Repository: ife-bat/MachineLearning

# In this thesis, ML models were made for two different datasets. The code for the MIT data models can be found in SeversonReproduced.ipynb and NewModelMIT.ipynb. For the IFE data, it can be found in IFE_ML.ipynb.

File: data/IFE/interim/Cell_ID_SK04A14442/Cell_ID_SK04A14442_Lot_557.txt (part 1 of 27)
Date and Time	Time stamp	Total time (days)	Total test time (days)	Position	Tasks	CellUnit	Cycle - actual	Cycle - normalized	Cycle - total	Cycle - total - normalized	Cycle length (h)	Current_dch (C)	Current_dch std dev (C)	Current_dch_end (C)	Current_cha (C)	Current_cha std dev (C)	Current_cha_end (C)	Temp avg (°C)	Temp std dev (°C)	Temp dch start (°C)	Temp dch avg (°C)	Temp dch max (°C)	Temp dch std dev (°C)	Temp cha start (°C)	Temp cha avg (°C)	Temp cha max (°C)	Temp cha std dev (°C)	Voltage EoD (V)	Voltage EoC (V)	Voltage EoD ocv (V)	Voltage EoC ocv (V)	Voltage charge avg (V)	Voltage discharge avg (V)	Ah_dch (Ah)	Ah_cha (Ah)	Ah_dch (nominal) (%)	Ah_dch (C20 first) (%)	Ah_cha (nominal) (%)	Ah_cha (C20 first) (%)	CE (%)	Wh_dch (Wh)	Wh_cha (Wh)	Efficiency (%)	Ah_balance start (mAh)	Ah_balance end (mAh)	Ah_balance max (mAh)	Ah_balance min (mAh)	SoC - max (nom) (%)	SoC - min (nom) (%)	SoC - max (C20 last) (%)	SoC - min (C20 last) (%)	R_DC 0ms EoC (mOhm)	R_DC 50ms EoC (mOhm)	R_DC 0ms EoD (mOhm)	R_DC 50ms EoD (mOhm)	R_DC 0ms SoC50 dch (mOhm)	R_DC 50ms Soc50 dch (mOhm)	R_DC 0ms SoC50 cha (mOhm)	R_DC 50ms Soc50 cha (mOhm)	Shunt voltage dch (µV)	Shunt voltage cha (µV)	CE Shunt 	Ah_cha slippage (Ah)	Ah_dch slippage (Ah)	Cycle type	TestRegime	TestRegime version
26.04.2021 14:44:00	3702285840.002	0.000	0.083	21.19	15439	SK04A14442	0	0.0000	0	0.0000	1.990	0.000	0.0000	0.000	0.000	0.0000	0.000	21.13	1.44	18.59	21.13	24.46	1.44	18.59	21.13	24.46	1.44	3.596985	3.596985	3.596610	3.596610	3.596683	3.596683	0.000000	0.000000	0.000	0.000000		0.000000	0.0000	0.000000	0.000000	0.0000	48728.141	48728.137	48728.141	48728.137	23.8623	23.8623	25.5592	25.5592									0.000000	0.000000	0	0.000000	0.000000	OCV	OCV generic long HP	8
26.04.2021 16:49:00	3702293340.005	0.087	0.146	21.19	15445	SK04A14442	0	0.0000	1	0.0000	1.505				0.750	0.2120	0.050	25.79	0.60					24.51	25.88	26.44	0.60		4.200212		4.189355	3.942985			48.728136			76.138	74.440795	0.0000		189.894318	0.0000	48728.137	0.000	48728.137	-0.004	100.0000	23.8623	100.0000	25.5592									0.000000	0.000000	0	0.000000	0.000000	OCV, Charge CC-CV, OCV	LG25oC charact P1a	3
26.04.2021 18:19:18	3702298758.111	0.150	0.411	21.19	15445	SK04A14442	1	0.9608	2	0.9608	6.368	-0.750	0.0610	-0.751	0.750	0.0600	0.050	25.51	0.77	25.46	25.99	26.90	0.35	25.97	26.29	26.67	0.33	2.999996	4.199988	3.411391	4.181058	3.809440	3.689426	61.488225	61.564879	96.075	94.459131	96.195	94.051177	99.8755	226.524581	235.595642	96.1497	0.000	-0.007	61488.230	-76.654	100.1198	3.9246	100.1171	6.0659	0.3790	0.4512	0.4858	0.8343	0.4728	0.6169	0.3740	0.4956	0.000000	0.000000	0	0.000000	0.000000	OCV, Discharge CC - R_DC, OCV, Charge CC -CV - R_DC, OCV	LG25oC charact P1a	3
27.04.2021 00:41:23	3702321683.806	0.415	0.769	21.19	15445	SK04A14442	2	1.9592	3	1.9592	8.589	-0.250	0.0140	-0.250	0.250	0.0130	0.050	24.80	0.17	24.61	24.76	25.30	0.17	25.07	24.81	25.07	0.13	2.999996	4.200692	3.187663	4.190279	3.772175	3.701904	63.901633	63.991914	99.846	98.166644	99.987	97.758900	99.8589	236.824137	241.619551	98.0153	-0.007	-0.001	63901.628	-90.289	100.1411	0.1537	100.1379	2.3790	0.3701	0.4789	0.4846	0.8831	0.4774	0.6616	0.3695	0.5393	0.000000	0.000000	0	0.000000	0.000000	OCV, Discharge CC - R_DC, OCV, Charge CC -CV - R_DC, OCV	LG25oC charact P1a	3
27.04.2021 09:16:44	3702352604.197	0.773	2.490	21.19	15445	SK04A14442	3	2.9763	4	2.9763	41.308	-0.050	0.0020	-0.050	0.050	0.0020	0.050	24.57	0.07	24.76	24.58	24.79	0.08	24.67	24.56	24.71	0.07	2.999994	4.199608	3.034547	4.192619	3.755535	3.719066	65.095057	65.458914	101.711	100.000000	102.280	100.000000	99.4441	242.085957	245.504390	98.6076	-0.001	-0.001	65095.056	-363.859	100.5685	-1.7110	100.5559	0.5559	0.3519	0.5298	0.5165	0.8935	0.5360	0.7279	0.3691	0.5574	0.000000	0.000000	0	0.000000	0.000000	OCV, Discharge CC - R_DC, OCV, Charge - pulses, OCV	LG25oC charact P1a	3
29.04.2021 02:35:13	3702501313.434	2.494	3.236	21.19	15445	SK04A14442	4	3.9943	5	3.9943	17.900	-0.200	0.7160	-0.050				24.66	0.10	24.65	24.66	25.10	0.10					2.999998		3.046356			3.745386	65.149336		101.796	100.083384			0.0000	239.815519		0.0000	-0.001	65149.339	65149.340	-0.001	100.0000	-1.7958	100.0000	0.4729	0.3893	0.5150	0.4141	0.9579	0.4569	0.6331	0.3938	0.5494	0.000000	0.000000	0	0.000000	0.000000	OCV, Discharge - HPPC, OCV	LG25oC charact P1a	3
29.04.2021 20:29:13	3702565753.718	3.240	3.525	21.19	15445	SK04A14442	5	3.9943	6	3.9943	6.930				0.750	0.0280	0.751	24.75	0.37					24.67	25.14	26.01	0.45		3.759625		3.687359	3.476410			32.576671			50.901	49.766593	0.0000		118.225234	0.0000	65149.339	32572.650	65149.339	32572.650	49.1052	-1.7958	50.2396	0.4729	0.3608	0.4622					0.3608	0.4622	0.000000	0.000000	0	0.000000	0.000000	OCV, Charge CC, OCV	LG25oC charact P1a	3
05.05.2021 20:30:00	3703084200.002	9.240	3.572	21.19	15522	SK04A14442	0	0.0000	7	3.9943	1.148				0.750	0.2220	0.050	25.42	0.42					24.53	25.48	25.95	0.42		4.200126		4.189424	3.999306			32.435430			50.680	49.550822	0.0000		129.057168	0.0000	32572.650	-0.001	32572.650	-0.001	100.0000	49.1052	100.0000	50.2396									0.000000	0.000000	0	0.000000	0.000000	OCV, Charge CC-CV, OCV	LG25oC 00100S3C4 P1a	1
05.05.2021 21:38:52	3703088332.173	9.288	3.712	21.19	15522	SK04A14442	1	0.9648	8	4.9591	3.339	-0.750	0.0600	-0.751	0.750	0.0280	0.057	26.15	0.44	25.28	25.91	26.87	0.38	25.99	26.35	26.80	0.39	2.999941	4.200056	3.389182	4.188416	3.881653	3.675214	61.746004	61.746994	96.478	94.855135	96.480	94.329390	99.9984	227.343164	235.800430	96.4134	-0.001	0.000	61746.008	-0.992	100.0015	3.5219	100.0015	5.6721	0.3542	0.4333	0.4771	0.7928	0.4603	0.5860	0.3542	0.4333	0.000000	0.000000	0	0.000000	0.000000	OCV, Discharge CC - R_DC, OCV, Charge - pulses, OCV	LG25oC 00100S3C4 P1a	1
06.05.2021 00:59:10	3703100350.844	9.427	3.844	21.19	15522	SK04A14442	2	1.9295	9	5.9238	3.178	-0.750	0.0240	-0.751	0.750	0.1820	0.050	26.18	0.37	25.52	25.97	26.84	0.31	25.97	26.28	26.68	0.33	2.999932	4.200172	3.386418	4.192993	3.843476	3.612369	61.744645	61.838360	96.476	94.853047	96.622	94.468967	99.8485	227.350593	236.117812	96.2869	0.000	-0.001	61744.650	-93.715	100.1464	3.5240	100.1432	5.6742			0.4594	0.8009	0.4594	0.8009			0.000000	0.000000	0	0.000000	0.000000	OCV, Discharge CC, OCV, Charge CC-CV, OCV	LG25oC 00100S3C4 P1a	1
06.05.2021 04:09:51	3703111791.180	9.560	3.977	21.19	15522	SK04A14442	3	2.8958	10	6.8901	3.186	-0.750	0.0310	-0.751	0.750	0.0380	0.050	26.23	0.30	25.89	26.12	26.84	0.22	25.99	26.27	26.61	0.31	2.999970	4.199370	3.384360	4.192966	3.858535	3.609454	61.840890	61.853839	96.626	95.000900	96.647	94.492614	99.9791	227.787666	236.187634	96.4435	-0.001	0.000	61840.894	-12.951	100.0202	3.3736	100.0198	5.5272	0.4047	0.4620	0.4522	0.7888	0.4302	0.6603	0.3758	0.4451	0.000000	0.000000	0	0.000000	0.000000	OCV, Discharge CC - R_DC, OCV, Charge CC -CV - R_DC, OCV	LG25oC 00100S3C4 P1a	1
06.05.2021 07:21:01	3703123261.727	9.692	4.110	21.19	15522	SK04A14442	4	3.8623	11	7.8566	3.195	-0.750	0.0320	-0.751	0.750	0.0340	0.050	26.22	0.33	25.84	26.10	26.87	0.26	25.96	26.26	26.64	0.33	2.999989	4.200245	3.381570	4.193076	3.869080	3.610579	61.856561	61.870112	96.651	95.024974	96.672	94.517474	99.9781	227.830689	236.194821	96.4588	0.000	0.000	61856.566	-13.552	100.0212	3.3491	100.0207	5.5032	0.3630	0.4296	0.4507	0.7856	0.4541	0.6625	0.3501	0.4269	0.000000	0.000000	0	0.000000	0.000000	OCV, Discharge CC - R_DC, OCV, Charge CC -CV - R_DC, OCV	LG25oC 00100S3C4 P1a	1
06.05.2021 10:32:44	3703134764.443	9.826	4.243	21.19	15522	SK04A14442	5	4.8287	12	8.8230	3.196	-0.750	0.0320	-0.751	0.750	0.0360	0.050	26.19	0.33	25.79	26.06	26.86	0.26	25.95	26.27	26.68	0.33	2.999990	4.200092	3.381029	4.192899	3.867452	3.609179	61.846335	61.860367	96.635	95.009265	96.657	94.502587	99.9773	227.780897	236.140073	96.4601	0.000	0.000	61846.340	-14.032	100.0219	3.3651	100.0214	5.5188	0.3521	0.4259	0.4595	0.7904	0.4536	0.6604	0.3654	0.4285	0.000000	0.000000	0	0.000000	0.000000	OCV, Discharge CC - R_DC, OCV, Charge CC -CV - R_DC, OCV	LG25oC 00100S3C4 P1a	1
06.05.2021 13:44:29	3703146269.693	9.959	4.375	21.19	15522	SK04A14442	6	5.7951	13	9.7894	3.180	-0.750	0.0320	-0.750	0.750	0.0370	0.050	26.21	0.33	25.79	26.07	26.82	0.24	25.93	26.29	26.69	0.36	2.999992	4.200342	3.379116	4.192901	3.870859	3.609354	61.851687	61.866474	96.643	95.017487	96.666	94.511916	99.9761	227.812699	236.150718	96.4692	0.000	-0.001	61851.692	-14.788	100.0231	3.3567	100.0226	5.5107	0.3640	0.4276	0.4543	0.7866	0.4565	0.6572	0.3640	0.4422	0.000000	0.000000	0	0.000000	0.000000	OCV, Discharge CC - R_DC, OCV, Charge CC -CV - R_DC, OCV	LG25oC 00100S3C4 P1a	1
06.05.2021 16:55:17	3703157717.185	10.091	4.508	21.19	15522	SK04A14442	7	6.7616	14	10.7559	3.180	-0.750	0.0320	-0.751	0.750	0.0380	0.050	26.21	0.31	25.93	26.10	26.86	0.23	25.99	26.26	26.62	0.33	2.999982	4.199452	3.377773	4.192665	3.874505	3.607564	61.855634	61.868332	96.649	95.023550	96.669	94.514755	99.9795	227.841869	236.185192	96.4675	-0.001	0.001	61855.638	-12.700	100.0198	3.3506	100.0194	5.5046	0.3959	0.4494	0.4372	0.7694	0.4315	0.6408	0.3939	0.4603	0.000000	0.000000	0	0.000000	0.000000	OCV, Discharge CC - R_DC, OCV, Charge CC -CV - R_DC, OCV	LG25oC 00100S3C4 P1a	1
06.05.2021 20:06:04	3703169164.630	10.224	4.640	21.19	15522	SK04A14442	8	7.7284	15	11.7227	3.170	-0.750	0.0310	-0.751	0.750	0.0370	0.050	26.23	0.33	25.81	26.11	26.84	0.26	25.94	26.30	26.70	0.34	2.999998	4.199914	3.374693	4.192852	3.872266	3.608861	61.873547	61.891607	96.677	95.051068	96.706	94.550311	99.9708	227.895112	236.182598	96.4911	0.001	0.000	61873.553	-18.060	100.0282	3.3226	100.0276	5.4773	0.3518	0.4185	0.4409	0.7722	0.4502	0.6505	0.3583	0.4291	0.000000	0.000000	0	0.000000	0.000000	OCV, Discharge CC - R_DC, OCV, Charge CC -CV - R_DC, OCV	LG25oC 00100S3C4 P1a	1
06.05.2021 23:16:18	3703180578.425	10.356	4.774	21.19	15522	SK04A14442	9	8.6951	16	12.6894	3.205	-0.750	0.0320	-0.751	0.750	0.0360	0.050	26.21	0.33	25.79	26.08	26.90	0.26	25.97	26.26	26.66	0.32	2.999999	4.200365	3.375382	4.192842	3.868211	3.612157	61.868072	61.872837	96.669	95.042657	96.676	94.521637	99.9923	227.867707	236.098057	96.5140	0.000	0.000	61868.077	-4.766	100.0074	3.3311	100.0073	5.4856	0.3501	0.4204	0.4407	0.7691	0.4308	0.6395	0.3598	0.4186	0.000000	0.000000	0	0.000000	0.000000	OCV, Discharge CC - R_DC, OCV, Charge CC -CV - R_DC, OCV	LG25oC 00100S3C4 P1a	1
07.05.2021 02:28:34	3703192114.995	10.489	4.906	21.19	15522	SK04A14442	10	9.6617	17	13.6560	3.169	-0.750	0.0320	-0.751	0.750	0.0370	0.050	26.19	0.35	25.79	26.03	26.82	0.24	25.97	26.26	26.68	0.36	2.999957	4.200182	3.373226	4.192773	3.867600	3.608858	61.862809	61.877317	96.661	95.034572	96.683	94.528481	99.9766	227.838963	236.110717	96.4967	0.000	-0.001	61862.815	-14.508	100.0227	3.3394	100.0222	5.4937	0.3640	0.4243	0.4421	0.7722	0.4403	0.6505	0.3632	0.4345	0.000000	0.000000	0	0.000000	0.000000	OCV, Discharge CC - R_DC, OCV, Charge CC -CV - R_DC, OCV	LG25oC 00100S3C4 P1a	1
07.05.2021 05:38:43	3703203523.766	10.621	5.037	21.19	15522	SK04A14442	11	10.6284	18	14.6227	3.160	-0.750	0.0320	-0.751	0.750	0.0380	0.050	26.19	0.33	25.81	26.06	26.86	0.26	25.95	26.24	26.62	0.33	2.999987	4.200329	3.371728	4.192916	3.856905	3.609203	61.871888	61.879500	96.675	95.048520	96.687	94.531816	99.9877	227.887336	236.088452	96.5263	-0.001	0.000	61871.893	-7.613	100.0119	3.3252	100.0116	5.4798	0.3480	0.4207	0.4460	0.7755	0.4340	0.6422	0.3540	0.4237	0.000000	0.000000	0	0.000000	0.000000	OCV, Discharge CC - R_DC, OCV, Charge CC -CV - R_DC, OCV	LG25oC 00100S3C4 P1a	1
07.05.2021 08:48:21	3703214901.298	10.753	5.169	21.19	15522	SK04A14442	12	11.5950	19	15.5893	3.155	-0.750	0.0320	-0.751	0.750	0.0350	0.050	26.21	0.30	25.82	26.10	26.82	0.22	25.97	26.28	26.67	0.32	2.999999	4.200098	3.371030	4.192881	3.868796	3.609193	61.861331	61.871245	96.658	95.032302	96.674	94.519205	99.9840	227.848122	236.052941	96.5242	0.000	0.000	61861.337	-9.914	100.0155	3.3417	100.0151	5.4959	0.3684	0.4229	0.4354	0.7637	0.4335	0.6387	0.3636	0.4325	0.000000	0.000000	0	0.000000	0.000000	OCV, Discharge CC - R_DC, OCV, Charge CC -CV - R_DC, OCV	LG25oC 00100S3C4 P1a	1
07.05.2021 11:57:38	3703226258.369	10.884	5.304	21.19	15522	SK04A14442	13	12.5619	20	16.5562	3.256	-0.750	0.0320	-0.751	0.750	0.0380	0.050	26.23	0.35	25.82	26.07	26.94	0.27	25.99	26.29	26.68	0.36	2.999998	4.199936	3.370362	4.192541	3.864258	3.610473	61.883791	61.893536	96.693	95.066805	96.709	94.553258	99.9843	227.920696	236.148804	96.5157	0.000	-0.001	61883.796	-9.745	100.0152	3.3066	100.0149	5.4616	0.3609	0.4249	0.4458	0.7724	0.4330	0.6386	0.3611	0.4291	0.000000	0.000000	0	0.000000	0.000000	OCV, Discharge CC - R_DC, OCV, Charge CC -CV - R_DC, OCV	LG25oC 00100S3C4 P1a	1
07.05.2021 15:12:59	3703237979.188	11.020	5.439	21.19	15522	SK04A14442	14	13.5290	21	17.5233	3.217	-0.750	0.0320	-0.751	0.750	0.0370	0.050	26.28	0.36	25.93	26.14	26.90	0.24	25.99	26.34	26.82	0.40	2.999999	4.199549	3.368261	4.192768	3.868825	3.610826	61.891006	61.906089	96.705	95.077889	96.728	94.572435	99.9756	227.951970	236.192885	96.5109	-0.001	0.000	61891.010	-15.085	100.0236	3.2953	100.0230	5.4506	0.3873	0.4413	0.4299	0.7573	0.4380	0.6392	0.3764	0.4475	0.000000	0.000000	0	0.000000	0.000000	OCV, Discharge CC - R_DC, OCV, Charge CC -CV - R_DC, OCV	LG25oC 00100S3C4 P1a	1
07.05.2021 18:25:59	3703249559.826	11.154	5.571	21.19	15522	SK04A14442	15	14.4960	22	18.4903	3.183	-0.750	0.0310	-0.750	0.750	0.0380	0.050	26.26	0.35	25.89	26.11	26.88	0.25	26.00	26.33	26.76	0.38	2.999989	4.200225	3.366977	4.192971	3.862971	3.607756	61.888819	61.896742	96.701	95.074529	96.714	94.558156	99.9872	227.940837	236.127633	96.5329	0.000	0.000	61888.824	-7.924	100.0124	3.2987	100.0121	5.4539	0.3637	0.4174	0.4406	0.7665	0.4422	0.6417	0.3608	0.4273	0.000000	0.000000	0	0.000000	0.000000	OCV, Discharge CC - R_DC, OCV, Charge CC -CV - R_DC, OCV	LG25oC 00100S3C4 P1a	1
07.05.2021 21:36:58	3703261018.574	11.287	5.704	21.19	15522	SK04A14442	16	15.4630	23	19.4573	3.193	-0.750	0.0310	-0.751	0.750	0.0380	0.050	26.26	0.32	25.97	26.16	26.90	0.24	25.97	26.30	26.69	0.34	2.999990	4.200058	3.365357	4.192476	3.858010	3.609034	61.891398	61.901480	96.705	95.078491	96.721	94.565394	99.9837	227.954103	236.115350	96.5435	0.000	0.000	61891.403	-10.082	100.0158	3.2947	100.0154	5.4500	0.3477	0.4212	0.4271	0.7554	0.4217	0.6344	0.3556	0.4254	0.000000	0.000000	0	0.000000	0.000000	OCV, Discharge CC - R_DC, OCV, Charge CC -CV - R_DC, OCV	LG25oC 00100S3C4 P1a	1
08.05.2021 00:48:34	3703272514.826	11.420	5.838	21.19	15522	SK04A14442	17	16.4300	24	20.4243	3.204	-0.750	0.0320	-0.751	0.750	0.0370	0.050	26.24	0.32	25.89	26.14	26.90	0.24	25.99	26.27	26.68	0.34	2.999969	4.198989	3.365158	4.192553	3.863411	3.609395	61.888054	61.896799	96.700	95.073354	96.714	94.558243	99.9859	227.949374	236.129035	96.5359	0.000	-0.001	61888.059	-8.745	100.0137	3.2999	100.0134	5.4551	0.3942	0.4484	0.4339	0.7526	0.4262	0.6284	0.3906	0.4522	0.000000	0.000000	0	0.000000	0.000000	OCV, Discharge CC - R_DC, OCV, Charge CC -CV - R_DC, OCV	LG25oC 00100S3C4 P1a	1
08.05.2021 04:00:47	3703284047.431	11.553	5.972	21.19	15522	SK04A14442	18	17.3969	25	21.3912	3.227	-0.750	0.0320	-0.750	0.750	0.0380	0.050	26.23	0.36	25.81	26.09	26.92	0.26	25.95	26.29	26.70	0.36	2.999992	4.199467	3.365072	4.192742	3.871020	3.611350	61.878993	61.897204	96.686	95.059434	96.714	94.558862	99.9706	227.912766	236.162828	96.5066	-0.001	0.000	61878.997	-18.212	100.0285	3.3141	100.0278	5.4690	0.3872	0.4491	0.4144	0.7362	0.4177	0.6154	0.4019	0.4558	0.000000	0.000000	0	0.000000	0.000000	OCV, Discharge CC - R_DC, OCV, Charge CC -CV - R_DC, OCV	LG25oC 00100S3C4 P1a	1
08.05.2021 07:14:24	3703295664.072	11.688	6.106	21.19	15522	SK04A14442	19	18.3638	26	22.3581	3.201	-0.750	0.0320	-0.750	0.750	0.0380	0.050	26.25	0.36	25.87	26.11	26.92	0.25	25.97	26.32	26.74	0.39	2.999996	4.199527	3.363870	4.192393	3.869814	3.607697	61.879119	61.897245	96.686	95.059628	96.714	94.558924	99.9707	227.909077	236.148963	96.5107	0.000	0.000	61879.124	-18.126	100.0283	3.3139	100.0277	5.4688	0.3908	0.4495	0.4183	0.7343	0.4229	0.6157	0.3825	0.4557	0.000000	0.000000	0	0.000000	0.000000	OCV, Discharge CC - R_DC, OCV, Charge CC -CV - R_DC, OCV	LG25oC 00100S3C4 P1a	1
08.05.2021 10:26:29	3703307189.088	11.821	6.238	21.19	15522	SK04A14442	20	19.3306	27	23.3249	3.181	-0.750	0.0320	-0.751	0.750	0.0380	0.050	26.26	0.33	25.93	26.14	26.88	0.23	25.95	26.32	26.74	0.37	2.999999	4.199412	3.362750	4.192662	3.870679	3.609542	61.875381	61.887143	96.680	95.053886	96.699	94.543492	99.9810	227.899783	236.101015	96.5264	0.000	0.000	61875.386	-11.763	100.0184	3.3197	100.0180	5.4745	0.3818	0.4504	0.4172	0.7343	0.4134	0.6127	0.3917	0.4563	0.000000	0.000000	0	0.000000	0.000000	OCV, Discharge CC - R_DC, OCV, Charge CC -CV - R_DC, OCV	LG25oC 00100S3C4 P1a	1
08.05.2021 13:37:19	3703318639.858	11.954	6.371	21.19	15522	SK04A14442	21	20.2975	28	24.2918	3.202	-0.750	0.0310	-0.751	0.750	0.0380	0.050	26.27	0.34	25.89	26.17	26.96	0.26	25.97	26.30	26.72	0.35	2.999967	4.199520	3.361648	4.192632	3.868571	3.609321	61.881579	61.892473	96.690	95.063407	96.707	94.551634	99.9824	227.921847	236.107888	96.5329	0.000	0.000	61881.584	-10.895	100.0170	3.3100	100.0166	5.4650	0.3740	0.4453	0.4179	0.7335	0.4079	0.6097	0.3799	0.4494	0.000000	0.000000	0	0.000000	0.000000	OCV, Discharge CC - R_DC, OCV, Charge CC -CV - R_DC, OCV	LG25oC 00100S3C4 P1a	1
08.05.2021 16:49:25	3703330165.848	12.087	6.508	21.19	15522	SK04A14442	22	21.2642	29	25.2585	3.272	-0.750	0.0320	-0.750	0.750	0.0380	0.050	26.24	0.33	25.88	26.12	26.94	0.25	25.99	26.28	26.70	0.33	2.999997	4.199689	3.362651	4.192862	3.869146	3.607468	61.874413	61.888549	96.679	95.052399	96.701	94.545640	99.9772	227.885722	236.077582	96.5300	0.000	0.000	61874.418	-14.137	100.0221	3.3212	100.0216	5.4759	0.3636	0.4467	0.4187	0.7297	0.4129	0.6083	0.3758	0.4479	0.000000	0.000000	0	0.000000	0.000000	OCV, Discharge CC - R_DC, OCV, Charge CC -CV - R_DC, OCV	LG25oC 00100S3C4 P1a	1
08.05.2021 20:05:45	3703341945.946	12.223	6.641	21.19	15522	SK04A14442	23	22.2310	30	26.2253	3.204	-0.750	0.0310	-0.750	0.750	0.0360	0.050	26.25	0.37	25.82	26.08	26.94	0.27	25.93	26.33	26.77	0.38	2.999959	4.199832	3.360640	4.192784	3.853824	3.609481	61.870885	61.882749	96.673	95.046979	96.692	94.536779	99.9808	227.860751	235.989479	96.5555	0.000	0.000	61870.890	-11.865	100.0185	3.3267	100.0181	5.4813	0.3675	0.4094	0.4249	0.7370	0.4167	0.6178	0.3539	0.4125	0.000000	0.000000	0	0.000000	0.000000	OCV, Discharge CC - R_DC, OCV, Charge CC -CV - R_DC, OCV	LG25oC 00100S3C4 P1a	1
08.05.2021 23:17:59	3703353479.833	12.357	6.775	21.19	15522	SK04A14442	24	23.1976	31	27.1919	3.198	-0.750	0.0320	-0.751	0.750	0.0380	0.050	26.23	0.33	25.93	26.11	26.90	0.25	25.99	26.26	26.62	0.34	2.999994	4.200052	3.359866	4.193028	3.864636	3.608060	61.862021	61.877694	96.659	95.033362	96.684	94.529057	99.9747	227.840030	236.000727	96.5421	0.000	0.000	61862.026	-15.674	100.0245	3.3406	100.0239	5.4949	0.3555	0.4185	0.4123	0.7270	0.4179	0.6105	0.3605	0.4312	0.000000	0.000000	0	0.000000	0.000000	OCV, Discharge CC - R_DC, OCV, Charge CC -CV - R_DC, OCV	LG25oC 00100S3C4 P1a	1
09.05.2021 02:29:51	3703364991.760	12.490	6.906	21.19	15522	SK04A14442	25	24.1639	32	28.1582	3.164	-0.750	0.0310	-0.751	0.750	0.0360	0.050	26.23	0.32	25.93	26.13	26.86	0.22	25.99	26.29	26.72	0.36	2.999988	4.200349	3.359592	4.192851	3.864404	3.609025	61.847863	61.856161	96.637	95.011612	96.650	94.496161	99.9866	227.788304	235.878930	96.5700	0.000	-0.001	61847.869	-8.298	100.0130	3.3627	100.0127	5.5165	0.3446	0.4139	0.4221	0.7321	0.4252	0.6154	0.3347	0.4137	0.000000	0.000000	0	0.000000	0.000000	OCV, Discharge CC - R_DC, OCV, Charge CC -CV - R_DC, OCV	LG25oC 00100S3C4 P1a	1
09.05.2021 05:39:42	3703376382.037	12.622	7.039	21.19	15522	SK04A14442	26	25.1305	33	29.1248	3.191	-0.750	0.0320	-0.751	0.750	0.0370	0.050	26.21	0.35	25.81	26.10	26.94	0.27	25.95	26.26	26.69	0.36	2.999961	4.200122	3.358458	4.192875	3.859981	3.611492	61.857036	61.863565	96.652	95.025704	96.662	94.507472	99.9894	227.806486	235.925466	96.5587	-0.001	0.000	61857.040	-6.530	100.0102	3.3484	100.0100	5.5025	0.3671	0.4296	0.4265	0.7370	0.4332	0.6209	0.3703	0.4311	0.000000	0.000000	0	0.000000	0.000000	OCV, Discharge CC - R_DC, OCV, Charge CC -CV - R_DC, OCV	LG25oC 00100S3C4 P1a	1
09.05.2021 08:51:09	3703387869.110	12.755	7.173	21.19	15522	SK04A14442	27	26.0965	34	30.0908	3.201	-0.750	0.0320	-0.751	0.750	0.0380	0.050	26.24	0.34	25.82	26.09	26.80	0.23	25.95	26.32	26.76	0.36	2.999944	4.200373	3.359994	4.193185	3.854822	3.608496	61.828993	61.834349	96.608	94.982624	96.616	94.462840	99.9913	227.709088	235.770110	96.5810	0.000	0.000	61828.998	-5.356	100.0084	3.3922	100.0082	5.5453	0.3449	0.4103	0.4288	0.7388	0.4355	0.6242	0.3115	0.3968	0.000000	0.000000	0	0.000000	0.000000	OCV, Discharge CC - R_DC, OCV, Charge CC -CV - R_DC, OCV	LG25oC 00100S3C4 P1a	1
09.05.2021 12:03:13	3703399393.185	12.888	7.306	21.19	15522	SK04A14442	28	27.0629	35	31.0572	3.190	-0.750	0.0320	-0.751	0.750	0.0370	0.050	26.24	0.35	25.87	26.10	26.84	0.23	25.99	26.31	26.70	0.38	2.999994	4.199847	3.358106	4.192792	3.859132	3.607760	61.845154	61.852941	96.633	95.007450	96.645	94.491242	99.9874	227.765324	235.843481	96.5748	0.000	0.000	61845.159	-7.788	100.0122	3.3669	100.0119	5.5206	0.3532	0.4034	0.4314	0.7445	0.4217	0.6248	0.3539	0.4094	0.000000	0.000000	0	0.000000	0.000000	OCV, Discharge CC - R_DC, OCV, Charge CC -CV - R_DC, OCV	LG25oC 00100S3C4 P1a	1
09.05.2021 15:14:35	3703410875.906	13.021	7.439	21.19	15522	SK04A14442	29	28.0293	36	32.0236	3.192	-0.750	0.0310	-0.751	0.750	0.0360	0.050	26.23	0.34	25.95	26.11	26.90	0.24	25.95	26.27	26.68	0.36	2.999989	4.200084	3.356736	4.193106	3.856633	3.615207	61.848685	61.854550	96.639	95.012875	96.648	94.493700	99.9905	227.770400	235.849072	96.5746	0.000	0.000	61848.690	-5.865	100.0092	3.3614	100.0090	5.5153	0.3560	0.4178	0.4345	0.7396	0.4313	0.6226	0.3612	0.4214	0.000000	0.000000	0	0.000000	0.000000	OCV, Discharge CC - R_DC, OCV, Charge CC -CV - R_DC, OCV	LG25oC 00100S3C4 P1a	1
09.05.2021 18:26:07	3703422367.155	13.154	7.571	21.19	15522	SK04A14442	30	28.9956	37	32.9899	3.187	-0.750	0.0320	-0.751	0.750	0.0360	0.050	26.25	0.35	25.85	26.13	26.88	0.25	25.96	26.29	26.76	0.37	2.999976	4.200281	3.355940	4.192846	3.863093	3.609694	61.846284	61.851628	96.635	95.009186	96.643	94.489236	99.9914	227.748456	235.827171	96.5743	0.000	0.000	61846.289	-5.345	100.0084	3.3652	100.0082	5.5189	0.3396	0.4143	0.4208	0.7340	0.4275	0.6225	0.3339	0.4101	0.000000	0.000000	0	0.000000	0.000000	OCV, Discharge CC - R_DC, OCV, Charge CC -CV - R_DC, OCV	LG25oC 00100S3C4 P1a	1
09.05.2021 21:37:20	3703433840.797	13.287	7.705	21.19	15522	SK04A14442	31	29.9620	38	33.9563	3.213	-0.750	0.0310	-0.751	0.750	0.0360	0.050	26.26	0.35	25.81	26.13	26.97	0.27	25.94	26.31	26.74	0.36	2.999998	4.200219	3.355336	4.192859	3.858807	3.610137	61.847813	61.855531	96.637	95.011535	96.649	94.495199	99.9875	227.757353	235.843229	96.5715	0.000	0.001	61847.818	-7.719	100.0121	3.3628	100.0118	5.5166	0.3428	0.4060	0.4272	0.7367	0.4254	0.6137	0.3353	0.4112	0.000000	0.000000	0	0.000000	0.000000	OCV, Discharge CC - R_DC, OCV, Charge CC -CV - R_DC, OCV	LG25oC 00100S3C4 P1a	1
10.05.2021 00:50:06	3703445406.054	13.421	7.838	21.19	15522	SK04A14442	32	30.9279	39	34.9222	3.182	-0.750	0.0320	-0.751	0.750	0.0390	0.050	26.23	0.33	25.87	26.09	26.82	0.22	25.95	26.30	26.68	0.36	2.999948	4.200156	3.356222	4.193061	3.861163	3.611468	61.816229	61.825545	96.588	94.963015	96.602	94.449390	99.9849	227.648783	235.707672	96.5810	0.001	0.001	61816.235	-9.316	100.0146	3.4121	100.0142	5.5648	0.3606	0.4121	0.4238	0.7337	0.4203	0.6171	0.3529	0.4135	0.000000	0.000000	0	0.000000	0.000000	OCV, Discharge CC - R_DC, OCV, Charge CC -CV - R_DC, OCV	LG25oC 00100S3C4 P1a	1
10.05.2021 04:00:59	3703456859.646	13.553	7.971	21.19	15522	SK04A14442	33	31.8938	40	35.8881	3.186	-0.750	0.0310	-0.751	0.750	0.0370	0.050	26.22	0.33	25.95	26.09	26.82	0.22	25.95	26.28	26.68	0.36	2.999995	4.200040	3.355489	4.193134	3.863686	3.609727	61.818353	61.824171	96.591	94.966278	96.600	94.447291	99.9906	227.660765	235.716358	96.5825	0.001	0.000	61818.359	-5.818	100.0091	3.4088	100.0089	5.5616	0.3263	0.3998	0.4230	0.7299	0.4190	0.6111	0.3368	0.4089	0.000000	0.000000	0	0.000000	0.000000	OCV, Discharge CC - R_DC, OCV, Charge CC -CV - R_DC, OCV	LG25oC 00100S3C4 P1a	1
10.05.2021 07:12:09	3703468329.584	13.686	8.104	21.19	15522	SK04A14442	34	32.8598	41	36.8541	3.189	-0.750	0.0320	-0.751	0.750	0.0370	0.050	26.22	0.35	25.82	26.11	26.88	0.26	25.99	26.25	26.70	0.38	2.999992	4.200008	3.353942	4.193048	3.865858	3.609342	61.827921	61.829393	96.606	94.980977	96.608	94.455269	99.9976	227.686522	235.726222	96.5894	0.000	0.000	61827.926	-1.472	100.0023	3.3939	100.0022	5.5470	0.3539	0.4125	0.4228	0.7288	0.4246	0.6152	0.3524	0.4167	0.000000	0.000000	0	0.000000	0.000000	OCV, Discharge CC - R_DC, OCV, Charge CC -CV - R_DC, OCV	LG25oC 00100S3C4 P1a	1
10.05.2021 10:23:29	3703479809.106	13.819	8.239	21.19	15522	SK04A14442	35	33.8264	42	37.8207	3.244	-0.750	0.0310	-0.751	0.750	0.0370	0.050	26.25	0.37	25.87	26.12	27.05	0.30	25.95	26.29	26.73	0.35	2.999989	4.200350	3.351387	4.193072	3.861435	3.607931	61.862604	61.865831	96.660	95.034257	96.665	94.510934	99.9948	227.789175	235.848071	96.5830	0.000	-0.001	61862.609	-3.228	100.0050	3.3397	100.0049	5.4940	0.3508	0.4134	0.4344	0.7350	0.4249	0.6256	0.3480	0.4091	0.000000	0.000000	0	0.000000	0.000000	OCV, Discharge CC - R_DC, OCV, Charge CC -CV - R_DC, OCV	LG25oC 00100S3C4 P1a	1
10.05.2021 13:38:08	3703491488.461	13.954	8.372	21.19	15522	SK04A14442	36	34.7924	43	38.7867	3.203	-0.750	0.0310	-0.751	0.750	0.0370	0.050	26.27	0.36	25.82	26.12	26.88	0.26	25.97	26.34	26.77	0.38	2.999941	4.200663	3.352842	4.193314	3.859750	3.608672	61.822646	61.832282	96.598	94.972873	96.613	94.459682	99.9844	227.652727	235.724427	96.5758	-0.001	0.000	61822.650	-9.637	100.0151	3.4021	100.0147	5.5550	0.3368	0.4113	0.4272	0.7391	0.4311	0.6263	0.3416	0.4102	0.000000	0.000000	0	0.000000	0.000000	OCV, Discharge CC - R_DC, OCV, Charge CC -CV - R_DC, OCV	LG25oC 00100S3C4 P1a	1
10.05.2021 16:50:18	3703503018.280	14.088	8.506	21.19	15522	SK04A14442	37	35.7583	44	39.7526	3.219	-0.750	0.0310	-0.751	0.750	0.0360	0.050	26.26	0.34	25.93	26.14	26.86	0.23	25.96	26.29	26.70	0.36	2.999984	4.200114	3.353276	4.192770	3.854182	3.609921	61.818932	61.821224	96.592	94.967168	96.596	94.442789	99.9963	227.647960	235.661627	96.5995	0.000	-0.001	61818.937	-2.293	100.0036	3.4079	100.0035	5.5607	0.3447	0.4073	0.4264	0.7305	0.4264	0.6231	0.3432	0.4036	0.000000	0.000000	0	0.000000	0.000000	OCV, Discharge CC - R_DC, OCV, Charge CC -CV - R_DC, OCV	LG25oC 00100S3C4 P1a	1
10.05.2021 20:03:28	3703514608.013	14.222	8.641	21.19	15522	SK04A14442	38	36.7246	45	40.7189	3.222	-0.750	0.0320	-0.751	0.750	0.0380	0.050	26.29	0.35	25.98	26.19	27.00	0.24	25.99	26.32	26.77	0.39	2.999963	4.199917	3.350616	4.192831	3.859758	3.612609	61.839639	61.849089	96.624	94.998978	96.639	94.485358	99.9847	227.719419	235.769447	96.5856	-0.001	0.000	61839.643	-9.452	100.0148	3.3756	100.0144	5.5291	0.3530	0.4019	0.4221	0.7293	0.4199	0.6138	0.3465	0.4068	0.000000	0.000000	0	0.000000	0.000000	OCV, Discharge CC - R_DC, OCV, Charge CC -CV - R_DC, OCV	LG25oC 00100S3C4 P1a	1
10.05.2021 23:16:45	3703526205.936	14.356	8.775	21.19	15522	SK04A14442	39	37.6911	46	41.6854	3.218	-0.750	0.0320	-0.751	0.750	0.0370	0.050	26.32	0.37	25.95	26.20	27.09	0.28	25.93	26.36	26.78	0.39	2.999983	4.200102	3.349052	4.192845	3.859095	3.610693	61.856658	61.857702	96.651	95.025123	96.653	94.498516	99.9983	227.785181	235.797287	96.6021	0.000	0.000	61856.663	-1.045	100.0016	3.3490	100.0016	5.5031	0.3509	0.4117	0.4205	0.7236	0.4216	0.6114	0.3680	0.4245	0.000000	0.000000	0	0.000000	0.000000	OCV, Discharge CC - R_DC, OCV, Charge CC -CV - R_DC, OCV	LG25oC 00100S3C4 P1a	1
11.05.2021 02:29:50	3703537790.283	14.490	8.909	21.19	15522	SK04A14442	40	38.6571	47	42.6514	3.237	-0.750	0.0310	-0.751	0.750	0.0370	0.050	26.32	0.34	25.97	26.19	27.01	0.25	25.96	26.38	26.78	0.35	2.999996	4.200341	3.350330	4.193197	3.862890	3.609372	61.827143	61.830180	96.605	94.979782	96.610	94.456471	99.9951	227.673220	235.696938	96.5957	0.000	0.000	61827.148	-3.038	100.0047	3.3951	100.0046	5.5482	0.2991	0.4039	0.4155	0.7190	0.4186	0.6063	0.3140	0.4044	0.000000	0.000000	0	0.000000	0.000000	OCV, Discharge CC - R_DC, OCV, Charge CC -CV - R_DC, OCV	LG25oC 00100S3C4 P1a	1
11.05.2021 05:44:03	3703549443.308	14.625	9.044	21.19	15522	SK04A14442	41	39.6230	48	43.6173	3.236	-0.750	0.0320	-0.751	0.750	0.0360	0.050	26.31	0.37	25.94	26.18	26.95	0.24	25.93	26.37	26.81	0.41	2.999909	4.200210	3.349958	4.192601	3.859020	3.608357	61.816951	61.821443	96.589	94.964125	96.596	94.443124	99.9927	227.634290	235.663863	96.5928	0.000	0.001	61816.956	-4.493	100.0070	3.4110	100.0069	5.5637	0.3365	0.4033	0.4280	0.7312	0.4143	0.6105	0.3519	0.4152	0.000000	0.000000	0	0.000000	0.000000	OCV, Discharge CC - R_DC, OCV, Charge CC -CV - R_DC, OCV	LG25oC 00100S3C4 P1a	1
11.05.2021 08:58:13	3703561093.013	14.760	9.178	21.19	15522	SK04A14442	42	40.5889	49	44.5832	3.206	-0.750	0.0310	-0.751	0.750	0.0380	0.050	26.26	0.36	25.97	26.17	26.94	0.24	25.99	26.27	26.70	0.38	2.999999	4.200170	3.348746	4.193053	3.855551	3.609510	61.813740	61.820091	96.584	94.959192	96.594	94.441058	99.9897	227.614705	235.638777	96.5948	0.001	0.000	61813.746	-6.351	100.0099	3.4160	100.0097	5.5686	0.3115	0.4048	0.4295	0.7334	0.4360	0.6213	0.3385	0.4176	0.000000	0.000000	0	0.000000	0.000000	OCV, Discharge CC - R_DC, OCV, Charge CC -CV - R_DC, OCV	LG25oC 00100S3C4 P1a	1
11.05.2021 12:10:34	3703572634.053	14.893	9.311	21.19	15522	SK04A14442	43	41.5545	50	45.5488	3.200	-0.750	0.0310	-0.751	0.750	0.0350	0.050	26.28	0.34	25.93	26.17	26.98	0.25	25.99	26.33	26.74	0.36	2.999980	4.200554	3.348940	4.192933	3.859446	3.609899	61.801196	61.806965	96.564	94.939921	96.573	94.421006	99.9907	227.581971	235.581416	96.6044	0.000	0.000	61801.201	-5.770	100.0090	3.4356	100.0088	5.5878	0.3501	0.4015	0.4237	0.7279	0.4266	0.6121	0.3327	0.3963	0.000000	0.000000	0	0.000000	0.000000	OCV, Discharge CC - R_DC, OCV, Charge CC -CV - R_DC, OCV	LG25oC 00100S3C4 P1a	1
11.05.2021 15:22:35	3703584155.632	15.027	9.447	21.19	15522	SK04A14442	44	42.5203	51	46.5146	3.251	-0.750	0.0310	-0.751	0.750	0.0370	0.050	26.31	0.35	25.97	26.21	27.01	0.26	25.99	26.33	26.74	0.37	2.999992	4.199996	3.348425	4.193056	3.856214	3.608654	61.811504	61.819838	96.580	94.955757	96.593	94.440672	99.9865	227.622072	235.634316	96.5997	0.000	0.000	61811.509	-8.334	100.0130	3.4195	100.0127	5.5721	0.3601	0.4007	0.4152	0.7214	0.4202	0.6097	0.3649	0.4140	0.000000	0.000000	0	0.000000	0.000000	OCV, Discharge CC - R_DC, OCV, Charge CC -CV - R_DC, OCV	LG25oC 00100S3C4 P1a	1
11.05.2021 18:37:39	3703595859.136	15.162	9.582	21.19	15522	SK04A14442	45	43.4860	52	47.4803	3.253	-0.750	0.0320	-0.751	0.750	0.0360	0.050	26.31	0.37	25.95	26.17	26.98	0.25	25.95	26.38	26.82	0.41	2.999940	4.199886	3.348519	4.192777	3.859714	3.609668	61.802701	61.809166	96.567	94.942233	96.577	94.424368	99.9895	227.581175	235.589880	96.6006	0.000	-0.001	61802.706	-6.466	100.0101	3.4333	100.0099	5.5855	0.3474	0.4093	0.4106	0.7187	0.4095	0.6023	0.3502	0.4063	0.000000	0.000000	0	0.000000	0.000000	OCV, Discharge CC - R_DC, OCV, Charge CC -CV - R_DC, OCV	LG25oC 00100S3C4 P1a	1
11.05.2021 21:52:50	3703607570.013	15.298	9.717	21.19	15522	SK04A14442	46	44.4516	53	48.4459	3.236	-0.750	0.0310	-0.751	0.750	0.0360	0.050	26.31	0.35	25.99	26.20	27.03	0.25	25.98	26.37	26.78	0.39	2.999990	4.200386	3.347596	4.192678	3.862030	3.610782	61.796753	61.801119	96.557	94.933096	96.564	94.412075	99.9929	227.539773	235.556767	96.5966	-0.001	-0.001	61796.757	-4.368	100.0068	3.4426	100.0067	5.5946	0.3464	0.4053	0.4255	0.7256	0.4288	0.6140	0.3487	0.4095	0.000000	0.000000	0	0.000000	0.000000	OCV, Discharge CC - R_DC, OCV, Charge CC -CV - R_DC, OCV	LG25oC 00100S3C4 P1a	1
12.05.2021 01:07:00	3703619220.013	15.433	9.851	21.19	15522	SK04A14442	47	45.4169	54	49.4112	3.205	-0.750	0.0310	-0.751	0.750	0.0370	0.050	26.31	0.33	25.97	26.21	26.94	0.23	25.97	26.35	26.76	0.37	2.999950	4.200313	3.347130	4.193039	3.858160	3.609083	61.782099	61.785218	96.535	94.910584	96.539	94.387783	99.9950	227.494584	235.504185	96.5990	-0.001	0.000	61782.103	-3.121	100.0049	3.4655	100.0048	5.6170	0.3454	0.4084	0.4334	0.7326	0.4283	0.6150	0.3312	0.4069	0.000000	0.000000	0	0.000000	0.000000	OCV, Discharge CC - R_DC, OCV, Charge CC -CV - R_DC, OCV	LG25oC 00100S3C4 P1a	1
12.05.2021 04:19:17	3703630757.197	15.566	9.986	21.19	15522	SK04A14442	48	46.3824	55	50.3767	3.255	-0.750	0.0320	-0.751	0.750	0.0380	0.050	26.32	0.36	25.91	26.21	26.98	0.27	25.97	26.35	26.74	0.38	2.999982	4.200426	3.346624	4.192694	3.853995	3.608505	61.792518	61.795438	96.551	94.926590	96.555	94.403396	99.9953	227.529449	235.539853	96.5991	0.000	-0.001	61792.523	-2.920	100.0046	3.4492	100.0045	5.6011	0.3541	0.4089	0.4179	0.7235	0.4171	0.6080	0.3518	0.4123	0.000000	0.000000	0	0.000000	0.000000	OCV, Discharge CC - R_DC, OCV, Charge CC -CV - R_DC, OCV	LG25oC 00100S3C4 P1a	1
12.05.2021 07:34:35	3703642475.013	15.702	10.122	21.19	15522	SK04A14442	49	47.3478	56	51.3421	3.253	-0.750	0.0310	-0.751	0.750	0.0370	0.050	26.31	0.36	25.99	26.20	27.04	0.26	25.93	26.34	26.76	0.38	3.000000	4.200333	3.346758	4.193124	3.854892	3.608153	61.784728	61.787626	96.539	94.914623	96.543	94.391462	99.9953	227.508978	235.491069	96.6104	-0.001	0.000	61784.732	-2.900	100.0045	3.4614	100.0044	5.6130	0.3451	0.4104	0.4126	0.7144	0.4167	0.6042	0.3317	0.4050	0.000000	0.000000	0	0.000000	0.000000	OCV, Discharge CC - R_DC, OCV, Charge CC -CV - R_DC, OCV	LG25oC 00100S3C4 P1a	1
12.05.2021 10:49:46	3703654186.684	15.837	10.256	21.19	15522	SK04A14442	50	48.3133	57	52.3076	3.220	-0.750	0.0320	-0.751	0.750	0.0370	0.050	26.33	0.37	25.98	26.21	27.04	0.26	25.98	26.38	26.86	0.41	2.999999	4.200362	3.345045	4.193106	3.858580	3.610397	61.789814	61.790610	96.547	94.922436	96.548	94.396021	99.9987	227.529510	235.488969	96.6200	0.000	-0.001	61789.819	-0.797	100.0012	3.4534	100.0012	5.6052	0.3217	0.3975	0.4180	0.7177	0.4114	0.6040	0.3230	0.3983	0.000000	0.000000	0	0.000000	0.000000	OCV, Discharge CC - R_DC, OCV, Charge CC -CV - R_DC, OCV	LG25oC 00100S3C4 P1a	1
12.05.2021 14:02:59	3703665779.013	15.972	10.390	21.19	15522	SK04A14442	51	49.2785	58	53.2728	3.212	-0.750	0.0320	-0.751	0.750	0.0360	0.050	26.29	0.33	25.99	26.21	26.99	0.24	25.99	26.30	26.73	0.35	3.000000	4.200143	3.344882	4.193351	3.860896	3.609558	61.773784	61.779531	96.522	94.897811	96.531	94.379096	99.9907	227.471178	235.455376	96.6090	-0.001	-0.001	61773.788	-5.749	100.0090	3.4785	100.0088	5.6297	0.3350	0.4035	0.4197	0.7158	0.4138	0.6012	0.3380	0.4110	0.000000	0.000000	0	0.000000	0.000000	OCV, Discharge CC - R_DC, OCV, Charge CC -CV - R_DC, OCV	LG25oC 00100S3C4 P1a	1
12.05.2021 17:15:41	3703677341.577	16.105	10.523	21.19	15522	SK04A14442	52	50.2433	59	54.2376	3.197	-0.750	0.0310	-0.751	0.750	0.0360	0.050	26.23	0.34	25.89	26.12	26.90	0.24	25.99	26.26	26.66	0.37	2.999987	4.200232	3.346054	4.193202	3.861799	3.609177	61.747740	61.748975	96.481	94.857802	96.483	94.332416	99.9980	227.367073	235.359767	96.6041	-0.001	0.000	61747.744	-1.236	100.0019	3.5192	100.0019	5.6695	0.3320	0.3994	0.4172	0.7180	0.4194	0.6053	0.3415	0.4030	0.000000	0.000000	0	0.000000	0.000000	OCV, Discharge CC - R_DC, OCV, Charge CC -CV - R_DC, OCV	LG25oC 00100S3C4 P1a	1
12.05.2021 20:27:30	3703688850.114	16.239	10.880	21.19	15522	SK04A14442	53	51.2085	60	55.2028	8.570	-0.750	0.0370	-0.751	0.750	0.0340	0.751	25.11	0.75	25.89	26.12	27.02	0.29	25.93	25.91	26.39	0.20	2.999998	3.761423	3.343847	3.693430	3.606100	3.533455	61.772317	30.874673	96.519	94.895557	48.242	47.166491	200.0744	227.433381	112.447588	202.2572	0.000	30897.631	61772.322	0.000	100.0000	3.4807	100.0000	5.6319			0.4119	0.7116	0.4119	0.6009	0.3518	0.4139	0.000000	0.000000	0	0.000000	0.000000	OCV, Discharge CC - R_DC, OCV, Charge CC, OCV	LG25oC 00100S3C4 P1a	1
13.05.2021 09:39:00	3703736340.005	16.788	10.926	21.19	15581	SK04A14442	0	0.0000	61	55.2028	1.102				0.750	0.2180	0.050	25.49	0.48					24.51	25.57	26.09	0.48		4.200298		4.189963	3.998068			30.881588			48.252	47.177055	0.0000		122.961456	0.0000	30897.631	-0.001	30897.631	-0.001	100.0000	51.7225	100.0000	52.7984									0.000000	0.000000	0	0.000000	0.000000	OCV, Charge CC-CV, OCV	LG25oC charact P1a	3
13.05.2021 10:45:06	3703740306.970	16.834	11.192	21.19	15581	SK04A14442	1	0.9641	62	56.1669	6.386	-0.750	0.0590	-0.751	0.750	0.0580	0.050	25.49	0.82	25.30	25.99	26.95	0.39	25.97	26.31	26.72	0.33	2.999978	4.200502	3.343945	4.183707	3.792024	3.676596	61.704078	61.728404	96.413	94.790727	96.451	94.300990	99.9606	227.130122	235.251045	96.5480	-0.001	-0.006	61704.082	-24.328	100.0380	3.5874	100.0372	5.7362	0.3584	0.4164	0.4226	0.7013	0.4240	0.5355	0.3443	0.4366	0.000000	0.000000	0	0.000000	0.000000	OCV, Discharge CC - R_DC, OCV, Charge CC -CV - R_DC, OCV	LG25oC charact P1a	3
13.05.2021 17:08:17	3703763297.087	17.100	11.542	21.19	15581	SK04A14442	2	1.9577	63	57.1605	8.391	-0.250	0.0130	-0.250	0.250	0.0140	0.008	24.79	0.19	24.53	24.71	25.30	0.18	25.12	24.84	25.12	0.15	2.999987	4.191352	3.126153	4.171794	3.754724	3.696115	63.585800	62.578578	99.353	97.681457	97.779	95.599780	101.6095	235.498435	235.292357	100.0876	-0.006	-0.001	63585.796	-0.006	100.0000	0.6472	100.0000	2.8615	0.3033	0.4089	0.4380	0.7586	0.4297	0.5758	0.3390	0.4602	0.000000	0.000000	0	0.000000	0.000000	OCV, Discharge CC - R_DC, OCV, Charge - pulses, OCV	LG25oC charact P1a	3
14.05.2021 01:31:46	3703793506.334	17.450	13.230	21.19	15581	SK04A14442	3	2.9477	64	58.1505	40.513	-0.050	0.0020	-0.050	0.050	0.0020	0.008	24.56	0.09	24.67	24.55	24.75	0.08	24.71	24.57	24.73	0.09	2.999988	4.198395	3.030182	4.193321	3.750482	3.707677	63.362284	64.646518	99.004	97.338088	101.010	98.758922	98.0135	235.109584	242.241340	97.0559	-0.001	-0.001	63362.284	-1284.235	102.0066	0.9964	101.9865	1.9865	0.2563	0.5142	0.4496	0.7786	0.4546	0.6262	0.2946	0.4645	0.000000	0.000000	0	0.000000	0.000000	OCV, Discharge CC - R_DC, OCV, Charge - pulses, OCV	LG25oC charact P1a	3
15.05.2021 18:02:32	3703939352.508	19.138	13.994	21.19	15581	SK04A14442	4	3.9545	65	59.1573	18.350	-0.200	0.7160	-0.050				24.73	0.08	24.58	24.73	24.99	0.08					2.999990		3.038811			3.733662	64.435844		100.681	98.987307			0.0000	237.212437		0.0000	-0.001	64435.846	64435.848	-0.001	100.0000	-0.6810	100.0000	0.3259	0.3486	0.4459	0.5198	0.8854	0.4373	0.5841	0.3535	0.4972	0.000000	0.000000	0	0.000000	0.000000	OCV, Discharge - HPPC, OCV	LG25oC charact P1a	3
16.05.2021 12:23:33	3704005413.145	19.902	14.283	21.19	15581	SK04A14442	5	3.9545	66	59.1573	6.922				0.750	0.0280	0.751	24.90	0.35					24.65	25.16	26.08	0.48		3.751368		3.684306	3.468785			32.219666			50.343	49.221205	0.0000		116.621186	0.0000	64435.846	32216.162	64435.846	32216.162	49.6622	-0.6810	50.1657	0.3259	0.3563	0.4162					0.3563	0.4162	0.000000	0.000000	0	0.000000	0.000000	OCV, Charge CC, OCV	LG25oC charact P1a	3
17.05.2021 10:12:00	3704083920.005	20.811	14.330	21.19	15638	SK04A14442	0	0.0000	67	59.1573	1.126				0.750	0.2180	0.050	25.62	0.43					24.73	25.70	26.15	0.42		4.200616		4.190031	3.995226			31.987195			49.980	48.866064	0.0000		127.121673	0.0000	32216.162	-0.001	32216.162	-0.001	100.0000	49.6622	100.0000	50.1657									0.000000	0.000000	0	0.000000	0.000000	OCV, Charge CC-CV, OCV	LG25oC 00100S3C4 P1a	6
17.05.2021 11:19:32	3704087972.999	20.858	14.471	21.19	15638	SK04A14442	1	0.9643	68	60.1216	3.394	-0.750	0.0600	-0.751	0.750	0.0270	0.054	26.26	0.43	25.42	26.06	27.02	0.37	25.95	26.41	26.86	0.39	2.999979	4.200431	3.338423	4.189522	3.871827	3.674482	61.712637	61.712994	96.426	94.803876	96.427	94.277449	99.9994	227.152319	235.133410	96.6057	-0.001	0.000	61712.641	-0.359	100.0006	3.5740	100.0006	4.5383	0.3206	0.3924	0.4298	0.7064	0.4185	0.5303	0.3206	0.3924	0.000000	0.000000	0	0.000000	0.000000	OCV, Discharge CC - R_DC, OCV, Charge - pulses, OCV	LG25oC 00100S3C4 P1a	6
