Repository: ife-bat/MachineLearning

# In this thesis, ML models were made for two different datasets. The code for the MIT data models can be found in SeversonReproduced.ipynb and NewModelMIT.ipynb. For the IFE data, it can be found in IFE_ML.ipynb.

File: data/IFE/interim/Cell_ID_SK04A20094/Cell_ID_SK04A20094_Lot_550.txt (part 1 of 53)
Date and Time	Time stamp	Total time (days)	Total test time (days)	Position	Tasks	CellUnit	Cycle - actual	Cycle - normalized	Cycle - total	Cycle - total - normalized	Cycle length (h)	Current_dch (C)	Current_dch std dev (C)	Current_dch_end (C)	Current_cha (C)	Current_cha std dev (C)	Current_cha_end (C)	Temp avg (°C)	Temp std dev (°C)	Temp dch start (°C)	Temp dch avg (°C)	Temp dch max (°C)	Temp dch std dev (°C)	Temp cha start (°C)	Temp cha avg (°C)	Temp cha max (°C)	Temp cha std dev (°C)	Voltage EoD (V)	Voltage EoC (V)	Voltage EoD ocv (V)	Voltage EoC ocv (V)	Voltage charge avg (V)	Voltage discharge avg (V)	Ah_dch (Ah)	Ah_cha (Ah)	Ah_dch (nominal) (%)	Ah_dch (C20 first) (%)	Ah_cha (nominal) (%)	Ah_cha (C20 first) (%)	CE (%)	Wh_dch (Wh)	Wh_cha (Wh)	Efficiency (%)	Ah_balance start (mAh)	Ah_balance end (mAh)	Ah_balance max (mAh)	Ah_balance min (mAh)	SoC - max (nom) (%)	SoC - min (nom) (%)	SoC - max (C20 last) (%)	SoC - min (C20 last) (%)	R_DC 0ms EoC (mOhm)	R_DC 50ms EoC (mOhm)	R_DC 0ms EoD (mOhm)	R_DC 50ms EoD (mOhm)	R_DC 0ms SoC50 dch (mOhm)	R_DC 50ms Soc50 dch (mOhm)	R_DC 0ms SoC50 cha (mOhm)	R_DC 50ms Soc50 cha (mOhm)	Shunt voltage dch (µV)	Shunt voltage cha (µV)	CE Shunt 	Ah_cha slippage (Ah)	Ah_dch slippage (Ah)	Cycle type	TestRegime	TestRegime version
15.03.2021 11:15:00	3698648100.002	0.000	0.101	23.01	15116	SK04A20094	0	0.0000	0	0.0000	2.417	0.000	0.0000	-0.000	0.000	0.0000	-0.000	21.46	1.88	17.67	21.46	24.91	1.88	17.67	21.46	24.91	1.88	3.600891	3.600891	3.601039	3.601039	3.601158	3.601158	0.000000	0.000000	0.000	0.000000		0.000000	0.0000	0.000000	0.000000	0.0000	30030.668	30030.686	30030.686	30030.668	53.0771	53.0771	54.6253	54.6253									0.000000	0.000000	0	0.000000	0.000000	OCV	OCV generic long HP	8
15.03.2021 13:54:00	3698657640.005	0.110	0.164	23.01	15120	SK04A20094	0	0.0000	1	0.0000	1.508				0.750	0.2140	0.050	25.51	0.25					24.93	25.58	25.76	0.22		4.198733		4.187550	3.950853			48.643808			76.006	73.498096	0.0000		189.656899	0.0000	30030.686	0.000	30030.686	-18613.127	129.0830	53.0771	128.1234	54.6253									0.000000	0.000000	0	0.000000	0.000000	OCV, Charge CC-CV, OCV	LG25oC charact P1a	2
15.03.2021 15:24:29	3698663069.169	0.173	0.425	23.01	15120	SK04A20094	1	0.9626	2	0.9626	6.270	-0.750	0.0600	-0.750	0.750	0.0620	0.050	25.29	0.50	25.27	25.66	26.32	0.23	25.48	25.75	26.14	0.32	2.999999	4.199077	3.437648	4.179577	3.811707	3.678532	61.604700	61.660371	96.257	93.567462	96.344	93.165401	99.9097	227.014084	236.144809	96.1334	0.000	-0.003	61604.705	-55.671	100.0870	3.7426	100.0841	6.9187	0.3981	0.5068	0.4776	0.8541	0.4518	0.6219	0.4170	0.5631	0.000000	0.000000	0	0.000000	0.000000	OCV, Discharge CC - R_DC, OCV, Charge CC -CV - R_DC, OCV	LG25oC charact P1a	2
15.03.2021 21:40:41	3698685641.165	0.435	0.787	23.01	15120	SK04A20094	2	1.9667	3	1.9667	8.701	-0.250	0.0130	-0.250	0.240	0.0220	0.050	24.88	0.21	24.87	24.82	25.39	0.19	25.11	24.90	25.29	0.21	2.999995	4.199324	3.220058	4.189980	3.772078	3.693538	64.261586	64.480497	100.409	97.602837	100.751	97.426455	99.6605	238.169924	243.527594	97.8000	-0.003	0.001	64261.585	-218.915	100.3421	-0.4087	100.3308	2.9043	0.3666	0.4998	0.5018	0.9123	0.4693	0.6643	0.3854	0.5784	0.000000	0.000000	0	0.000000	0.000000	OCV, Discharge CC - R_DC, OCV, Charge CC -CV - R_DC, OCV	LG25oC charact P1a	2
16.03.2021 06:22:43	3698716963.549	0.797	2.528	23.01	15120	SK04A20094	3	2.9954	4	2.9954	41.768	-0.050	0.0020	-0.050	0.050	0.0020	0.030	24.90	0.15	24.81	24.88	25.20	0.17	24.85	24.92	25.23	0.14	2.999996	4.198576	3.036028	4.193176	3.751844	3.715506	65.839875	66.183766	102.875	100.000000	103.412	100.000000	99.4804	244.831993	248.163594	98.6575	0.001	-0.001	65839.877	-343.890	100.5373	-2.8748	100.5196	0.5196	0.3316	0.4409	0.5605	0.9466	0.4714	0.7153	0.2473	0.4601	0.000000	0.000000	0	0.000000	0.000000	OCV, Discharge CC - R_DC, OCV, Charge - pulses, OCV	LG25oC charact P1a	2
18.03.2021 00:08:46	3698867326.628	2.537	3.267	23.01	15120	SK04A20094	4	4.0243	5	4.0243	17.735	-0.200	0.7160	-0.050				24.98	0.15	24.94	24.98	25.40	0.15					2.999987		3.048119			3.743329	65.847116		102.886	100.010998			0.0000	242.336258		0.0000	-0.001	65847.119	65847.120	-0.001	100.0000	-2.8861	100.0000	0.5087	0.4138	0.5501	0.6002	0.9194	0.4585	0.6392	0.4187	0.5929	0.000000	0.000000	0	0.000000	0.000000	OCV, Discharge - HPPC, OCV	LG25oC charact P1a	2
18.03.2021 17:52:53	3698931173.720	3.276	3.556	23.01	15120	SK04A20094	5	4.0243	6	4.0243	6.937				0.750	0.0280	0.751	24.97	0.24					25.15	25.30	25.82	0.23		3.758545		3.685818	3.477846			32.924666			51.445	49.747344	0.0000		119.489668	0.0000	65847.119	32922.440	65847.119	32922.440	48.5587	-2.8861	50.2560	0.5087	0.4175	0.5153					0.4175	0.5153	0.000000	0.000000	0	0.000000	0.000000	OCV, Charge CC, OCV	LG25oC charact P1a	2
19.03.2021 15:27:01	3699008821.000	4.175	6.474	23.01	15152	SK04A20094	0	0.0000	7	4.0243	70.040	0.000	0.0000	0.000	0.000	0.0000	0.000	24.71	0.23	24.79	24.71	25.94	0.23	24.79	24.71	25.94	0.23	3.685314	3.685314	3.683906	3.683906	3.684591	3.684591	0.000000	0.000000	0.000	0.000000		0.000000	0.0000	0.000000	0.000000	0.0000	32922.440	32922.356	32922.440	32922.356	48.5588	48.5587	50.2561	50.2560									0.000000	0.000000	0	0.000000	0.000000	OCV	OCV generic long HP	8
22.03.2021 13:31:00	3699261060.005	7.094	6.506	23.01	15172	SK04A20094	0	0.0000	8	4.0243	0.775				1.500	0.4300	0.100	26.14	0.47					25.68	26.42	26.90	0.34		4.197938		4.181562	4.011947			32.334626			50.523	48.855827	0.0000		129.793576	0.0000	32922.356	0.002	32922.356	0.000	100.0000	48.5588	100.0000	50.2561									0.000000	0.000000	0	0.000000	0.000000	OCV, Charge CC-CV, OCV	LG25oC 00080S3C2 P2a	1
22.03.2021 14:17:30	3699263850.188	7.127	6.584	23.01	15172	SK04A20094	1	0.9316	9	4.9559	1.876	-1.500	0.1670	-1.500	1.500	0.1070	1.500	26.75	0.64	25.46	26.76	28.03	0.72	25.96	26.65	27.27	0.49	2.999995	4.081735	3.465173	3.972290	3.774477	3.651969	59.620018	47.698008	93.156	90.553055	74.528	72.069045	124.9948	217.196966	181.006306	119.9941	0.002	11922.018	59620.044	0.002	100.0000	6.8437	100.0000	9.9174			0.4263	0.7441	0.4208	0.5521	0.3928	0.4506	0.000000	0.000000	0	0.000000	0.000000	OCV, Discharge CC - R_DC, OCV, Charge CC, OCV	LG25oC 00080S3C2 P2a	1
22.03.2021 16:10:02	3699270602.010	7.205	6.650	23.01	15172	SK04A20094	2	1.6730	10	5.6973	1.562	-1.500	0.0790	-1.501	1.500	0.4210	0.100	26.70	0.49	26.00	26.56	27.34	0.34	25.90	26.96	27.63	0.52	2.999968	3.972127	3.465494	3.961163	3.791777	3.495483	47.451364	46.655648	74.143	72.070860	72.899	70.494097	101.7055	169.322306	176.527714	95.9183	11922.018	12717.770	59373.402	11922.018	81.3718	7.2291	81.9865	10.2901			0.4356	0.7575	0.4356	0.7575			0.000000	0.000000	0	0.000000	0.000000	OCV, Discharge CC, OCV, Charge CC-CV, OCV	LG25oC 00080S3C2 P2a	1
22.03.2021 17:43:44	3699276224.017	7.270	6.718	23.01	15172	SK04A20094	3	2.4031	11	6.4274	1.636	-1.500	0.1080	-1.500	1.500	0.1430	0.100	26.60	0.49	25.98	26.56	27.63	0.50	25.99	26.63	27.13	0.36	2.999991	3.972350	3.466953	3.962752	3.811441	3.498843	46.725378	46.683330	73.008	70.968206	72.943	70.535923	100.0901	166.501558	176.662394	94.2484	12717.770	12759.844	59443.172	12717.770	80.1285	7.1200	80.7842	10.1847	0.4026	0.4552	0.4270	0.7501	0.4276	0.6427	0.3904	0.4663	0.000000	0.000000	0	0.000000	0.000000	OCV, Discharge CC - R_DC, OCV, Charge CC -CV - R_DC, OCV	LG25oC 00080S3C2 P2a	1
22.03.2021 19:21:52	3699282112.787	7.338	6.791	23.01	15172	SK04A20094	4	3.1339	12	7.1582	1.749	-1.500	0.1050	-1.501	1.500	0.1410	0.100	26.71	0.55	25.78	26.75	27.80	0.58	25.96	26.70	27.31	0.45	2.999999	3.972205	3.465724	3.960392	3.812352	3.500353	46.770258	46.762958	73.079	71.036371	73.067	70.656236	100.0156	166.692172	176.945500	94.2054	12759.844	12767.194	59530.130	12759.844	80.0627	6.9842	80.7206	10.0533	0.3766	0.4492	0.4221	0.7466	0.4205	0.6347	0.3834	0.4606	0.000000	0.000000	0	0.000000	0.000000	OCV, Discharge CC - R_DC, OCV, Charge CC -CV - R_DC, OCV	LG25oC 00080S3C2 P2a	1
22.03.2021 21:06:48	3699288408.013	7.411	6.855	23.01	15172	SK04A20094	5	3.8630	13	7.8873	1.544	-1.500	0.1040	-1.501	1.500	0.1430	0.100	26.69	0.46	26.00	26.66	27.49	0.38	25.96	26.85	27.47	0.47	2.999998	3.972345	3.464256	3.960873	3.810852	3.501518	46.663312	46.656968	72.911	70.873938	72.902	70.496091	100.0136	166.305888	176.487954	94.2307	12767.194	12773.584	59430.532	12767.194	80.0513	7.1398	80.7095	10.2038	0.3681	0.4416	0.4208	0.7444	0.4197	0.6345	0.3796	0.4550	0.000000	0.000000	0	0.000000	0.000000	OCV, Discharge CC - R_DC, OCV, Charge CC -CV - R_DC, OCV	LG25oC 00080S3C2 P2a	1
22.03.2021 22:39:28	3699293968.013	7.475	6.923	23.01	15172	SK04A20094	6	4.5925	14	8.6168	1.644	-1.500	0.1080	-1.500	1.500	0.1430	0.100	26.60	0.47	26.00	26.62	27.54	0.42	26.02	26.64	27.17	0.36	2.999995	3.972246	3.467049	3.962666	3.811838	3.498810	46.689906	46.666000	72.953	70.914330	72.916	70.509738	100.0512	166.397756	176.538684	94.2557	12773.584	12797.518	59463.514	12773.584	80.0413	7.0883	80.6998	10.1539	0.3846	0.4463	0.4224	0.7403	0.4190	0.6293	0.3766	0.4554	0.000000	0.000000	0	0.000000	0.000000	OCV, Discharge CC - R_DC, OCV, Charge CC -CV - R_DC, OCV	LG25oC 00080S3C2 P2a	1
23.03.2021 00:18:05	3699299885.070	7.544	6.993	23.01	15172	SK04A20094	7	5.3221	15	9.3464	1.659	-1.500	0.1040	-1.501	1.500	0.1420	0.100	26.60	0.52	25.60	26.47	27.55	0.58	26.00	26.70	27.23	0.37	2.999968	3.972535	3.466436	3.961254	3.811114	3.502911	46.693616	46.685440	72.959	70.919965	72.946	70.539111	100.0175	166.399572	176.619108	94.2138	12797.518	12805.732	59491.162	12797.518	80.0039	7.0451	80.6637	10.1122	0.3834	0.4468	0.4199	0.7397	0.4194	0.6332	0.3852	0.4574	0.000000	0.000000	0	0.000000	0.000000	OCV, Discharge CC - R_DC, OCV, Charge CC -CV - R_DC, OCV	LG25oC 00080S3C2 P2a	1
23.03.2021 01:57:36	3699305856.013	7.613	7.057	23.01	15172	SK04A20094	8	6.0513	16	10.0756	1.552	-1.500	0.1080	-1.501	1.500	0.1440	0.100	26.61	0.44	25.99	26.66	27.45	0.38	25.97	26.62	27.19	0.42	2.999991	3.971995	3.464077	3.960529	3.810575	3.502112	46.670382	46.661548	72.922	70.884676	72.909	70.503011	100.0189	166.346300	176.494950	94.2499	12805.732	12814.604	59476.136	12805.732	79.9910	7.0685	80.6512	10.1349	0.3758	0.4413	0.4206	0.7422	0.4139	0.6268	0.3753	0.4562	0.000000	0.000000	0	0.000000	0.000000	OCV, Discharge CC - R_DC, OCV, Charge CC -CV - R_DC, OCV	LG25oC 00080S3C2 P2a	1
23.03.2021 03:30:42	3699311442.013	7.678	7.122	23.01	15172	SK04A20094	9	6.7805	17	10.8048	1.546	-1.500	0.1050	-1.501	1.500	0.1440	0.100	26.68	0.48	26.00	26.67	27.55	0.39	25.98	26.78	27.39	0.44	2.999994	3.972308	3.465584	3.963049	3.810645	3.502092	46.669576	46.660864	72.921	70.883452	72.908	70.501978	100.0187	166.332410	176.472136	94.2542	12814.604	12823.344	59484.208	12814.604	79.9772	7.0559	80.6378	10.1227	0.3729	0.4385	0.4193	0.7390	0.4191	0.6274	0.3781	0.4518	0.000000	0.000000	0	0.000000	0.000000	OCV, Discharge CC - R_DC, OCV, Charge CC -CV - R_DC, OCV	LG25oC 00080S3C2 P2a	1
23.03.2021 05:03:27	3699317007.926	7.742	7.190	23.01	15172	SK04A20094	10	7.5089	18	11.5332	1.634	-1.500	0.1040	-1.500	1.500	0.1410	0.100	26.55	0.50	25.73	26.30	27.38	0.48	26.00	26.80	27.29	0.39	2.999997	3.971926	3.466585	3.961314	3.810003	3.500916	46.616212	46.610494	72.838	70.802401	72.829	70.425872	100.0123	166.112818	176.287736	94.2282	12823.344	12829.100	59439.584	12823.344	79.9635	7.1256	80.6246	10.1901	0.3728	0.4421	0.4195	0.7372	0.4161	0.6304	0.3773	0.4530	0.000000	0.000000	0	0.000000	0.000000	OCV, Discharge CC - R_DC, OCV, Charge CC -CV - R_DC, OCV	LG25oC 00080S3C2 P2a	1
23.03.2021 06:41:32	3699322892.013	7.810	7.254	23.01	15172	SK04A20094	11	8.2395	19	12.2638	1.534	-1.500	0.1080	-1.500	1.500	0.1440	0.100	26.62	0.50	25.99	26.78	27.70	0.48	25.95	26.44	26.88	0.33	2.999995	3.972031	3.463262	3.960632	3.808801	3.500585	46.759542	46.750124	73.062	71.020095	73.047	70.636845	100.0201	166.667384	176.805346	94.2660	12829.100	12838.554	59588.664	12829.100	79.9545	6.8927	80.6159	9.9648	0.3970	0.4451	0.4131	0.7298	0.4181	0.6226	0.3929	0.4590	0.000000	0.000000	0	0.000000	0.000000	OCV, Discharge CC - R_DC, OCV, Charge CC -CV - R_DC, OCV	LG25oC 00080S3C2 P2a	1
23.03.2021 08:13:36	3699328416.013	7.874	7.317	23.01	15172	SK04A20094	12	8.9700	20	12.9943	1.515	-1.500	0.1080	-1.497	1.500	0.1400	0.100	26.78	0.49	25.99	26.78	27.67	0.46	25.98	26.85	27.45	0.44	2.999961	3.972086	3.463996	3.961734	3.809906	3.499706	46.747634	46.747942	73.043	71.002009	73.044	70.633548	99.9993	166.624922	176.754182	94.2693	12838.554	12838.276	59586.212	12838.264	79.9402	6.8965	80.6021	9.9685	0.3784	0.4386	0.4177	0.7346	0.4137	0.6225	0.3786	0.4477	0.000000	0.000000	0	0.000000	0.000000	OCV, Discharge CC - R_DC, OCV, Charge CC -CV - R_DC, OCV	LG25oC 00080S3C2 P2a	1
23.03.2021 09:44:31	3699333871.013	7.937	7.380	23.01	15172	SK04A20094	13	9.6970	21	13.7213	1.515	-1.500	0.1050	-1.501	1.500	0.1440	0.100	26.58	0.47	25.96	26.31	27.08	0.32	25.99	26.91	27.49	0.46	2.999990	3.971970	3.464999	3.961512	3.810097	3.501467	46.531858	46.526088	72.706	70.674281	72.697	70.298339	100.0124	165.836588	175.926380	94.2648	12838.276	12844.088	59370.162	12838.276	79.9402	7.2341	80.6021	10.2950	0.3717	0.4351	0.4197	0.7396	0.4047	0.6259	0.3712	0.4473	0.000000	0.000000	0	0.000000	0.000000	OCV, Discharge CC - R_DC, OCV, Charge CC -CV - R_DC, OCV	LG25oC 00080S3C2 P2a	1
23.03.2021 11:15:24	3699339324.013	8.000	7.443	23.01	15172	SK04A20094	14	10.4270	22	14.4513	1.524	-1.500	0.1050	-1.501	1.500	0.1440	0.100	26.60	0.49	25.94	26.59	27.63	0.49	25.99	26.52	26.94	0.31	2.999999	3.971868	3.464936	3.962188	3.810065	3.502339	46.717610	46.698298	72.996	70.956407	72.966	70.558538	100.0414	166.498360	176.591402	94.2845	12844.088	12863.430	59561.728	12844.088	79.9311	6.9348	80.5933	10.0055	0.3848	0.4442	0.4151	0.7323	0.4059	0.6211	0.3791	0.4564	0.000000	0.000000	0	0.000000	0.000000	OCV, Discharge CC - R_DC, OCV, Charge CC -CV - R_DC, OCV	LG25oC 00080S3C2 P2a	1
23.03.2021 12:46:51	3699344811.942	8.064	7.514	23.01	15172	SK04A20094	15	11.1576	23	15.1819	1.690	-1.500	0.1040	-1.501	1.500	0.1450	0.100	26.69	0.56	25.74	26.70	27.80	0.61	25.98	26.68	27.25	0.42	2.999986	3.971811	3.465544	3.961247	3.809857	3.502642	46.758666	46.758158	73.060	71.018765	73.060	70.648984	100.0011	166.641938	176.816680	94.2456	12863.430	12863.976	59622.124	12863.430	79.9009	6.8404	80.5641	9.9143	0.3749	0.4351	0.4170	0.7301	0.4131	0.6211	0.3773	0.4501	0.000000	0.000000	0	0.000000	0.000000	OCV, Discharge CC - R_DC, OCV, Charge CC -CV - R_DC, OCV	LG25oC 00080S3C2 P2a	1
23.03.2021 14:28:17	3699350897.013	8.134	7.581	23.01	15172	SK04A20094	16	11.8870	24	15.9113	1.624	-1.500	0.1080	-1.500	1.500	0.1420	0.100	26.63	0.47	25.98	26.67	27.51	0.40	25.94	26.70	27.35	0.48	2.999997	3.971850	3.462661	3.959860	3.809448	3.500049	46.682816	46.679078	72.942	70.903561	72.936	70.529498	100.0080	166.390916	176.485888	94.2800	12863.976	12867.764	59546.814	12863.976	79.9000	6.9581	80.5632	10.0281	0.3901	0.4368	0.4163	0.7281	0.4110	0.6205	0.3745	0.4488	0.000000	0.000000	0	0.000000	0.000000	OCV, Discharge CC - R_DC, OCV, Charge CC -CV - R_DC, OCV	LG25oC 00080S3C2 P2a	1
23.03.2021 16:05:43	3699356743.013	8.202	7.644	23.01	15172	SK04A20094	17	12.6168	25	16.6411	1.506	-1.500	0.1080	-1.500	1.500	0.1430	0.100	26.71	0.46	26.00	26.67	27.60	0.41	25.99	26.80	27.37	0.42	2.999995	3.972330	3.464463	3.962835	3.811415	3.500553	46.706674	46.697492	72.979	70.939798	72.965	70.557321	100.0197	166.442998	176.537412	94.2820	12867.764	12876.974	59574.462	12867.764	79.8941	6.9149	80.5575	9.9863	0.3678	0.4329	0.4129	0.7282	0.4106	0.6158	0.3788	0.4485	0.000000	0.000000	0	0.000000	0.000000	OCV, Discharge CC - R_DC, OCV, Charge CC -CV - R_DC, OCV	LG25oC 00080S3C2 P2a	1
23.03.2021 17:36:04	3699362164.361	8.265	7.711	23.01	15172	SK04A20094	18	13.3463	26	17.3706	1.603	-1.500	0.1080	-1.499	1.500	0.1420	0.100	26.62	0.48	25.92	26.55	27.52	0.49	26.00	26.67	27.09	0.34	2.999984	3.971805	3.465825	3.962447	3.810811	3.501394	46.690876	46.677972	72.954	70.915803	72.934	70.527827	100.0276	166.398542	176.489338	94.2825	12876.974	12889.904	59567.872	12876.974	79.8797	6.9252	80.5436	9.9962	0.3777	0.4391	0.4154	0.7304	0.4088	0.6221	0.3713	0.4475	0.000000	0.000000	0	0.000000	0.000000	OCV, Discharge CC - R_DC, OCV, Charge CC -CV - R_DC, OCV	LG25oC 00080S3C2 P2a	1
23.03.2021 19:12:15	3699367935.003	8.331	7.780	23.01	15172	SK04A20094	19	14.0776	27	18.1019	1.661	-1.500	0.1050	-1.501	1.500	0.1420	0.100	26.69	0.54	25.96	26.80	27.86	0.54	25.98	26.57	27.10	0.38	3.000000	3.972070	3.463027	3.960173	3.809228	3.503890	46.803406	46.799012	73.130	71.086718	73.123	70.710712	100.0094	166.811646	176.939214	94.2762	12889.904	12894.348	59693.338	12889.904	79.8595	6.7292	80.5241	9.8067	0.3733	0.4378	0.4187	0.7258	0.4082	0.6165	0.3765	0.4528	0.000000	0.000000	0	0.000000	0.000000	OCV, Discharge CC - R_DC, OCV, Charge CC -CV - R_DC, OCV	LG25oC 00080S3C2 P2a	1
23.03.2021 20:51:53	3699373913.013	8.401	7.844	23.01	15172	SK04A20094	20	14.8083	28	18.8326	1.521	-1.500	0.1080	-1.500	1.500	0.1410	0.100	26.79	0.49	25.99	26.82	27.66	0.45	25.98	26.93	27.57	0.48	2.999991	3.971962	3.462364	3.961504	3.809608	3.500985	46.761414	46.768372	73.065	71.022939	73.076	70.664416	99.9851	166.669406	176.765772	94.2883	12894.348	12887.424	59655.784	12887.406	79.8634	6.7878	80.5278	9.8634	0.3711	0.4312	0.4100	0.7252	0.4062	0.6142	0.3756	0.4457	0.000000	0.000000	0	0.000000	0.000000	OCV, Discharge CC - R_DC, OCV, Charge CC -CV - R_DC, OCV	LG25oC 00080S3C2 P2a	1
23.03.2021 22:23:08	3699379388.013	8.464	7.907	23.01	15172	SK04A20094	21	15.5369	29	19.5612	1.526	-1.500	0.1060	-1.498	1.500	0.1410	0.100	26.60	0.44	25.98	26.48	27.28	0.36	25.99	26.74	27.35	0.43	2.999990	3.971899	3.465287	3.962567	3.811456	3.499326	46.628840	46.610672	72.858	70.821580	72.829	70.426140	100.0390	166.174490	176.213146	94.3031	12887.424	12905.618	59516.288	12887.424	79.8634	7.0058	80.5278	10.0742	0.3523	0.4342	0.4114	0.7319	0.4076	0.6201	0.3603	0.4462	0.000000	0.000000	0	0.000000	0.000000	OCV, Discharge CC - R_DC, OCV, Charge CC -CV - R_DC, OCV	LG25oC 00080S3C2 P2a	1
23.03.2021 23:54:40	3699384880.987	8.528	7.972	23.01	15172	SK04A20094	22	16.2672	30	20.2915	1.546	-1.500	0.1060	-1.501	1.500	0.1450	0.100	26.63	0.51	25.82	26.61	27.72	0.56	25.98	26.54	27.01	0.33	2.999996	3.972202	3.464085	3.962443	3.810467	3.499501	46.742698	46.730284	73.035	70.994512	73.016	70.606868	100.0266	166.578098	176.663486	94.2912	12905.618	12918.054	59648.338	12905.618	79.8350	6.7995	80.5003	9.8747	0.3726	0.4424	0.4168	0.7283	0.4063	0.6192	0.3720	0.4512	0.000000	0.000000	0	0.000000	0.000000	OCV, Discharge CC - R_DC, OCV, Charge CC -CV - R_DC, OCV	LG25oC 00080S3C2 P2a	1
24.03.2021 01:27:24	3699390444.994	8.592	8.042	23.01	15172	SK04A20094	23	16.9974	31	21.0217	1.684	-1.500	0.1100	-1.499	1.500	0.1380	0.100	26.67	0.49	25.88	26.71	27.62	0.47	25.95	26.70	27.30	0.45	2.999999	3.971993	3.463480	3.960173	3.810272	3.500428	46.729016	46.736260	73.014	70.973731	73.025	70.615897	99.9845	166.543210	176.674592	94.2655	12918.054	12910.858	59647.092	12910.826	79.8268	6.8014	80.4925	9.8766	0.3703	0.4349	0.4159	0.7240	0.4154	0.6177	0.3746	0.4475	0.000000	0.000000	0	0.000000	0.000000	OCV, Discharge CC - R_DC, OCV, Charge CC -CV - R_DC, OCV	LG25oC 00080S3C2 P2a	1
24.03.2021 03:08:27	3699396507.013	8.662	8.101	23.01	15172	SK04A20094	24	17.7263	32	21.7506	1.434	-1.500	0.1080	-1.500	1.500	0.1440	0.100	26.58	0.41	25.99	26.55	27.35	0.36	25.95	26.62	27.17	0.40	2.999986	3.972106	3.462346	3.961934	3.809948	3.499394	46.652302	46.645186	72.894	70.857215	72.883	70.478289	100.0153	166.246774	176.318810	94.2876	12910.858	12918.004	59563.182	12910.858	79.8268	6.9325	80.4924	10.0033	0.3636	0.4335	0.4109	0.7273	0.4095	0.6161	0.3685	0.4474	0.000000	0.000000	0	0.000000	0.000000	OCV, Discharge CC - R_DC, OCV, Charge CC -CV - R_DC, OCV	LG25oC 00080S3C2 P2a	1
24.03.2021 04:34:28	3699401668.013	8.722	8.168	23.01	15172	SK04A20094	25	18.4560	33	22.4803	1.591	-1.500	0.1050	-1.500	1.500	0.1400	0.100	26.66	0.46	25.98	26.59	27.51	0.42	26.00	26.76	27.23	0.36	2.999993	3.972288	3.464800	3.962752	3.810689	3.501234	46.702588	46.691424	72.973	70.933592	72.955	70.548152	100.0239	166.430244	176.491188	94.2995	12918.004	12929.198	59620.620	12918.004	79.8156	6.8428	80.4816	9.9165	0.3570	0.4325	0.4127	0.7260	0.4093	0.6177	0.3656	0.4431	0.000000	0.000000	0	0.000000	0.000000	OCV, Discharge CC - R_DC, OCV, Charge CC -CV - R_DC, OCV	LG25oC 00080S3C2 P2a	1
24.03.2021 06:09:57	3699407397.067	8.788	8.234	23.01	15172	SK04A20094	26	19.1850	34	23.2093	1.596	-1.500	0.1040	-1.501	1.500	0.1430	0.100	26.61	0.47	25.89	26.47	27.43	0.47	25.99	26.78	27.25	0.38	2.999997	3.972442	3.464216	3.961080	3.810168	3.500956	46.656216	46.655368	72.900	70.863160	72.899	70.493674	100.0018	166.264508	176.357676	94.2769	12929.198	12930.090	59585.442	12929.198	79.7981	6.8977	80.4647	9.9697	0.3691	0.4346	0.4144	0.7292	0.4089	0.6190	0.3673	0.4470	0.000000	0.000000	0	0.000000	0.000000	OCV, Discharge CC - R_DC, OCV, Charge CC -CV - R_DC, OCV	LG25oC 00080S3C2 P2a	1
24.03.2021 07:45:44	3699413144.013	8.855	8.296	23.01	15172	SK04A20094	27	19.9157	35	23.9400	1.485	-1.500	0.1060	-1.500	1.500	0.1410	0.100	26.65	0.49	25.98	26.81	27.70	0.47	25.96	26.45	26.96	0.34	2.999990	3.971830	3.462274	3.961781	3.809354	3.500849	46.760642	46.754044	73.064	71.021766	73.053	70.642768	100.0141	166.652400	176.737116	94.2939	12930.090	12936.714	59690.752	12930.090	79.7967	6.7332	80.4634	9.8106	0.3753	0.4380	0.4148	0.7218	0.4120	0.6137	0.3748	0.4491	0.000000	0.000000	0	0.000000	0.000000	OCV, Discharge CC - R_DC, OCV, Charge CC -CV - R_DC, OCV	LG25oC 00080S3C2 P2a	1
24.03.2021 09:14:50	3699418490.013	8.917	8.362	23.01	15172	SK04A20094	28	20.6441	36	24.6684	1.592	-1.500	0.1010	-1.501	1.500	0.1430	0.100	26.52	0.45	25.98	26.37	27.25	0.42	25.97	26.70	27.33	0.46	2.999989	3.972143	3.462567	3.960322	3.808056	3.508149	46.621602	46.625392	72.846	70.810587	72.852	70.448382	99.9919	166.143208	176.270990	94.2544	12936.714	12932.976	59558.344	12932.946	79.7923	6.9401	80.4590	10.0106	0.3688	0.4337	0.4205	0.7335	0.3588	0.9047	0.3789	0.4505	0.000000	0.000000	0	0.000000	0.000000	OCV, Discharge CC - R_DC, OCV, Charge CC -CV - R_DC, OCV	LG25oC 00080S3C2 P2a	1
24.03.2021 14:51:21	3699438681.013	9.150	8.428	23.01	15172	SK04A20094	29	21.3743	37	25.3986	1.580	-1.500	0.1080	-1.500	1.500	0.1420	0.100	26.74	0.47	26.00	26.76	27.61	0.44	25.99	26.80	27.37	0.42	2.999988	3.972192	3.463906	3.962515	3.810732	3.500054	46.733652	46.733026	73.021	70.980773	73.020	70.611011	100.0013	166.535122	176.633330	94.2830	12932.976	12933.628	59666.650	12932.976	79.7922	6.7709	80.4590	9.8470	0.3845	0.4307	0.4157	0.7233	0.4088	0.6131	0.3823	0.4445	0.000000	0.000000	0	0.000000	0.000000	OCV, Discharge CC - R_DC, OCV, Charge CC -CV - R_DC, OCV	LG25oC 00080S3C2 P2a	1
24.03.2021 16:26:09	3699444369.013	9.216	8.505	23.01	15172	SK04A20094	30	22.1036	38	26.1279	1.829	-1.500	0.1050	-1.501	1.500	0.1410	0.100	26.57	0.44	25.98	26.52	27.49	0.42	26.00	26.69	27.09	0.32	2.999967	3.972170	3.466251	3.961681	3.811565	3.501871	46.671040	46.657952	72.924	70.885675	72.903	70.497578	100.0281	166.299606	176.388462	94.2803	12933.628	12946.752	59604.696	12933.628	79.7912	6.8677	80.4580	9.9406	0.3717	0.4352	0.4182	0.7248	0.4158	0.6185	0.3728	0.4458	0.000000	0.000000	0	0.000000	0.000000	OCV, Discharge CC - R_DC, OCV, Charge CC -CV - R_DC, OCV	LG25oC 00080S3C2 P2a	1
24.03.2021 18:15:53	3699450953.013	9.292	8.585	23.01	15172	SK04A20094	31	22.8342	39	26.8585	1.920	-1.500	0.1080	-1.499	1.500	0.1440	0.100	26.60	0.50	25.98	26.73	27.65	0.48	25.97	26.66	27.25	0.43	2.999988	3.972084	3.462256	3.959129	3.808894	3.501109	46.759402	46.759590	73.062	71.019883	73.062	70.651147	99.9996	166.636398	176.734612	94.2862	12946.752	12946.640	59706.176	12946.580	79.7710	6.7091	80.4384	9.7873	0.3717	0.4355	0.4127	0.7237	0.4049	0.6139	0.3792	0.4491	0.000000	0.000000	0	0.000000	0.000000	OCV, Discharge CC - R_DC, OCV, Charge CC -CV - R_DC, OCV	LG25oC 00080S3C2 P2a	1
24.03.2021 20:11:04	3699457864.013	9.372	8.653	23.01	15172	SK04A20094	32	23.5636	40	27.5879	1.643	-1.500	0.1080	-1.501	1.500	0.1430	0.100	26.62	0.45	25.99	26.53	27.50	0.43	26.00	26.73	27.27	0.37	2.999992	3.972370	3.465184	3.962576	3.810321	3.498825	46.682082	46.684756	72.941	70.902446	72.945	70.538077	99.9943	166.288896	176.453130	94.2397	12946.640	12943.994	59628.746	12943.984	79.7750	6.8301	80.4424	9.9043	0.3898	0.4335	0.4169	0.7286	0.4028	0.6168	0.3729	0.4436	0.000000	0.000000	0	0.000000	0.000000	OCV, Discharge CC - R_DC, OCV, Charge CC -CV - R_DC, OCV	LG25oC 00080S3C2 P2a	1
24.03.2021 21:49:37	3699463777.631	9.441	8.730	23.01	15172	SK04A20094	33	24.2954	41	28.3197	1.844	-1.500	0.1050	-1.500	1.500	0.1430	0.100	26.69	0.54	25.94	26.81	27.90	0.56	25.98	26.61	27.14	0.37	2.999993	3.971541	3.462931	3.960023	3.808869	3.501584	46.837532	46.829056	73.184	71.138549	73.170	70.756107	100.0181	166.906242	177.000520	94.2970	12943.994	12952.526	59781.556	12943.994	79.7750	6.5913	80.4423	9.6734	0.3859	0.4391	0.4129	0.7217	0.4052	0.6112	0.3801	0.4521	0.000000	0.000000	0	0.000000	0.000000	OCV, Discharge CC - R_DC, OCV, Charge CC -CV - R_DC, OCV	LG25oC 00080S3C2 P2a	1
24.03.2021 23:40:17	3699470417.013	9.518	8.795	23.01	15172	SK04A20094	34	25.0251	42	29.0494	1.565	-1.500	0.1080	-1.501	1.500	0.1400	0.100	26.71	0.47	26.00	26.66	27.49	0.39	25.97	26.89	27.57	0.49	2.999985	3.972046	3.462439	3.960562	3.809788	3.500799	46.700020	46.706176	72.969	70.929691	72.978	70.570442	99.9868	166.382650	176.493396	94.2713	12952.526	12946.408	59652.568	12946.384	79.7713	6.7929	80.4387	9.8683	0.3673	0.4262	0.4116	0.7223	0.4043	0.6127	0.3766	0.4441	0.000000	0.000000	0	0.000000	0.000000	OCV, Discharge CC - R_DC, OCV, Charge CC -CV - R_DC, OCV	LG25oC 00080S3C2 P2a	1
25.03.2021 01:14:10	3699476050.013	9.583	8.866	23.01	15172	SK04A20094	35	25.7551	43	29.7794	1.697	-1.500	0.1080	-1.501	1.500	0.1440	0.100	26.62	0.44	25.98	26.60	27.55	0.42	25.99	26.67	27.17	0.34	2.999988	3.971755	3.465092	3.962338	3.809552	3.500632	46.719148	46.696758	72.999	70.958743	72.964	70.556212	100.0479	166.461968	176.490650	94.3177	12946.408	12968.826	59665.580	12946.408	79.7712	6.7725	80.4387	9.8486	0.3694	0.4315	0.4121	0.7247	0.4080	0.6165	0.3688	0.4447	0.000000	0.000000	0	0.000000	0.000000	OCV, Discharge CC - R_DC, OCV, Charge CC -CV - R_DC, OCV	LG25oC 00080S3C2 P2a	1
25.03.2021 02:55:58	3699482158.138	9.653	8.940	23.01	15172	SK04A20094	36	26.4857	44	30.5100	1.789	-1.500	0.1080	-1.500	1.500	0.1420	0.100	26.64	0.51	25.90	26.60	27.64	0.52	25.98	26.70	27.28	0.41	2.999976	3.972292	3.463643	3.960359	3.809316	3.501501	46.759858	46.759182	73.062	71.020575	73.061	70.650531	100.0014	166.606050	176.724404	94.2745	12968.826	12969.548	59728.706	12968.826	79.7362	6.6739	80.4048	9.7532	0.3589	0.4329	0.4109	0.7228	0.4093	0.6177	0.3635	0.4459	0.000000	0.000000	0	0.000000	0.000000	OCV, Discharge CC - R_DC, OCV, Charge CC -CV - R_DC, OCV	LG25oC 00080S3C2 P2a	1
25.03.2021 04:43:17	3699488597.013	9.728	9.010	23.01	15172	SK04A20094	37	27.2155	45	31.2398	1.668	-1.500	0.1080	-1.500	1.500	0.1430	0.100	26.65	0.45	25.99	26.67	27.51	0.40	25.97	26.74	27.35	0.47	2.999973	3.972097	3.462080	3.960280	3.808149	3.500349	46.707198	46.712558	72.980	70.940593	72.988	70.580085	99.9885	166.415964	176.525592	94.2730	12969.548	12964.236	59676.768	12964.204	79.7434	6.7550	80.4118	9.8317	0.3517	0.4311	0.4140	0.7263	0.4069	0.6157	0.3641	0.4446	0.000000	0.000000	0	0.000000	0.000000	OCV, Discharge CC - R_DC, OCV, Charge CC -CV - R_DC, OCV	LG25oC 00080S3C2 P2a	1
25.03.2021 06:23:21	3699494601.013	9.797	9.079	23.01	15172	SK04A20094	38	27.9462	46	31.9705	1.661	-1.500	0.1080	-1.501	1.500	0.1430	0.100	26.63	0.49	26.00	26.64	27.67	0.49	25.99	26.57	27.04	0.31	2.999969	3.971912	3.464257	3.962692	3.809911	3.499762	46.763610	46.746814	73.068	71.026274	73.042	70.631843	100.0359	166.589854	176.678836	94.2896	12964.236	12981.058	59727.870	12964.236	79.7434	6.6752	80.4118	9.7545	0.3623	0.4349	0.4168	0.7250	0.4071	0.6145	0.3603	0.4451	0.000000	0.000000	0	0.000000	0.000000	OCV, Discharge CC - R_DC, OCV, Charge CC -CV - R_DC, OCV	LG25oC 00080S3C2 P2a	1
25.03.2021 08:03:02	3699500582.339	9.867	9.157	23.01	15172	SK04A20094	39	28.6777	47	32.7020	1.870	-1.500	0.1050	-1.501	1.500	0.1430	0.100	26.70	0.56	25.78	26.69	27.88	0.61	25.97	26.73	27.36	0.45	2.999991	3.972062	3.463457	3.960024	3.808507	3.501242	46.813442	46.819246	73.146	71.101961	73.155	70.741284	99.9876	166.789958	176.928496	94.2697	12981.058	12975.312	59794.528	12975.276	79.7261	6.5710	80.3951	9.6538	0.3670	0.4340	0.4102	0.7214	0.4047	0.6130	0.3725	0.4462	0.000000	0.000000	0	0.000000	0.000000	OCV, Discharge CC - R_DC, OCV, Charge CC -CV - R_DC, OCV	LG25oC 00080S3C2 P2a	1
25.03.2021 09:55:13	3699507313.013	9.945	9.224	23.01	15172	SK04A20094	40	29.4063	48	33.4306	1.619	-1.500	0.1080	-1.501	1.500	0.1420	0.100	26.65	0.47	26.00	26.48	27.27	0.33	25.98	26.92	27.61	0.53	2.999992	3.972281	3.461861	3.960517	3.808230	3.499381	46.628706	46.633852	72.857	70.821377	72.865	70.461164	99.9890	166.122792	176.196384	94.2827	12975.312	12970.212	59604.040	12970.180	79.7341	6.8687	80.4028	9.9416	0.3610	0.4257	0.4178	0.7235	0.4086	0.6145	0.3561	0.4382	0.000000	0.000000	0	0.000000	0.000000	OCV, Discharge CC - R_DC, OCV, Charge CC -CV - R_DC, OCV	LG25oC 00080S3C2 P2a	1
25.03.2021 11:32:23	3699513143.013	10.012	9.290	23.01	15172	SK04A20094	41	30.1369	49	34.1612	1.568	-1.500	0.1050	-1.497	1.500	0.1420	0.100	26.64	0.50	25.98	26.60	27.65	0.50	25.98	26.62	27.06	0.33	2.999994	3.972113	3.463102	3.962451	3.810506	3.500236	46.761154	46.741176	73.064	71.022544	73.033	70.623325	100.0427	166.575070	176.623700	94.3107	12970.212	12990.218	59731.396	12970.212	79.7340	6.6697	80.4027	9.7492	0.3740	0.4341	0.4107	0.7211	0.4064	0.6137	0.3783	0.4463	0.000000	0.000000	0	0.000000	0.000000	OCV, Discharge CC - R_DC, OCV, Charge CC -CV - R_DC, OCV	LG25oC 00080S3C2 P2a	1
25.03.2021 13:06:27	3699518787.449	10.077	9.604	23.01	15172	SK04A20094	42	30.8686	50	34.8929	7.553	-1.500	0.1220	-1.499	1.500	0.1280	1.500	25.83	0.59	25.86	26.76	27.82	0.57	25.98	26.37	26.87	0.28	2.999998	3.810403	3.463454	3.703237	3.684056	3.420342	46.828998	29.813328	73.170	71.125588	46.583	45.046285	157.0740	166.841918	110.441166	151.0686	12990.218	30005.934	59819.240	12990.218	79.7028	6.5324	80.3725	9.6164			0.4115	0.7202	0.4092	0.6145	0.3562	0.4425	0.000000	0.000000	0	0.000000	0.000000	OCV, Discharge CC - R_DC, OCV, Charge CC, OCV	LG25oC 00080S3C2 P2a	1
25.03.2021 22:38:00	3699553080.005	10.474	9.650	23.01	15203	SK04A20094	0	0.0000	51	34.8929	1.102				0.750	0.2250	0.050	25.93	0.20					25.55	25.94	26.24	0.21		4.198502		4.189022	4.005295			30.253331			47.271	45.711105	0.0000		120.733612	0.0000	30005.934	0.000	30005.934	-247.402	100.3866	53.1157	100.3738	54.6627									0.000000	0.000000	0	0.000000	0.000000	OCV, Charge CC-CV, OCV	LG25oC charact P1a	2
25.03.2021 23:44:07	3699557047.225	10.520	9.912	23.01	15203	SK04A20094	1	0.9700	52	35.8629	6.275	-0.750	0.0590	-0.750	0.750	0.0610	0.050	25.76	0.36	25.90	25.98	26.68	0.23	25.87	25.99	26.42	0.27	2.999989	4.198854	3.376913	4.180734	3.795439	3.680538	62.080747	62.104442	97.001	94.290499	97.038	93.836368	99.9618	228.632544	236.986031	96.4751	0.000	-0.004	62080.752	-23.696	100.0370	2.9988	100.0358	6.1994	0.3808	0.4529	0.4275	0.7225	0.4156	0.5353	0.3880	0.4924	0.000000	0.000000	0	0.000000	0.000000	OCV, Discharge CC - R_DC, OCV, Charge CC -CV - R_DC, OCV	LG25oC charact P1a	2
26.03.2021 06:00:38	3699579638.986	10.782	10.274	23.01	15203	SK04A20094	2	1.9736	53	36.8665	8.684	-0.250	0.0130	-0.250	0.240	0.0210	0.050	25.57	0.20	25.70	25.55	25.86	0.19	25.55	25.57	25.96	0.21	2.999995	4.198887	3.145932	4.189824	3.762119	3.690329	64.230899	64.395541	100.361	97.556229	100.618	97.298091	99.7443	237.898095	242.647766	98.0426	-0.004	-0.000	64230.897	-164.647	100.2573	-0.3608	100.2488	2.9507	0.3668	0.4540	0.4550	0.8041	0.4271	0.5857	0.3633	0.4954	0.000000	0.000000	0	0.000000	0.000000	OCV, Discharge CC - R_DC, OCV, Charge CC -CV - R_DC, OCV	LG25oC charact P1a	2
26.03.2021 14:41:40	3699610900.122	11.144	11.999	23.01	15203	SK04A20094	3	2.9936	54	37.8865	41.414	-0.050	0.0020	-0.050	0.050	0.0020	0.022	25.50	0.21	25.76	25.50	25.94	0.19	25.54	25.49	25.94	0.23	2.999993	4.198445	3.031211	4.193741	3.752375	3.718987	65.280600	65.612728	102.001	99.150553	102.520	99.137193	99.4938	242.705473	245.881088	98.7085	-0.000	0.001	65280.600	-332.129	100.5190	-2.0009	100.5062	0.5062	0.2740	0.3395	0.4573	0.8814	0.3766	0.6659	0.2203	0.3911	0.000000	0.000000	0	0.000000	0.000000	OCV, Discharge CC - R_DC, OCV, Charge - pulses, OCV	LG25oC charact P1a	2
28.03.2021 09:06:31	3699759991.496	12.869	12.733	23.01	15203	SK04A20094	4	4.0139	55	38.9068	17.623	-0.200	0.7170	-0.050				25.57	0.21	25.83	25.57	26.00	0.21					2.999999		3.044182			3.742933	65.299283		102.030	99.178929			0.0000	240.550152		0.0000	0.001	65299.288	65299.289	0.001	100.0000	-2.0301	100.0000	0.4777	0.3809	0.4816	0.4431	0.8698	0.4236	0.5699	0.3907	0.5190	0.000000	0.000000	0	0.000000	0.000000	OCV, Discharge - HPPC, OCV	LG25oC charact P1a	2
29.03.2021 02:43:55	3699823435.065	13.603	13.022	23.01	15203	SK04A20094	5	4.0139	56	38.9068	6.931				0.750	0.0280	0.751	25.55	0.25					25.76	25.69	26.22	0.20		3.753308		3.683766	3.470078			32.650662			51.017	49.333340	0.0000		118.249976	0.0000	65299.288	32648.613	65299.288	32648.613	48.9865	-2.0301	50.2404	0.4777	0.3935	0.4711					0.3935	0.4711	0.000000	0.000000	0	0.000000	0.000000	OCV, Charge CC, OCV	LG25oC charact P1a	2
29.03.2021 11:19:00	3699854340.005	13.961	13.054	23.01	15219	SK04A20094	0	0.0000	57	38.9068	0.766				1.500	0.4190	0.100	26.04	0.43					25.40	26.22	26.77	0.42		4.198586		4.182238	4.006593			32.001770			50.003	48.352900	0.0000		128.328490	0.0000	32648.613	0.002	32648.613	0.000	100.0000	48.9865	100.0000	50.2404									0.000000	0.000000	0	0.000000	0.000000	OCV, Charge CC-CV, OCV	LG25oC 00080S3C2 P2a	2
29.03.2021 12:04:58	3699857098.769	13.993	13.132	23.01	15219	SK04A20094	1	0.9355	58	39.8423	1.861	-1.500	0.1670	-1.498	1.500	0.1060	1.500	26.89	0.63	25.66	26.91	28.15	0.69	25.96	26.81	27.65	0.58	2.999994	4.074593	3.458595	3.970344	3.766697	3.652927	59.869414	47.896004	93.546	90.931846	74.838	72.368206	124.9988	218.100282	181.290576	120.3043	0.002	11973.416	59869.438	0.002	100.0000	6.4540	100.0000	8.7533			0.4021	0.6979	0.4001	0.5150	0.3545	0.4201	0.000000	0.000000	0	0.000000	0.000000	OCV, Discharge CC - R_DC, OCV, Charge CC, OCV	LG25oC 00080S3C2 P2a	2
29.03.2021 13:56:37	3699863797.010	14.071	13.197	23.01	15219	SK04A20094	2	1.6784	59	40.5852	1.559	-1.500	0.0790	-1.500	1.500	0.4130	0.100	26.66	0.48	25.98	26.46	27.29	0.36	25.98	26.96	27.61	0.51	2.999959	3.970693	3.460979	3.959836	3.784883	3.498349	47.546290	46.775180	74.291	72.215037	73.086	70.674703	101.6485	169.591062	176.630800	96.0144	11973.416	12744.566	59519.728	11973.416	81.2915	7.0004	81.7514	9.2863			0.4126	0.7104	0.4126	0.7104			0.000000	0.000000	0	0.000000	0.000000	OCV, Discharge CC, OCV, Charge CC-CV, OCV	LG25oC 00080S3C2 P2a	2
29.03.2021 15:30:08	3699869408.017	14.136	13.267	23.01	15219	SK04A20094	3	2.4117	60	41.3185	1.676	-1.500	0.1050	-1.500	1.500	0.1440	0.100	26.67	0.53	25.97	26.68	27.81	0.55	25.98	26.52	26.97	0.33	2.999976	3.970488	3.462134	3.961366	3.808218	3.500400	46.934548	46.885522	73.335	71.285901	73.259	70.841424	100.1046	167.188636	177.094916	94.4062	12744.566	12793.622	59679.144	12744.566	80.0866	6.7513	80.5761	9.0433	0.3680	0.4297	0.4075	0.7030	0.3971	0.6011	0.3739	0.4415	0.000000	0.000000	0	0.000000	0.000000	OCV, Discharge CC - R_DC, OCV, Charge CC -CV - R_DC, OCV	LG25oC 00080S3C2 P2a	2
29.03.2021 17:10:40	3699875440.639	14.205	13.340	23.01	15219	SK04A20094	4	3.1443	61	42.0511	1.765	-1.500	0.1050	-1.501	1.500	0.1390	0.100	26.69	0.53	25.90	26.71	27.81	0.55	25.98	26.68	27.25	0.42	3.000000	3.970521	3.462009	3.959226	3.806945	3.500741	46.887898	46.874182	73.262	71.215047	73.241	70.824289	100.0293	167.039370	177.036020	94.3533	12793.622	12807.386	59681.550	12793.622	80.0100	6.7476	80.5013	9.0397	0.3722	0.4225	0.4047	0.7027	0.3970	0.6004	0.3704	0.4364	0.000000	0.000000	0	0.000000	0.000000	OCV, Discharge CC - R_DC, OCV, Charge CC -CV - R_DC, OCV	LG25oC 00080S3C2 P2a	2
29.03.2021 18:56:36	3699881796.013	14.279	13.414	23.01	15219	SK04A20094	5	3.8752	62	42.7820	1.772	-1.500	0.1080	-1.501	1.500	0.1400	0.100	26.61	0.45	25.98	26.66	27.51	0.39	25.97	26.73	27.36	0.46	2.999989	3.970749	3.460216	3.958138	3.806012	3.499592	46.776412	46.769594	73.088	71.045718	73.077	70.666263	100.0146	166.643514	176.620306	94.3513	12807.386	12814.266	59583.818	12807.386	79.9885	6.9003	80.4803	9.1886	0.3724	0.4253	0.4024	0.7039	0.4008	0.6016	0.3735	0.4390	0.000000	0.000000	0	0.000000	0.000000	OCV, Discharge CC - R_DC, OCV, Charge CC -CV - R_DC, OCV	LG25oC 00080S3C2 P2a	2
29.03.2021 20:42:56	3699888176.013	14.353	13.484	23.01	15219	SK04A20094	6	4.6063	63	43.5131	1.694	-1.500	0.1080	-1.501	1.500	0.1410	0.100	26.64	0.47	26.00	26.62	27.57	0.46	25.99	26.69	27.17	0.35	2.999993	3.970595	3.462953	3.961412	3.807278	3.498001	46.791738	46.780886	73.112	71.068996	73.095	70.683324	100.0232	166.653072	176.678826	94.3254	12814.266	12825.148	59606.028	12814.266	79.9777	6.8656	80.4698	9.1548	0.3911	0.4258	0.4041	0.7020	0.3956	0.6006	0.3836	0.4396	0.000000	0.000000	0	0.000000	0.000000	OCV, Discharge CC - R_DC, OCV, Charge CC -CV - R_DC, OCV	LG25oC 00080S3C2 P2a	2
29.03.2021 22:24:36	3699894276.013	14.423	13.563	23.01	15219	SK04A20094	7	5.3388	64	44.2456	1.894	-1.500	0.1080	-1.500	1.500	0.1390	0.100	26.67	0.54	25.98	26.76	27.89	0.56	25.99	26.61	27.15	0.36	2.999986	3.970287	3.461625	3.958647	3.807502	3.499949	46.874518	46.853960	73.241	71.194725	73.209	70.793735	100.0439	166.989816	176.952694	94.3698	12825.148	12845.758	59699.688	12825.148	79.9607	6.7192	80.4533	9.0120	0.3756	0.4281	0.4064	0.7026	0.4020	0.6023	0.3710	0.4396	0.000000	0.000000	0	0.000000	0.000000	OCV, Discharge CC - R_DC, OCV, Charge CC -CV - R_DC, OCV	LG25oC 00080S3C2 P2a	2
30.03.2021 00:18:14	3699901094.013	14.502	13.629	23.01	15219	SK04A20094	8	6.0687	65	44.9755	1.563	-1.500	0.1080	-1.500	1.500	0.1440	0.100	26.70	0.47	26.00	26.62	27.44	0.36	25.98	26.86	27.53	0.50	2.999992	3.970428	3.460250	3.958990	3.806593	3.500183	46.713752	46.719412	72.990	70.950548	72.999	70.590441	99.9879	166.394088	176.404708	94.3252	12845.758	12840.136	59559.530	12840.110	79.9373	6.9382	80.4305	9.2256	0.3768	0.4209	0.4030	0.7061	0.4034	0.6049	0.3665	0.4319	0.000000	0.000000	0	0.000000	0.000000	OCV, Discharge CC - R_DC, OCV, Charge CC -CV - R_DC, OCV	LG25oC 00080S3C2 P2a	2
30.03.2021 01:52:00	3699906720.013	14.567	13.696	23.01	15219	SK04A20094	9	6.7991	66	45.7059	1.631	-1.500	0.1080	-1.497	1.500	0.1420	0.100	26.60	0.46	25.98	26.54	27.53	0.47	26.00	26.65	27.13	0.33	2.999986	3.970702	3.462648	3.961520	3.808981	3.501956	46.747342	46.726954	73.043	71.001566	73.011	70.601836	100.0436	166.502026	176.469792	94.3516	12840.136	12860.548	59587.500	12840.136	79.9373	6.8945	80.4304	9.1830	0.3496	0.4250	0.4047	0.7022	0.4066	0.6013	0.3640	0.4377	0.000000	0.000000	0	0.000000	0.000000	OCV, Discharge CC - R_DC, OCV, Charge CC -CV - R_DC, OCV	LG25oC 00080S3C2 P2a	2
30.03.2021 03:29:53	3699912593.230	14.635	13.769	23.01	15219	SK04A20094	10	7.5300	67	46.4368	1.747	-1.500	0.1050	-1.501	1.500	0.1430	0.100	26.64	0.50	25.92	26.65	27.67	0.52	25.99	26.65	27.18	0.38	2.999990	3.970682	3.461209	3.959197	3.805655	3.500640	46.775828	46.766622	73.087	71.044831	73.073	70.661772	100.0197	166.630890	176.610436	94.3494	12860.548	12869.804	59636.406	12860.548	79.9054	6.8181	80.3993	9.1085	0.3608	0.4259	0.4040	0.7023	0.4043	0.6011	0.3630	0.4372	0.000000	0.000000	0	0.000000	0.000000	OCV, Discharge CC - R_DC, OCV, Charge CC -CV - R_DC, OCV	LG25oC 00080S3C2 P2a	2
30.03.2021 05:14:42	3699918882.013	14.708	13.837	23.01	15219	SK04A20094	11	8.2599	68	47.1667	1.633	-1.500	0.1080	-1.500	1.500	0.1380	0.100	26.62	0.45	26.00	26.70	27.50	0.38	25.96	26.68	27.26	0.42	2.999994	3.970526	3.460251	3.958712	3.807259	3.501179	46.717348	46.711678	72.996	70.956010	72.987	70.578755	100.0121	166.423976	176.391858	94.3490	12869.804	12875.518	59587.174	12869.804	79.8909	6.8950	80.3852	9.1835	0.3508	0.4232	0.4023	0.7067	0.3981	0.6010	0.3608	0.4369	0.000000	0.000000	0	0.000000	0.000000	OCV, Discharge CC - R_DC, OCV, Charge CC -CV - R_DC, OCV	LG25oC 00080S3C2 P2a	2
