Repository: ife-bat/MachineLearning

# In this thesis, ML models were made for two different datasets. The code for the MIT data models can be found in SeversonReproduced.ipynb and NewModelMIT.ipynb. For the IFE data, it can be found in IFE_ML.ipynb.

File: data/IFE/interim/Cell_ID_SK04A20099/Cell_ID_SK04A20099_Lot_549.txt (part 1 of 24)
Date and Time	Time stamp	Total time (days)	Total test time (days)	Position	Tasks	CellUnit	Cycle - actual	Cycle - normalized	Cycle - total	Cycle - total - normalized	Cycle length (h)	Current_dch (C)	Current_dch std dev (C)	Current_dch_end (C)	Current_cha (C)	Current_cha std dev (C)	Current_cha_end (C)	Temp avg (°C)	Temp std dev (°C)	Temp dch start (°C)	Temp dch avg (°C)	Temp dch max (°C)	Temp dch std dev (°C)	Temp cha start (°C)	Temp cha avg (°C)	Temp cha max (°C)	Temp cha std dev (°C)	Voltage EoD (V)	Voltage EoC (V)	Voltage EoD ocv (V)	Voltage EoC ocv (V)	Voltage charge avg (V)	Voltage discharge avg (V)	Ah_dch (Ah)	Ah_cha (Ah)	Ah_dch (nominal) (%)	Ah_dch (C20 first) (%)	Ah_cha (nominal) (%)	Ah_cha (C20 first) (%)	CE (%)	Wh_dch (Wh)	Wh_cha (Wh)	Efficiency (%)	Ah_balance start (mAh)	Ah_balance end (mAh)	Ah_balance max (mAh)	Ah_balance min (mAh)	SoC - max (nom) (%)	SoC - min (nom) (%)	SoC - max (C20 last) (%)	SoC - min (C20 last) (%)	R_DC 0ms EoC (mOhm)	R_DC 50ms EoC (mOhm)	R_DC 0ms EoD (mOhm)	R_DC 50ms EoD (mOhm)	R_DC 0ms SoC50 dch (mOhm)	R_DC 50ms Soc50 dch (mOhm)	R_DC 0ms SoC50 cha (mOhm)	R_DC 50ms Soc50 cha (mOhm)	Shunt voltage dch (µV)	Shunt voltage cha (µV)	CE Shunt 	Ah_cha slippage (Ah)	Ah_dch slippage (Ah)	Cycle type	TestRegime	TestRegime version
15.03.2021 11:05:00	3698647500.002	0.000	0.107	23.11	15115	SK04A20099	0	0.0000	0	0.0000	2.580	0.000	0.0000	0.000	0.000	0.0000	0.000	19.85	1.92	16.81	19.85	24.15	1.92	16.81	19.85	24.15	1.92	3.596863	3.596863	3.596876	3.596876	3.596846	3.596846	0.000000	0.000000	0.000	0.000000		0.000000	0.0000	0.000000	0.000000	0.0000	31548.522	31548.519	31548.522	31548.519	50.7054	50.7054	51.6219	51.6219									0.000000	0.000000	0	0.000000	0.000000	OCV	OCV generic long HP	8
15.03.2021 13:54:00	3698657640.005	0.117	0.170	23.11	15119	SK04A20099	0	0.0000	1	0.0000	1.497				0.750	0.0540	0.050	25.55	0.64					24.22	25.63	26.27	0.64		4.198346		4.188484	4.007085			48.494905			75.773	74.364586	0.0000		188.805228	0.0000	31548.519	0.000	31548.519	-16946.391	126.4787	50.7054	125.9865	51.6219									0.000000	0.000000	0	0.000000	0.000000	OCV, Charge CC-CV, OCV	LG25oC charact P1a	2
15.03.2021 15:23:50	3698663030.053	0.180	0.432	23.11	15119	SK04A20099	1	0.9579	2	0.9579	6.284	-0.750	0.0560	-0.751	0.750	0.0530	0.050	25.35	0.78	25.28	25.78	26.67	0.34	25.95	26.19	26.50	0.30	2.999981	4.199080	3.404192	4.181118	3.793029	3.679860	61.307418	61.381284	95.793	94.534563	95.908	94.125223	99.8797	225.667509	234.712746	96.1463	0.000	-0.002	61307.423	-73.867	100.1154	4.2072	100.1133	5.9880	0.2887	0.3888	0.5190	0.8797	0.5166	0.6730	0.3256	0.4606	0.000000	0.000000	0	0.000000	0.000000	OCV, Discharge CC - R_DC, OCV, Charge CC -CV - R_DC, OCV	LG25oC charact P1a	2
15.03.2021 21:40:51	3698685651.824	0.442	0.788	23.11	15119	SK04A20099	2	1.9526	3	1.9526	8.560	-0.250	0.0130	-0.250	0.250	0.0130	0.050	24.67	0.19	24.36	24.60	25.18	0.17	25.06	24.72	25.06	0.16	2.999937	4.200102	3.180798	4.189242	3.764759	3.698820	63.659096	63.771626	99.467	98.160794	99.643	97.790697	99.8235	235.906789	240.728788	97.9969	-0.002	0.000	63659.096	-112.533	100.1758	0.5327	100.1726	2.3819	0.2930	0.4575	0.4939	0.9017	0.4615	0.6656	0.3128	0.5011	0.000000	0.000000	0	0.000000	0.000000	OCV, Discharge CC - R_DC, OCV, Charge CC -CV - R_DC, OCV	LG25oC charact P1a	2
16.03.2021 06:14:27	3698716467.396	0.798	2.503	23.11	15119	SK04A20099	3	2.9659	4	2.9659	41.155	-0.050	0.0020	-0.050	0.050	0.0020	0.038	24.37	0.08	24.56	24.37	24.56	0.10	24.57	24.38	24.57	0.06	2.999995	4.198650	3.034586	4.192886	3.751022	3.717010	64.851855	65.212365	101.331	100.000000	101.894	100.000000	99.4472	241.173106	244.560744	98.6148	0.000	-0.001	64851.856	-360.509	100.5633	-1.3310	100.5528	0.5528	0.3383	0.4383	0.5131	0.8739	0.5398	0.7379	0.2409	0.4628	0.000000	0.000000	0	0.000000	0.000000	OCV, Discharge CC - R_DC, OCV, Charge - pulses, OCV	LG25oC charact P1a	2
17.03.2021 23:23:45	3698864625.510	2.513	3.238	23.11	15119	SK04A20099	4	3.9799	5	3.9799	17.631	-0.200	0.7170	-0.050				24.53	0.13	24.36	24.53	25.00	0.13					2.999991		3.046494			3.741913	64.892117		101.394	100.062083			0.0000	238.866685		0.0000	-0.001	64892.121	64892.121	-0.001	100.0000	-1.3939	100.0000	0.4911	0.2959	0.4373	0.3755	0.9458	0.5044	0.6932	0.3041	0.4731	0.000000	0.000000	0	0.000000	0.000000	OCV, Discharge - HPPC, OCV	LG25oC charact P1a	2
18.03.2021 17:01:36	3698928096.210	3.248	3.526	23.11	15119	SK04A20099	5	3.9799	6	3.9799	6.927				0.750	0.0140	0.751	24.68	0.37					24.58	25.06	25.91	0.44		3.757076		3.688260	3.529920			32.447666			50.699	49.756923	0.0000		117.611061	0.0000	64892.121	32444.443	64892.121	32444.443	49.3056	-1.3939	50.2480	0.4911	0.2664	0.3786					0.2664	0.3786	0.000000	0.000000	0	0.000000	0.000000	OCV, Charge CC, OCV	LG25oC charact P1a	2
22.03.2021 10:24:00	3699249840.002	6.972	3.661	21.08	15165	SK04A20099	0	0.0000	7	3.9799	3.240	0.000	0.0000	0.000	0.000	0.0000	0.000	14.55	4.61	23.50	14.55	23.50	4.61	23.50	14.55	23.50	4.61	3.685284	3.685284	3.684372	3.684372	3.685456	3.685456	0.000000	0.000000	0.000	0.000000		0.000000	0.0000	0.000000	0.000000	0.0000	32444.443	32444.443	32444.443	32444.443	49.3056	49.3056	50.2480	50.2480									0.000000	0.000000	0	0.000000	0.000000	OCV	OCV generic long S	7
22.03.2021 13:47:00	3699262020.005	7.113	3.762	21.08	15173	SK04A20099	0	0.0000	8	3.9799	2.425				0.250	0.0000	0.050	5.73	0.12					5.45	5.75	5.92	0.11		4.200286		4.181215	3.984593			31.207123			48.761	47.854610	0.0000		124.013180	0.0000	32444.443	0.000	32444.443	0.000	100.0000	49.3056	100.0000	50.2480									0.000000	0.000000	0	0.000000	0.000000	OCV, Charge CC-CV, OCV	LG05oC 00100S3C4P1s	1
22.03.2021 16:12:31	3699270751.539	7.214	3.954	21.08	15173	SK04A20099	1	0.8255	9	4.8054	4.604	-0.750	0.0000	-0.750	0.750	0.0000	0.053	7.34	0.88	5.63	7.35	8.84	0.87	6.04	7.78	8.74	0.81	2.999982	4.200154	3.513900	4.174881	3.978844	3.635462	52.828919	52.828990	82.545	81.460922	82.545	81.010695	99.9999	191.792051	207.023345	92.6427	0.000	0.000	52828.932	-0.071	100.0001	17.4548	100.0001	18.9894	0.4674	1.0597	0.4760	1.2501	0.4907	1.2506	0.4674	1.0597	0.000000	0.000000	0	0.000000	0.000000	OCV, Discharge CC - R_DC, OCV, Charge - pulses, OCV	LG05oC 00100S3C4P1s	1
22.03.2021 20:48:45	3699287325.014	7.405	4.149	21.08	15173	SK04A20099	2	1.6509	10	5.6308	4.667	-0.750	0.0000	-0.750	0.750	0.0000	0.050	7.34	0.90	6.00	7.48	9.09	0.84	6.02	7.71	8.62	0.78	3.053121	4.200128	3.512667	4.175093	3.943387	3.608287	52.829025	52.871902	82.545	81.461085	82.612	81.076498	99.9189	191.999939	207.048460	92.7319	0.000	0.000	52829.038	-42.877	100.0670	17.4546	100.0657	18.9892			0.4688	1.2006	0.4688	1.2006			0.000000	0.000000	0	0.000000	0.000000	OCV, Discharge CC, OCV, Charge CC-CV, OCV	LG05oC 00100S3C4P1s	1
23.03.2021 01:28:46	3699304126.021	7.600	4.328	21.08	15173	SK04A20099	3	2.4783	11	6.4582	4.311	-0.750	0.0000	-0.750	0.750	0.0000	0.050	7.40	0.81	5.99	7.36	8.80	0.74	6.34	7.79	8.68	0.71	2.999994	4.200171	3.510299	4.175992	3.955634	3.581245	52.952760	52.968761	82.739	81.651882	82.764	81.225027	99.9698	192.349800	207.283417	92.7956	0.000	0.000	52952.773	-16.001	100.0250	17.2613	100.0245	18.7995	0.4568	1.0442	0.4709	1.1967	0.4779	1.1860	0.4723	1.0839	0.000000	0.000000	0	0.000000	0.000000	OCV, Discharge CC - R_DC, OCV, Charge CC -CV - R_DC, OCV	LG05oC 00100S3C4P1s	1
23.03.2021 05:47:27	3699319647.019	7.779	4.517	21.08	15173	SK04A20099	4	3.3074	12	7.2873	4.539	-0.750	0.0000	-0.750	0.750	0.0000	0.050	7.36	0.85	5.99	7.45	9.00	0.81	6.17	7.71	8.60	0.72	2.999973	4.200092	3.508571	4.173472	3.953660	3.582489	53.064847	53.072116	82.914	81.824717	82.925	81.383517	99.9863	192.838234	207.619172	92.8807	0.000	0.000	53064.860	-7.269	100.0114	17.0862	100.0111	18.6276	0.4537	1.0424	0.4844	1.1845	0.4875	1.1673	0.4487	1.0747	0.000000	0.000000	0	0.000000	0.000000	OCV, Discharge CC - R_DC, OCV, Charge CC -CV - R_DC, OCV	LG05oC 00100S3C4P1s	1
23.03.2021 10:19:48	3699335988.020	7.969	4.699	21.08	15173	SK04A20099	5	4.1357	13	8.1156	4.367	-0.750	0.0000	-0.750	0.750	0.0000	0.050	7.54	0.97	5.99	7.38	8.90	0.77	6.20	8.11	9.59	1.03	3.000008	4.200241	3.508846	4.175689	3.953307	3.580866	53.010952	53.079868	82.830	81.741612	82.937	81.395404	99.8702	192.604858	207.588914	92.7819	0.000	0.000	53010.965	-68.916	100.1077	17.1704	100.1057	18.7103	0.4627	0.9886	0.4530	1.1732	0.4626	1.1600	0.4576	1.0446	0.000000	0.000000	0	0.000000	0.000000	OCV, Discharge CC - R_DC, OCV, Charge CC -CV - R_DC, OCV	LG05oC 00100S3C4P1s	1
23.03.2021 14:41:50	3699351710.018	8.151	4.882	21.08	15173	SK04A20099	6	4.9675	14	8.9474	4.390	-0.750	0.0000	-0.750	0.750	0.0000	0.050	7.38	0.91	5.99	7.44	9.14	0.86	6.04	7.68	8.64	0.79	2.999991	4.200240	3.505904	4.174701	3.954362	3.583826	53.231691	53.210699	83.175	82.081987	83.142	81.596027	100.0395	193.453973	208.086654	92.9680	0.000	0.000	53231.704	0.000	100.0000	16.8255	100.0000	18.3718	0.4678	1.0264	0.4570	1.1493	0.4546	1.1417	0.4646	1.0649	0.000000	0.000000	0	0.000000	0.000000	OCV, Discharge CC - R_DC, OCV, Charge CC -CV - R_DC, OCV	LG05oC 00100S3C4P1s	1
23.03.2021 19:05:14	3699367514.020	8.333	5.057	21.08	15173	SK04A20099	7	5.7955	15	9.7754	4.189	-0.750	0.0000	-0.750	0.750	0.0000	0.050	7.31	0.77	6.00	7.37	8.72	0.71	6.14	7.54	8.40	0.69	2.999990	4.200171	3.508874	4.176108	3.954289	3.582552	52.994300	52.976795	82.804	81.715935	82.776	81.237347	100.0330	192.611964	207.209915	92.9550	0.000	0.000	52994.313	0.000	100.0000	17.1964	100.0000	18.7358	0.4913	1.0182	0.4588	1.1618	0.4772	1.1458	0.4793	1.0518	0.000000	0.000000	0	0.000000	0.000000	OCV, Discharge CC - R_DC, OCV, Charge CC -CV - R_DC, OCV	LG05oC 00100S3C4P1s	1
23.03.2021 23:16:36	3699382596.018	8.508	5.228	21.08	15173	SK04A20099	8	6.6218	16	10.6017	4.116	-0.750	0.0000	-0.750	0.750	0.0000	0.050	7.21	0.76	5.99	7.23	8.63	0.69	5.99	7.43	8.36	0.73	2.999985	4.199873	3.509102	4.176406	3.954475	3.584087	52.880828	52.875595	82.626	81.540964	82.618	81.082161	100.0099	192.181875	206.858005	92.9052	0.000	0.000	52880.841	0.000	100.0000	17.3737	100.0000	18.9098	0.4520	1.0112	0.4869	1.1791	0.4788	1.1578	0.4529	1.0591	0.000000	0.000000	0	0.000000	0.000000	OCV, Discharge CC - R_DC, OCV, Charge CC -CV - R_DC, OCV	LG05oC 00100S3C4P1s	1
24.03.2021 03:23:35	3699397415.018	8.680	5.392	21.08	15173	SK04A20099	9	7.4485	17	11.4284	3.933	-0.750	0.0000	-0.750	0.750	0.0000	0.050	7.25	0.79	5.99	7.24	8.70	0.72	5.99	7.48	8.41	0.75	2.999945	4.200103	3.507700	4.179194	3.953826	3.581948	52.908573	52.941466	82.670	81.583747	82.721	81.183171	99.9379	192.271051	207.050037	92.8621	0.000	0.000	52908.586	-32.893	100.0514	17.3303	100.0504	18.8672	0.4514	1.0249	0.4594	1.1589	0.4588	1.1441	0.4524	1.0592	0.000000	0.000000	0	0.000000	0.000000	OCV, Discharge CC - R_DC, OCV, Charge CC -CV - R_DC, OCV	LG05oC 00100S3C4P1s	1
24.03.2021 07:19:33	3699411573.019	8.843	5.560	21.08	15173	SK04A20099	10	8.2758	18	12.2557	4.026	-0.750	0.0000	-0.750	0.750	0.0000	0.050	7.20	0.79	5.98	7.20	8.74	0.75	5.99	7.44	8.32	0.69	2.999989	4.199977	3.507580	4.176896	3.953477	3.585623	52.950331	52.916200	82.735	81.648136	82.682	81.144427	100.0645	192.447191	206.925967	93.0029	0.000	0.000	52950.344	0.000	100.0000	17.2651	100.0000	18.8032	0.4599	1.0134	0.4792	1.1685	0.4738	1.1510	0.4586	1.0532	0.000000	0.000000	0	0.000000	0.000000	OCV, Discharge CC - R_DC, OCV, Charge CC -CV - R_DC, OCV	LG05oC 00100S3C4P1s	1
24.03.2021 11:21:07	3699426067.018	9.011	5.735	21.08	15173	SK04A20099	11	9.1018	19	13.0817	4.198	-0.750	0.0000	-0.750	0.750	0.0000	0.050	7.21	0.78	6.00	7.34	8.65	0.69	6.00	7.45	8.36	0.73	2.999954	4.200213	3.507808	4.175916	3.954126	3.582458	52.865879	52.875577	82.603	81.517913	82.618	81.082134	99.9817	192.187440	206.760221	92.9518	0.000	0.000	52865.892	-9.698	100.0152	17.3970	100.0149	18.9327	0.4567	1.0279	0.4395	1.1563	0.4538	1.1377	0.4431	1.0563	0.000000	0.000000	0	0.000000	0.000000	OCV, Discharge CC - R_DC, OCV, Charge CC -CV - R_DC, OCV	LG05oC 00100S3C4P1s	1
24.03.2021 15:32:58	3699441178.020	9.186	5.910	21.08	15173	SK04A20099	12	9.9279	20	13.9078	4.191	-0.750	0.0000	-0.750	0.750	0.0000	0.050	7.24	0.77	6.00	7.28	8.68	0.70	5.99	7.47	8.35	0.71	3.000000	4.200133	3.507373	4.176897	3.953059	3.583992	52.864517	52.914896	82.601	81.515813	82.680	81.142428	99.9048	192.122377	206.916013	92.8504	0.000	0.000	52864.530	-50.379	100.0787	17.3992	100.0773	18.9348	0.4472	1.0247	0.4342	1.1453	0.4423	1.1322	0.4494	1.0363	0.000000	0.000000	0	0.000000	0.000000	OCV, Discharge CC - R_DC, OCV, Charge CC -CV - R_DC, OCV	LG05oC 00100S3C4P1s	1
24.03.2021 19:44:27	3699456267.018	9.361	6.083	21.08	15173	SK04A20099	13	10.7560	21	14.7359	4.151	-0.750	0.0000	-0.750	0.750	0.0000	0.050	7.28	0.84	5.99	7.29	8.84	0.77	5.99	7.54	8.56	0.79	2.999984	4.200128	3.506154	4.175965	3.953695	3.581875	52.999344	53.009600	82.811	81.723713	82.828	81.287652	99.9807	192.621777	207.223952	92.9534	0.000	0.000	52999.357	-10.256	100.0160	17.1885	100.0157	18.7281	0.4535	1.0069	0.4402	1.1462	0.4597	1.1284	0.4511	1.0440	0.000000	0.000000	0	0.000000	0.000000	OCV, Discharge CC - R_DC, OCV, Charge CC -CV - R_DC, OCV	LG05oC 00100S3C4P1s	1
24.03.2021 23:53:29	3699471209.020	9.534	6.257	21.08	15173	SK04A20099	14	11.5830	22	15.5629	4.191	-0.750	0.0000	-0.750	0.750	0.0000	0.050	7.23	0.81	5.99	7.33	8.72	0.72	6.00	7.51	8.42	0.75	2.999987	4.200207	3.506332	4.176326	3.953050	3.581940	52.928552	52.924405	82.701	81.614554	82.694	81.157009	100.0078	192.408939	206.868830	93.0101	0.000	0.000	52928.565	0.000	100.0000	17.2991	100.0000	18.8366	0.4698	1.0102	0.4365	1.1477	0.4467	1.1258	0.4684	1.0376	0.000000	0.000000	0	0.000000	0.000000	OCV, Discharge CC - R_DC, OCV, Charge CC -CV - R_DC, OCV	LG05oC 00100S3C4P1s	1
25.03.2021 04:04:58	3699486298.019	9.708	6.433	21.08	15173	SK04A20099	15	12.4091	23	16.3890	4.216	-0.750	0.0000	-0.750	0.750	0.0000	0.050	7.18	0.74	6.00	7.19	8.64	0.70	6.02	7.45	8.30	0.68	2.999968	4.200366	3.506731	4.176897	3.954368	3.582831	52.873082	52.875237	82.614	81.529020	82.618	81.081612	99.9959	192.147924	206.716750	92.9523	0.000	0.000	52873.095	-2.155	100.0034	17.3858	100.0033	18.9217	0.4234	1.0172	0.4643	1.1568	0.4641	1.1396	0.4427	1.0527	0.000000	0.000000	0	0.000000	0.000000	OCV, Discharge CC - R_DC, OCV, Charge CC -CV - R_DC, OCV	LG05oC 00100S3C4P1s	1
25.03.2021 08:17:56	3699501476.019	9.884	6.617	21.08	15173	SK04A20099	16	13.2352	24	17.2151	4.418	-0.750	0.0000	-0.750	0.750	0.0000	0.050	7.23	0.81	6.00	7.22	8.65	0.70	5.99	7.61	8.59	0.80	2.999990	4.200274	3.506349	4.175517	3.952105	3.582823	52.867264	52.910064	82.605	81.520049	82.672	81.135018	99.9191	192.128028	206.797929	92.9062	0.000	0.000	52867.277	-42.800	100.0669	17.3949	100.0656	18.9306	0.4379	0.9992	0.4364	1.1425	0.4457	1.1258	0.4433	1.0265	0.000000	0.000000	0	0.000000	0.000000	OCV, Discharge CC - R_DC, OCV, Charge CC -CV - R_DC, OCV	LG05oC 00100S3C4P1s	1
25.03.2021 12:43:01	3699517381.018	10.068	6.803	21.08	15173	SK04A20099	17	14.0649	25	18.0448	4.473	-0.750	0.0000	-0.750	0.750	0.0000	0.050	7.43	0.84	6.00	7.42	8.95	0.79	6.29	7.81	8.66	0.72	2.999953	4.200227	3.504290	4.174405	3.951154	3.583669	53.101675	53.149849	82.971	81.881505	83.047	81.502717	99.9094	193.004813	207.610025	92.9651	0.000	0.000	53101.688	-48.174	100.0753	17.0286	100.0739	18.5711	0.4127	0.9949	0.4208	1.0969	0.4417	1.0983	0.4224	1.0222	0.000000	0.000000	0	0.000000	0.000000	OCV, Discharge CC - R_DC, OCV, Charge CC -CV - R_DC, OCV	LG05oC 00100S3C4P1s	1
25.03.2021 17:11:24	3699533484.020	10.254	6.987	21.08	15173	SK04A20099	18	14.8948	26	18.8747	4.405	-0.750	0.0000	-0.750	0.750	0.0000	0.050	7.42	0.84	6.00	7.46	8.94	0.78	6.31	7.78	8.71	0.74	2.999956	4.200158	3.504072	4.174957	3.950766	3.581440	53.112714	53.107439	82.989	81.898527	82.980	81.437683	100.0099	193.077611	207.431270	93.0803	0.000	0.000	53112.727	0.000	100.0000	17.0114	100.0000	18.5542	0.4608	0.9847	0.4398	1.1197	0.4357	1.1086	0.4456	1.0111	0.000000	0.000000	0	0.000000	0.000000	OCV, Discharge CC - R_DC, OCV, Charge CC -CV - R_DC, OCV	LG05oC 00100S3C4P1s	1
25.03.2021 21:35:43	3699549343.019	10.438	7.173	21.08	15173	SK04A20099	19	15.7237	27	19.7036	4.458	-0.750	0.0000	-0.750	0.750	0.0000	0.050	7.35	0.82	5.99	7.34	8.89	0.75	6.21	7.71	8.60	0.72	3.000012	4.200331	3.504500	4.175664	3.950738	3.583005	53.051870	53.087898	82.894	81.804707	82.950	81.407718	99.9321	192.819265	207.386349	92.9759	0.000	0.000	53051.883	-36.028	100.0563	17.1064	100.0552	18.6475	0.4329	0.9937	0.4512	1.1295	0.4469	1.1189	0.4351	1.0249	0.000000	0.000000	0	0.000000	0.000000	OCV, Discharge CC - R_DC, OCV, Charge CC -CV - R_DC, OCV	LG05oC 00100S3C4P1s	1
26.03.2021 02:03:12	3699565392.020	10.624	7.361	21.08	15173	SK04A20099	20	16.5537	28	20.5336	4.512	-0.750	0.0000	-0.750	0.750	0.0000	0.050	7.38	0.82	5.99	7.40	8.86	0.78	6.42	7.76	8.64	0.69	2.999974	4.200320	3.503864	4.174657	3.950742	3.582073	53.116749	53.129205	82.995	81.904749	83.014	81.471060	99.9766	193.078936	207.510239	93.0455	0.000	0.000	53116.762	-12.456	100.0195	17.0051	100.0191	18.5480	0.4525	0.9675	0.4370	1.1134	0.4464	1.1047	0.4556	0.9915	0.000000	0.000000	0	0.000000	0.000000	OCV, Discharge CC - R_DC, OCV, Charge CC -CV - R_DC, OCV	LG05oC 00100S3C4P1s	1
26.03.2021 06:33:54	3699581634.019	10.812	7.550	21.08	15173	SK04A20099	21	17.3832	29	21.3631	4.548	-0.750	0.0000	-0.750	0.750	0.0000	0.050	7.55	0.85	6.00	7.40	8.87	0.75	7.03	8.18	8.99	0.63	2.999988	4.200194	3.504399	4.175631	3.948824	3.581954	53.089597	53.102803	82.952	81.862881	82.973	81.430574	99.9751	192.981384	207.276672	93.1033	0.000	0.000	53089.610	-13.206	100.0206	17.0475	100.0203	18.5897	0.4447	0.9596	0.4762	1.1335	0.4695	1.1092	0.4395	0.9934	0.000000	0.000000	0	0.000000	0.000000	OCV, Discharge CC - R_DC, OCV, Charge CC -CV - R_DC, OCV	LG05oC 00100S3C4P1s	1
26.03.2021 11:17:13	3699598633.932	11.008	7.737	21.08	15173	SK04A20099	22	18.2128	30	22.1927	4.490	-0.750	0.0000	-0.750	0.750	0.0000	0.050	7.37	0.83	6.00	7.38	8.82	0.74	6.21	7.73	8.64	0.75	2.999931	4.200238	3.503868	4.175375	3.951090	3.582601	53.093584	53.095820	82.959	81.869029	82.962	81.419866	99.9958	192.973277	207.367250	93.0587	0.000	0.000	53093.597	-2.236	100.0035	17.0413	100.0034	18.5835	0.4556	0.9718	0.4696	1.1340	0.4678	1.1130	0.4410	1.0054	0.000000	0.000000	0	0.000000	0.000000	OCV, Discharge CC - R_DC, OCV, Charge CC -CV - R_DC, OCV	LG05oC 00100S3C4P1s	1
26.03.2021 15:46:36	3699614796.930	11.196	7.917	21.08	15173	SK04A20099	23	19.0415	31	23.0214	4.308	-0.750	0.0000	-0.750	0.750	0.0000	0.050	7.31	0.81	5.99	7.34	8.81	0.74	6.11	7.62	8.50	0.72	2.999977	4.200091	3.503757	4.176808	3.950653	3.583736	53.038964	53.065229	82.873	81.784806	82.914	81.372956	99.9505	192.778051	207.281405	93.0031	0.000	0.000	53038.977	-26.265	100.0410	17.1266	100.0403	18.6673	0.4387	0.9925	0.4272	1.1230	0.4602	1.1043	0.4420	1.0186	0.000000	0.000000	0	0.000000	0.000000	OCV, Discharge CC - R_DC, OCV, Charge CC -CV - R_DC, OCV	LG05oC 00100S3C4P1s	1
26.03.2021 20:05:04	3699630304.931	11.375	8.098	21.08	15173	SK04A20099	24	19.8711	32	23.8510	4.342	-0.750	0.0000	-0.750	0.750	0.0000	0.050	7.34	0.80	5.99	7.37	8.85	0.78	6.21	7.62	8.48	0.68	2.999982	4.200214	3.503280	4.174757	3.950988	3.583731	53.092770	53.091333	82.957	81.867774	82.955	81.412985	100.0027	192.993900	207.373555	93.0658	0.000	0.000	53092.783	0.000	100.0000	17.0425	100.0000	18.5848	0.4459	0.9721	0.4351	1.1142	0.4470	1.1049	0.4530	1.0157	0.000000	0.000000	0	0.000000	0.000000	OCV, Discharge CC - R_DC, OCV, Charge CC -CV - R_DC, OCV	LG05oC 00100S3C4P1s	1
27.03.2021 00:25:35	3699645935.932	11.556	8.275	21.08	15173	SK04A20099	25	20.6983	33	24.6782	4.266	-0.750	0.0000	-0.750	0.750	0.0000	0.050	7.25	0.78	5.99	7.30	8.67	0.70	6.04	7.55	8.48	0.74	3.000004	4.200185	3.504339	4.175728	3.951432	3.584290	52.944321	52.936885	82.726	81.638869	82.714	81.176147	100.0140	192.454290	206.810390	93.0583	0.000	0.000	52944.334	0.000	100.0000	17.2745	100.0000	18.8124	0.4452	0.9880	0.4353	1.1276	0.4543	1.1073	0.4400	1.0218	0.000000	0.000000	0	0.000000	0.000000	OCV, Discharge CC - R_DC, OCV, Charge CC -CV - R_DC, OCV	LG05oC 00100S3C4P1s	1
27.03.2021 04:41:32	3699661292.931	11.734	8.458	21.08	15173	SK04A20099	26	21.5256	34	25.5055	4.379	-0.750	0.0000	-0.750	0.750	0.0000	0.050	7.24	0.79	6.00	7.28	8.72	0.71	6.09	7.54	8.46	0.73	2.999997	4.199951	3.504205	4.175444	3.951140	3.583364	52.947424	52.958235	82.730	81.643654	82.747	81.208886	99.9796	192.444959	206.883386	93.0210	0.000	0.000	52947.437	-10.811	100.0169	17.2696	100.0166	18.8077	0.4675	0.9982	0.4462	1.1409	0.4509	1.1142	0.4557	1.0274	0.000000	0.000000	0	0.000000	0.000000	OCV, Discharge CC - R_DC, OCV, Charge CC -CV - R_DC, OCV	LG05oC 00100S3C4P1s	1
27.03.2021 09:04:16	3699677056.932	11.916	8.637	21.08	15173	SK04A20099	27	22.3534	35	26.3333	4.311	-0.750	0.0000	-0.750	0.750	0.0000	0.050	7.30	0.81	5.99	7.31	8.70	0.70	6.03	7.60	8.52	0.76	2.999983	4.200151	3.503330	4.175870	3.950492	3.583548	52.979682	53.019342	82.781	81.693395	82.843	81.302590	99.9252	192.553696	207.091242	92.9801	0.000	0.000	52979.695	-39.660	100.0620	17.2192	100.0608	18.7582	0.4271	0.9842	0.4264	1.1202	0.4394	1.0934	0.4449	0.9991	0.000000	0.000000	0	0.000000	0.000000	OCV, Discharge CC - R_DC, OCV, Charge CC -CV - R_DC, OCV	LG05oC 00100S3C4P1s	1
27.03.2021 13:22:57	3699692577.930	12.096	8.816	21.08	15173	SK04A20099	28	23.1822	36	27.1621	4.282	-0.750	0.0000	-0.750	0.750	0.0000	0.050	7.30	0.81	6.00	7.27	8.81	0.75	6.09	7.60	8.58	0.74	3.000001	4.200178	3.503269	4.175754	3.949498	3.583155	53.040189	53.021919	82.875	81.786695	82.847	81.306542	100.0345	192.772261	207.077604	93.0918	0.000	0.000	53040.202	0.000	100.0000	17.1247	100.0000	18.6654	0.4435	0.9851	0.4636	1.1229	0.4582	1.1045	0.4430	1.0157	0.000000	0.000000	0	0.000000	0.000000	OCV, Discharge CC - R_DC, OCV, Charge CC -CV - R_DC, OCV	LG05oC 00100S3C4P1s	1
27.03.2021 17:39:52	3699707992.931	12.274	8.996	21.08	15173	SK04A20099	29	24.0100	37	27.9899	4.326	-0.750	0.0000	-0.750	0.750	0.0000	0.050	7.28	0.81	6.00	7.29	8.79	0.76	6.05	7.60	8.49	0.73	2.999970	4.200308	3.503318	4.175786	3.950285	3.582480	52.980484	53.027232	82.782	81.694632	82.855	81.314689	99.9118	192.552287	207.113650	92.9694	0.000	0.000	52980.497	-46.748	100.0730	17.2180	100.0717	18.7570	0.4466	0.9804	0.4407	1.1172	0.4417	1.0967	0.4426	1.0136	0.000000	0.000000	0	0.000000	0.000000	OCV, Discharge CC - R_DC, OCV, Charge CC -CV - R_DC, OCV	LG05oC 00100S3C4P1s	1
27.03.2021 21:59:27	3699723567.931	12.454	9.174	21.08	15173	SK04A20099	30	24.8386	38	28.8185	4.281	-0.750	0.0000	-0.750	0.750	0.0000	0.050	7.26	0.79	5.99	7.27	8.82	0.74	6.07	7.52	8.37	0.69	2.999984	4.200192	3.503227	4.175938	3.951429	3.582040	53.029787	53.004052	82.859	81.770656	82.819	81.279144	100.0486	192.730987	207.009583	93.1024	0.000	0.000	53029.800	0.000	100.0000	17.1409	100.0000	18.6814	0.4347	1.0024	0.4275	1.1170	0.4427	1.1054	0.4341	1.0210	0.000000	0.000000	0	0.000000	0.000000	OCV, Discharge CC - R_DC, OCV, Charge CC -CV - R_DC, OCV	LG05oC 00100S3C4P1s	1
28.03.2021 03:16:18	3699738978.932	12.633	9.351	21.08	15173	SK04A20099	31	25.6668	39	29.6467	4.234	-0.750	0.0000	-0.750	0.750	0.0000	0.050	7.27	0.81	5.98	7.30	8.77	0.75	5.99	7.55	8.42	0.71	2.999969	4.200138	3.502248	4.176503	3.949784	3.583043	53.002779	53.044891	82.817	81.729010	82.883	81.341769	99.9206	192.636984	207.162409	92.9884	0.000	0.000	53002.792	-42.112	100.0658	17.1831	100.0646	18.7228	0.4603	0.9915	0.4280	1.1162	0.4422	1.0951	0.4595	1.0152	0.000000	0.000000	0	0.000000	0.000000	OCV, Discharge CC - R_DC, OCV, Charge CC -CV - R_DC, OCV	LG05oC 00100S3C4P1s	1
28.03.2021 07:30:19	3699754219.932	12.809	9.531	21.08	15173	SK04A20099	32	26.4946	40	30.4745	4.316	-0.750	0.0000	-0.750	0.750	0.0000	0.050	7.24	0.80	5.99	7.26	8.79	0.73	6.07	7.56	8.41	0.71	2.999981	4.200287	3.502940	4.175327	3.948786	3.583192	52.983136	52.941509	82.786	81.698721	82.721	81.183237	100.0786	192.552465	206.740376	93.1373	0.000	0.000	52983.149	0.000	100.0000	17.2138	100.0000	18.7529	0.4196	0.9859	0.4271	1.1139	0.4399	1.0884	0.4229	1.0127	0.000000	0.000000	0	0.000000	0.000000	OCV, Discharge CC - R_DC, OCV, Charge CC -CV - R_DC, OCV	LG05oC 00100S3C4P1s	1
28.03.2021 11:49:17	3699769757.931	12.989	9.711	21.08	15173	SK04A20099	33	27.3220	41	31.3019	4.335	-0.750	0.0000	-0.750	0.750	0.0000	0.050	7.26	0.82	6.00	7.33	8.76	0.73	5.99	7.53	8.44	0.75	3.000023	4.200408	3.502784	4.176228	3.949906	3.581864	52.953659	52.985322	82.740	81.653268	82.790	81.250422	99.9402	192.453981	206.921013	93.0084	0.000	0.000	52953.672	-31.663	100.0495	17.2599	100.0486	18.7981	0.4414	0.9861	0.4244	1.1109	0.4421	1.0913	0.4456	1.0087	0.000000	0.000000	0	0.000000	0.000000	OCV, Discharge CC - R_DC, OCV, Charge CC -CV - R_DC, OCV	LG05oC 00100S3C4P1s	1
28.03.2021 16:09:22	3699785362.930	13.170	9.891	21.08	15173	SK04A20099	34	28.1483	42	32.1282	4.319	-0.750	0.0000	-0.750	0.750	0.0000	0.050	7.23	0.78	6.00	7.22	8.57	0.67	6.08	7.53	8.39	0.71	2.999993	4.200134	3.503699	4.174960	3.949448	3.581852	52.880673	52.876147	82.626	81.540725	82.619	81.083008	100.0086	192.155883	206.501624	93.0530	0.000	0.000	52880.686	0.000	100.0000	17.3739	100.0000	18.9100	0.4298	0.9662	0.4192	1.1140	0.4250	1.1023	0.4285	0.9906	0.000000	0.000000	0	0.000000	0.000000	OCV, Discharge CC - R_DC, OCV, Charge CC -CV - R_DC, OCV	LG05oC 00100S3C4P1s	1
28.03.2021 20:28:32	3699800912.931	13.350	10.071	21.08	15173	SK04A20099	35	28.9753	43	32.9552	4.302	-0.750	0.0000	-0.750	0.750	0.0000	0.050	7.27	0.80	5.99	7.28	8.77	0.72	6.04	7.55	8.48	0.75	2.999925	4.200299	3.502685	4.176730	3.951675	3.583219	52.927566	52.993231	82.699	81.613033	82.802	81.262550	99.8761	192.335423	206.958138	92.9345	0.000	0.000	52927.579	-65.665	100.1026	17.3007	100.1007	18.8381	0.4325	0.9804	0.4665	1.1232	0.4636	1.1063	0.4382	1.0065	0.000000	0.000000	0	0.000000	0.000000	OCV, Discharge CC - R_DC, OCV, Charge CC -CV - R_DC, OCV	LG05oC 00100S3C4P1s	1
29.03.2021 00:46:38	3699816398.930	13.529	10.246	21.08	15173	SK04A20099	36	29.8017	44	33.7816	4.213	-0.750	0.0000	-0.750	0.750	0.0000	0.050	7.21	0.78	6.00	7.19	8.61	0.68	5.99	7.50	8.41	0.74	2.999983	4.200209	3.503469	4.175543	3.950842	3.583202	52.893097	52.878550	82.645	81.559883	82.623	81.086693	100.0275	192.218821	206.527053	93.0720	0.000	0.000	52893.110	0.000	100.0000	17.3545	100.0000	18.8910	0.4504	0.9874	0.4318	1.1114	0.4342	1.0968	0.4314	1.0036	0.000000	0.000000	0	0.000000	0.000000	OCV, Discharge CC - R_DC, OCV, Charge CC -CV - R_DC, OCV	LG05oC 00100S3C4P1s	1
29.03.2021 04:59:24	3699831564.930	13.704	10.422	21.08	15173	SK04A20099	37	30.6290	45	34.6089	4.226	-0.750	0.0000	-0.750	0.750	0.0000	0.050	7.25	0.81	5.99	7.31	8.68	0.73	5.99	7.49	8.43	0.76	2.999957	4.200250	3.502376	4.176314	3.951232	3.583270	52.942209	52.973827	82.722	81.635612	82.772	81.232795	99.9403	192.433316	206.898507	93.0086	0.000	0.000	52942.222	-31.618	100.0494	17.2778	100.0485	18.8157	0.4473	0.9781	0.4722	1.0915	0.4635	1.0868	0.4373	1.0112	0.000000	0.000000	0	0.000000	0.000000	OCV, Discharge CC - R_DC, OCV, Charge CC -CV - R_DC, OCV	LG05oC 00100S3C4P1s	1
29.03.2021 09:12:58	3699846778.940	13.881	10.796	21.08	15173	SK04A20099	38	31.4555	46	35.4354	8.978	-0.750	0.0000	-0.750	0.750	0.0000	0.750	5.93	1.05	5.99	7.25	8.65	0.69	5.99	6.68	7.52	0.50	2.999965	3.855190	3.502972	3.724812	3.706000	3.583655	52.899366	26.415019	82.655	81.569550	41.273	40.506151	200.2625	192.268707	99.207513	193.8046	0.000	26484.347	52899.379	0.000	100.0000	17.3447	100.0000	18.8814			0.4261	1.0647	0.4455	1.0736	0.4373	1.0349	0.000000	0.000000	0	0.000000	0.000000	OCV, Discharge CC - R_DC, OCV, Charge CC, OCV	LG05oC 00100S3C4P1s	1
31.03.2021 10:39:00	3700024740.002	15.940	10.889	22.01	15234	SK04A20099	0	0.0000	47	35.4354	2.236	0.000	0.0000	0.000	0.000	0.0000	0.000	18.65	5.15	6.87	18.65	25.36	5.15	6.87	18.65	25.36	5.15	3.724195	3.724195	3.725598	3.725598	3.725436	3.725436	0.000000	0.000000	0.000	0.000000		0.000000	0.0000	0.000000	0.000000	0.0000	26484.347	26484.347	26484.347	26484.347	58.6182	58.6182	59.3875	59.3875									0.000000	0.000000	0	0.000000	0.000000	OCV	OCV generic long S	7
31.03.2021 12:56:00	3700032960.005	16.035	10.932	22.01	15241	SK04A20099	0	0.0000	48	35.4354	1.028				0.750	0.0000	0.050	25.89	0.28					25.39	25.98	26.29	0.26		4.200399		4.188788	4.023741			27.504408			42.976	42.176676	0.0000		110.244330	0.0000	26484.347	0.000	26484.347	-1020.074	101.5939	58.6182	101.5642	59.3875									0.000000	0.000000	0	0.000000	0.000000	OCV, Charge CC-CV, OCV	LG25oC charact P1s	1
31.03.2021 13:57:41	3700036661.923	16.078	11.196	22.01	15241	SK04A20099	1	0.9540	49	36.3894	6.320	-0.750	0.0000	-0.750	0.750	0.0000	0.050	25.75	0.58	25.56	26.16	27.03	0.34	25.95	26.29	26.72	0.37	2.999958	4.200444	3.322138	4.181904	3.800852	3.679874	61.058067	61.116578	95.403	94.150070	95.495	93.719309	99.9043	224.758952	233.261459	96.3549	0.000	0.000	61058.080	-58.511	100.0914	4.5967	100.0897	6.3704	0.3668	0.4866	0.3728	0.6445	0.3894	0.5260	0.3672	0.5211	0.000000	0.000000	0	0.000000	0.000000	OCV, Discharge CC - R_DC, OCV, Charge CC -CV - R_DC, OCV	LG25oC charact P1s	1
31.03.2021 20:16:53	3700059413.306	16.342	11.547	22.01	15241	SK04A20099	2	1.9338	50	37.3692	8.432	-0.250	0.0000	-0.250	0.250	0.0000	0.050	25.37	0.16	25.22	25.39	25.83	0.15	25.59	25.34	25.62	0.16	2.999975	4.200278	3.113823	4.189915	3.764313	3.700417	62.702993	62.847614	97.973	96.686507	98.199	96.373769	99.7699	232.337756	236.935941	98.0593	0.000	0.000	62702.997	-144.621	100.2260	2.0266	100.2218	3.8480	0.3578	0.5180	0.3942	0.7111	0.3773	0.5543	0.3468	0.5561	0.000000	0.000000	0	0.000000	0.000000	OCV, Discharge CC - R_DC, OCV, Charge CC -CV - R_DC, OCV	LG25oC charact P1s	1
01.04.2021 04:42:49	3700089769.488	16.693	13.228	22.01	15241	SK04A20099	3	2.9277	51	38.3631	40.355	-0.050	0.0000	-0.050	0.050	0.0000	0.050	25.24	0.06	25.26	25.23	25.39	0.05	25.40	25.24	25.40	0.06	3.000005	4.200002	3.029928	4.192021	3.747302	3.718332	63.614371	63.909691	99.397	98.091829	99.859	98.002413	99.5379	236.655705	239.682188	98.7373	0.000	0.000	63614.371	-295.320	100.4614	0.6025	100.4621	0.4621	0.1665	0.4684	0.2628	0.5631	0.2850	0.5610	0.1864	0.5897	0.000000	0.000000	0	0.000000	0.000000	OCV, Discharge CC - R_DC, OCV, Charge CC  - R_DC, OCV	LG25oC charact P1s	1
02.04.2021 21:04:08	3700235048.219	18.374	13.946	22.01	15241	SK04A20099	4	3.9214	52	39.3568	17.216	-0.200	0.7380	-0.050				25.29	0.10	25.10	25.29	25.68	0.10					2.999997		3.028108			3.744900	63.592370		99.363	98.057904			0.0000	234.314563		0.0000	0.000	63592.383	63592.383	0.000	100.0000	0.6369	100.0000	0.4965	0.3762	0.5300	0.4499	0.7220	0.3937	0.5563	0.3747	0.5727	0.000000	0.000000	0	0.000000	0.000000	OCV, Discharge - HPPC, OCV	LG25oC charact P1s	1
03.04.2021 14:17:05	3700297025.955	19.092	14.234	22.01	15241	SK04A20099	5	3.9214	53	39.3568	6.913				0.750	0.0000	0.750	25.33	0.28					25.26	25.68	26.35	0.37		3.759244		3.688704	3.436757			31.797014			49.683	48.759179	0.0000		115.256254	0.0000	63592.383	31795.356	63592.383	31795.356	50.3198	0.6369	50.2496	0.4965	0.3523	0.5106					0.3523	0.5106	0.000000	0.000000	0	0.000000	0.000000	OCV, Charge CC, OCV	LG25oC charact P1s	1
06.04.2021 09:46:00	3700539960.002	21.903	14.361	21.08	15267	SK04A20099	0	0.0000	54	39.3568	3.043	0.000	0.0000	0.000	0.000	0.0000	0.000	14.93	5.03	24.58	14.93	24.58	5.03	24.58	14.93	24.58	5.03	3.686239	3.686239	3.685028	3.685028	3.686399	3.686399	0.000000	0.000000	0.000	0.000000		0.000000	0.0000	0.000000	0.000000	0.0000	31795.356	31795.356	31795.356	31795.356	50.3198	50.3198	50.2496	50.2496									0.000000	0.000000	0	0.000000	0.000000	OCV	OCV generic long S	7
06.04.2021 12:53:00	3700551180.005	22.033	14.460	21.08	15276	SK04A20099	0	0.0000	55	39.3568	2.386				0.250	0.0000	0.050	5.33	0.10					5.08	5.33	5.50	0.09		4.200183		4.182617	3.983941			30.665680			47.915	47.024333	0.0000		121.794007	0.0000	31795.356	0.000	31795.356	0.000	100.0000	50.3198	100.0000	50.2496									0.000000	0.000000	0	0.000000	0.000000	OCV, Charge CC-CV, OCV	LG05oC 00100S3C4P1s	2
06.04.2021 15:16:08	3700559768.105	22.133	14.624	21.08	15276	SK04A20099	1	0.8220	56	40.1788	3.945	-0.750	0.0000	-0.750	0.750	0.0000	0.051	7.01	0.80	5.23	6.69	8.35	0.82	5.99	7.32	8.22	0.70	2.999971	4.200108	3.503864	4.178662	3.973265	3.631111	52.609463	52.609990	82.202	81.122526	82.203	80.674869	99.9990	190.998347	205.578344	92.9078	0.000	0.000	52609.476	-0.527	100.0008	17.7977	100.0008	17.6815	0.4121	0.9718	0.4252	1.1063	0.4379	1.1356	0.4121	0.9718	0.000000	0.000000	0	0.000000	0.000000	OCV, Discharge CC - R_DC, OCV, Charge - pulses, OCV	LG05oC 00100S3C4P1s	2
06.04.2021 19:12:49	3700573969.015	22.297	14.789	21.08	15276	SK04A20099	2	1.6441	57	41.0009	3.946	-0.750	0.0000	-0.750	0.750	0.0000	0.050	7.15	0.74	6.00	7.11	8.45	0.65	5.99	7.39	8.23	0.69	3.036253	4.200282	3.503272	4.179420	3.934557	3.606436	52.610017	52.652620	82.203	81.123380	82.270	80.740240	99.9191	191.308954	205.651665	93.0257	0.000	0.000	52610.030	-42.603	100.0666	17.7968	100.0667	17.6807			0.3898	1.0568	0.3898	1.0568			0.000000	0.000000	0	0.000000	0.000000	OCV, Discharge CC, OCV, Charge CC-CV, OCV	LG05oC 00100S3C4P1s	2
06.04.2021 23:09:35	3700588175.021	22.462	14.954	21.08	15276	SK04A20099	3	2.4688	58	41.8256	3.963	-0.750	0.0000	-0.750	0.750	0.0000	0.050	7.13	0.72	5.99	7.15	8.40	0.62	5.99	7.35	8.17	0.65	2.999960	4.200356	3.501786	4.178533	3.948210	3.585790	52.782675	52.793519	82.473	81.389615	82.490	80.956302	99.9795	191.885454	206.133590	93.0879	0.000	0.000	52782.688	-10.844	100.0169	17.5270	100.0170	17.4105	0.4319	0.9626	0.4278	1.0882	0.4291	1.0804	0.4330	0.9949	0.000000	0.000000	0	0.000000	0.000000	OCV, Discharge CC - R_DC, OCV, Charge CC -CV - R_DC, OCV	LG05oC 00100S3C4P1s	2
07.04.2021 03:07:21	3700602441.019	22.627	15.119	21.08	15276	SK04A20099	4	3.2929	59	42.6497	3.969	-0.750	0.0000	-0.750	0.750	0.0000	0.050	7.09	0.69	6.00	7.03	8.36	0.60	5.99	7.26	8.09	0.66	2.999944	4.200422	3.503016	4.179337	3.950317	3.585673	52.741804	52.780716	82.409	81.326593	82.470	80.936669	99.9263	191.710910	206.130392	93.0047	0.000	0.000	52741.817	-38.912	100.0608	17.5909	100.0609	17.4745	0.4347	0.9594	0.4231	1.0943	0.4272	1.0841	0.4174	0.9926	0.000000	0.000000	0	0.000000	0.000000	OCV, Discharge CC - R_DC, OCV, Charge CC -CV - R_DC, OCV	LG05oC 00100S3C4P1s	2
07.04.2021 07:05:31	3700616731.018	22.792	15.281	21.08	15276	SK04A20099	5	4.1192	60	43.4760	3.873	-0.750	0.0000	-0.750	0.750	0.0000	0.050	7.17	0.75	5.99	7.16	8.51	0.65	5.98	7.32	8.22	0.70	2.999984	4.200063	3.500986	4.179968	3.950116	3.585916	52.885557	52.901105	82.634	81.548256	82.658	81.121280	99.9706	192.294340	206.530325	93.1071	0.000	0.000	52885.570	-15.548	100.0243	17.3663	100.0243	17.2495	0.4218	0.9565	0.4307	1.0949	0.4236	1.0645	0.4263	0.9689	0.000000	0.000000	0	0.000000	0.000000	OCV, Discharge CC - R_DC, OCV, Charge CC -CV - R_DC, OCV	LG05oC 00100S3C4P1s	2
07.04.2021 10:57:53	3700630673.018	22.953	15.442	21.08	15276	SK04A20099	6	4.9448	61	44.3016	3.872	-0.750	0.0000	-0.750	0.750	0.0000	0.050	7.14	0.75	5.99	7.09	8.47	0.68	5.98	7.39	8.25	0.70	2.999975	4.200232	3.501524	4.178920	3.948505	3.586371	52.836632	52.793519	82.557	81.472815	82.490	80.956302	100.0817	192.115795	206.054831	93.2353	0.000	0.000	52836.645	0.000	100.0000	17.4427	100.0000	17.3261	0.4025	0.9567	0.4097	1.0857	0.4295	1.0715	0.4081	0.9850	0.000000	0.000000	0	0.000000	0.000000	OCV, Discharge CC - R_DC, OCV, Charge CC -CV - R_DC, OCV	LG05oC 00100S3C4P1s	2
07.04.2021 14:50:12	3700644612.018	23.115	15.610	21.08	15276	SK04A20099	7	5.7692	62	45.1260	4.031	-0.750	0.0000	-0.750	0.750	0.0000	0.050	7.08	0.70	5.99	7.14	8.46	0.64	5.99	7.24	8.04	0.63	2.999986	4.200177	3.502176	4.178159	3.949805	3.583939	52.762892	52.783332	82.442	81.359110	82.474	80.940680	99.9613	191.841407	206.069237	93.0956	0.000	0.000	52762.905	-20.440	100.0319	17.5580	100.0320	17.4415	0.4186	0.9431	0.4157	1.0512	0.4215	1.0529	0.4136	0.9794	0.000000	0.000000	0	0.000000	0.000000	OCV, Discharge CC - R_DC, OCV, Charge CC -CV - R_DC, OCV	LG05oC 00100S3C4P1s	2
07.04.2021 18:52:02	3700659122.019	23.283	15.774	21.08	15276	SK04A20099	8	6.5941	63	45.9509	3.941	-0.750	0.0000	-0.750	0.750	0.0000	0.050	7.14	0.72	5.98	7.17	8.51	0.67	5.99	7.30	8.16	0.68	3.000008	4.200196	3.501576	4.178740	3.950796	3.583605	52.794746	52.822511	82.492	81.408228	82.535	81.000760	99.9474	191.964469	206.214132	93.0899	0.000	0.000	52794.759	-27.765	100.0434	17.5082	100.0434	17.3916	0.4374	0.9348	0.4199	1.0736	0.4379	1.0593	0.4202	0.9761	0.000000	0.000000	0	0.000000	0.000000	OCV, Discharge CC - R_DC, OCV, Charge CC -CV - R_DC, OCV	LG05oC 00100S3C4P1s	2
07.04.2021 22:48:28	3700673308.020	23.447	15.933	21.08	15276	SK04A20099	9	7.4200	64	46.7768	3.815	-0.750	0.0000	-0.750	0.750	0.0000	0.050	7.16	0.76	5.99	7.07	8.50	0.67	5.99	7.35	8.26	0.73	2.999989	4.200072	3.501107	4.179863	3.948593	3.586668	52.854914	52.829401	82.586	81.501006	82.546	81.011325	100.0483	192.154225	206.175888	93.1992	0.000	0.000	52854.927	0.000	100.0000	17.4142	100.0000	17.2975	0.4166	0.9338	0.4372	1.0863	0.4296	1.0717	0.4137	0.9613	0.000000	0.000000	0	0.000000	0.000000	OCV, Discharge CC - R_DC, OCV, Charge CC -CV - R_DC, OCV	LG05oC 00100S3C4P1s	2
08.04.2021 02:37:21	3700687041.020	23.606	16.095	21.08	15276	SK04A20099	10	8.2450	65	47.6018	3.878	-0.750	0.0000	-0.750	0.750	0.0000	0.050	7.13	0.74	5.98	7.12	8.51	0.68	5.99	7.31	8.14	0.67	3.000028	4.200286	3.501095	4.178583	3.948456	3.586488	52.802105	52.814942	82.503	81.419575	82.523	80.989153	99.9757	191.989229	206.120064	93.1444	0.000	0.000	52802.118	-12.837	100.0201	17.4967	100.0201	17.3801	0.4304	0.9540	0.4416	1.0548	0.4330	1.0544	0.4160	0.9794	0.000000	0.000000	0	0.000000	0.000000	OCV, Discharge CC - R_DC, OCV, Charge CC -CV - R_DC, OCV	LG05oC 00100S3C4P1s	2
08.04.2021 06:30:02	3700701002.020	23.767	16.261	21.08	15276	SK04A20099	11	9.0709	66	48.4277	3.996	-0.750	0.0000	-0.750	0.750	0.0000	0.050	7.14	0.74	5.99	7.20	8.68	0.68	5.99	7.30	8.10	0.66	2.999957	4.200015	3.500949	4.177949	3.948636	3.584341	52.854801	52.870244	82.586	81.500831	82.610	81.073956	99.9708	192.175265	206.336048	93.1370	0.000	0.000	52854.814	-15.443	100.0241	17.4144	100.0242	17.2977	0.4384	0.9510	0.4210	1.0467	0.4280	1.0485	0.4324	0.9788	0.000000	0.000000	0	0.000000	0.000000	OCV, Discharge CC - R_DC, OCV, Charge CC -CV - R_DC, OCV	LG05oC 00100S3C4P1s	2
08.04.2021 10:29:48	3700715388.020	23.934	16.424	21.08	15276	SK04A20099	12	9.8947	67	49.2515	3.911	-0.750	0.0000	-0.750	0.750	0.0000	0.050	7.11	0.71	6.00	7.03	8.40	0.62	5.99	7.33	8.21	0.69	2.999978	4.200100	3.502143	4.179343	3.949396	3.586407	52.723611	52.740261	82.381	81.298540	82.407	80.874633	99.9684	191.669995	205.858419	93.1077	0.000	0.000	52723.624	-16.650	100.0260	17.6193	100.0261	17.5029	0.4252	0.9413	0.4441	1.0897	0.4411	1.0582	0.4014	0.9739	0.000000	0.000000	0	0.000000	0.000000	OCV, Discharge CC - R_DC, OCV, Charge CC -CV - R_DC, OCV	LG05oC 00100S3C4P1s	2
08.04.2021 14:24:26	3700729466.019	24.097	16.583	21.08	15276	SK04A20099	13	10.7201	68	50.0769	3.806	-0.750	0.0000	-0.750	0.750	0.0000	0.050	7.14	0.75	5.98	7.05	8.51	0.68	5.99	7.29	8.16	0.70	2.999999	4.200392	3.500879	4.180480	3.948828	3.585473	52.825501	52.821022	82.540	81.455651	82.533	80.998476	100.0085	192.045342	206.136647	93.1641	0.000	0.000	52825.514	0.000	100.0000	17.4601	100.0000	17.3435	0.4239	0.9623	0.4320	1.0779	0.4173	1.0571	0.4332	0.9870	0.000000	0.000000	0	0.000000	0.000000	OCV, Discharge CC - R_DC, OCV, Charge CC -CV - R_DC, OCV	LG05oC 00100S3C4P1s	2
08.04.2021 18:12:47	3700743167.019	24.255	16.746	21.08	15276	SK04A20099	14	11.5451	69	50.9019	3.927	-0.750	0.0000	-0.750	0.750	0.0000	0.050	7.18	0.76	5.99	7.17	8.57	0.70	5.99	7.38	8.22	0.69	2.999972	4.200286	3.501041	4.177665	3.949238	3.585219	52.802752	52.800215	82.504	81.420573	82.500	80.966570	100.0048	192.014961	206.029861	93.1976	0.000	0.000	52802.765	0.000	100.0000	17.4957	100.0000	17.3791	0.4087	0.9498	0.4377	1.0834	0.4301	1.0593	0.4085	0.9751	0.000000	0.000000	0	0.000000	0.000000	OCV, Discharge CC - R_DC, OCV, Charge CC -CV - R_DC, OCV	LG05oC 00100S3C4P1s	2
