Repository: ife-bat/MachineLearning

# In this thesis, ML models were made for two different datasets. The code for the MIT data models can be found in SeversonReproduced.ipynb and NewModelMIT.ipynb. For the IFE data, it can be found in IFE_ML.ipynb.

File: data/IFE/interim/Cell_ID_SK04A23557/Cell_ID_SK04A23557_Lot_560.txt (part 1 of 24)
Date and Time	Time stamp	Total time (days)	Total test time (days)	Position	Tasks	CellUnit	Cycle - actual	Cycle - normalized	Cycle - total	Cycle - total - normalized	Cycle length (h)	Current_dch (C)	Current_dch std dev (C)	Current_dch_end (C)	Current_cha (C)	Current_cha std dev (C)	Current_cha_end (C)	Temp avg (°C)	Temp std dev (°C)	Temp dch start (°C)	Temp dch avg (°C)	Temp dch max (°C)	Temp dch std dev (°C)	Temp cha start (°C)	Temp cha avg (°C)	Temp cha max (°C)	Temp cha std dev (°C)	Voltage EoD (V)	Voltage EoC (V)	Voltage EoD ocv (V)	Voltage EoC ocv (V)	Voltage charge avg (V)	Voltage discharge avg (V)	Ah_dch (Ah)	Ah_cha (Ah)	Ah_dch (nominal) (%)	Ah_dch (C20 first) (%)	Ah_cha (nominal) (%)	Ah_cha (C20 first) (%)	CE (%)	Wh_dch (Wh)	Wh_cha (Wh)	Efficiency (%)	Ah_balance start (mAh)	Ah_balance end (mAh)	Ah_balance max (mAh)	Ah_balance min (mAh)	SoC - max (nom) (%)	SoC - min (nom) (%)	SoC - max (C20 last) (%)	SoC - min (C20 last) (%)	R_DC 0ms EoC (mOhm)	R_DC 50ms EoC (mOhm)	R_DC 0ms EoD (mOhm)	R_DC 50ms EoD (mOhm)	R_DC 0ms SoC50 dch (mOhm)	R_DC 50ms Soc50 dch (mOhm)	R_DC 0ms SoC50 cha (mOhm)	R_DC 50ms Soc50 cha (mOhm)	Shunt voltage dch (µV)	Shunt voltage cha (µV)	CE Shunt 	Ah_cha slippage (Ah)	Ah_dch slippage (Ah)	Cycle type	TestRegime	TestRegime version
26.04.2021 14:46:00	3702285960.002	0.000	0.082	23.14	15442	SK04A23557	0	0.0000	0	0.0000	1.961	0.000	0.0000	0.000	0.000	0.0000	0.000	20.99	1.66	18.12	20.99	24.68	1.66	18.12	20.99	24.68	1.66	3.599548	3.599548	3.599938	3.599938	3.600007	3.600007	0.000000	0.000000	0.000	0.000000		0.000000	0.0000	0.000000	0.000000	0.0000	48692.628	48692.623	48692.628	48692.623	23.9178	23.9178	26.0644	26.0644									0.000000	0.000000	0	0.000000	0.000000	OCV	OCV generic long HP	8
26.04.2021 16:50:00	3702293400.005	0.086	0.144	23.14	15446	SK04A23557	0	0.0000	1	0.0000	1.502				0.750	0.1630	0.050	25.95	0.57					24.70	26.04	26.53	0.56		4.198792		4.188018	3.862211			48.692623			76.082	73.935606	0.0000		189.669616	0.0000	48692.623	-0.001	48692.623	-0.005	100.0000	23.9178	100.0000	26.0644									0.000000	0.000000	0	0.000000	0.000000	OCV, Charge CC-CV, OCV	LG25oC charact P1a	3
26.04.2021 18:20:07	3702298807.505	0.149	0.414	23.14	15446	SK04A23557	1	0.9594	2	0.9594	6.477	-0.750	0.0580	-0.751	0.750	0.0520	0.050	25.72	0.68	25.69	26.17	26.92	0.26	25.95	26.39	26.73	0.33	2.999993	4.199158	3.438736	4.180845	3.781871	3.694625	61.404126	61.509633	95.944	93.708524	96.109	93.397145	99.8285	226.351400	235.340274	96.1805	-0.001	-0.009	61404.130	-105.508	100.1649	4.0560	100.1602	6.7631	0.3240	0.4356	0.4923	0.8709	0.4532	0.6282	0.3474	0.4936	0.000000	0.000000	0	0.000000	0.000000	OCV, Discharge CC - R_DC, OCV, Charge CC -CV - R_DC, OCV	LG25oC charact P1a	3
27.04.2021 00:48:45	3702322125.832	0.419	0.775	23.14	15446	SK04A23557	2	1.9600	3	1.9600	8.661	-0.250	0.0130	-0.250	0.240	0.0210	0.050	25.13	0.17	24.94	25.07	25.59	0.16	25.40	25.17	25.48	0.14	2.999998	4.199284	3.220806	4.189659	3.772865	3.703654	64.033277	64.181014	100.052	97.720858	100.283	97.453410	99.7698	237.400512	242.356819	97.9550	-0.009	0.000	64033.270	-147.747	100.2309	-0.0520	100.2243	2.7709	0.3259	0.4739	0.5128	0.9414	0.4663	0.6651	0.3512	0.5340	0.000000	0.000000	0	0.000000	0.000000	OCV, Discharge CC - R_DC, OCV, Charge CC -CV - R_DC, OCV	LG25oC charact P1a	3
27.04.2021 09:28:23	3702353303.920	0.779	2.507	23.14	15446	SK04A23557	3	2.9838	4	2.9838	41.568	-0.050	0.0020	-0.050	0.050	0.0020	0.008	24.87	0.07	25.02	24.88	25.05	0.07	25.02	24.86	25.02	0.06	2.999984	4.198202	3.036375	4.193169	3.753631	3.713420	65.526724	65.858151	102.386	100.000000	102.903	100.000000	99.4968	243.703585	246.970971	98.6770	0.000	0.000	65526.724	-331.428	100.5179	-2.3855	100.5032	0.5032	0.2351	0.5325	0.5123	0.9260	0.4027	0.6698	0.3110	0.5770	0.000000	0.000000	0	0.000000	0.000000	OCV, Discharge CC - R_DC, OCV, Charge - pulses, OCV	LG25oC charact P1a	3
29.04.2021 03:02:28	3702502948.883	2.511	3.256	23.14	15446	SK04A23557	4	4.0078	5	4.0078	17.965	-0.200	0.7160	-0.050				24.96	0.10	24.90	24.96	25.36	0.09					2.999995		3.047943			3.744222	65.534686		102.398	100.012151			0.0000	241.235480		0.0000	0.000	65534.689	65534.691	0.000	100.0000	-2.3980	100.0000	0.4911	0.3326	0.4760	0.5532	0.9728	0.4567	0.6531	0.3402	0.5250	0.000000	0.000000	0	0.000000	0.000000	OCV, Discharge - HPPC, OCV	LG25oC charact P1a	3
29.04.2021 21:00:22	3702567622.733	3.260	3.544	23.14	15446	SK04A23557	5	4.0078	6	4.0078	6.934				0.750	0.0160	0.751	25.03	0.34					24.98	25.39	26.19	0.41		3.754542		3.686348	3.559640			32.768675			51.201	49.756445	0.0000		118.839004	0.0000	65534.689	32765.993	65534.689	32765.993	48.8031	-2.3980	50.2476	0.4911	0.3475	0.4461					0.3475	0.4461	0.000000	0.000000	0	0.000000	0.000000	OCV, Charge CC, OCV	LG25oC charact P1a	3
06.05.2021 09:08:00	3703129680.002	9.765	3.592	23.14	15525	SK04A23557	0	0.0000	7	4.0078	1.148				0.750	0.1300	0.050	25.67	0.38					24.86	25.73	26.13	0.37		4.199032		4.188784	3.909883			32.626513			50.979	49.540585	0.0000		129.690281	0.0000	32765.993	0.000	32765.993	0.000	100.0000	48.8031	100.0000	50.2476									0.000000	0.000000	0	0.000000	0.000000	OCV, Charge CC-CV, OCV	LG25oC 00100S3C4aP1a	1
06.05.2021 10:16:52	3703133812.784	9.813	3.737	23.14	15525	SK04A23557	1	0.9647	8	4.9725	3.462	-0.750	0.0580	-0.751	0.720	0.0190	0.056	26.24	0.36	25.49	26.08	26.94	0.35	25.98	26.34	26.69	0.32	2.999956	4.199043	3.417206	4.188095	3.742254	3.685998	61.738629	61.738994	96.467	94.219007	96.467	93.745410	99.9994	227.462341	235.631537	96.5331	0.000	-0.001	61738.634	-0.366	100.0006	3.5334	100.0006	6.2551	0.3200	0.4273	0.4624	0.7943	0.4475	0.5895	0.3200	0.4273	0.000000	0.000000	0	0.000000	0.000000	OCV, Discharge CC - R_DC, OCV, Charge - pulses, OCV	LG25oC 00100S3C4aP1a	1
06.05.2021 13:44:36	3703146276.204	9.957	3.877	23.14	15525	SK04A23557	2	1.9293	9	5.9371	3.376	-0.720	0.0210	-0.723	0.720	0.1380	0.050	26.29	0.32	25.80	26.16	26.87	0.25	25.95	26.37	26.75	0.32	3.053945	4.199216	3.415308	4.191792	3.725712	3.664148	61.738999	61.823628	96.467	94.219572	96.599	93.873920	99.8631	227.649332	235.929772	96.4903	-0.001	-0.001	61739.003	-84.631	100.1322	3.5328	100.1285	6.2546			0.4462	0.7908	0.4462	0.7908			0.000000	0.000000	0	0.000000	0.000000	OCV, Discharge CC, OCV, Charge CC-CV, OCV	LG25oC 00100S3C4aP1a	1
06.05.2021 17:07:11	3703158431.017	10.098	4.018	23.14	15525	SK04A23557	3	2.8973	10	6.9051	3.370	-0.720	0.0300	-0.724	0.720	0.0300	0.050	26.31	0.31	25.97	26.21	26.91	0.23	25.95	26.35	26.73	0.32	2.999986	4.198893	3.405505	4.191988	3.770645	3.625018	61.952533	61.964759	96.801	94.545445	96.820	94.088215	99.9803	228.407129	236.394833	96.6210	-0.001	0.000	61952.537	-12.228	100.0191	3.1992	100.0186	5.9303	0.3506	0.4287	0.4567	0.8079	0.4462	0.6745	0.3437	0.4252	0.000000	0.000000	0	0.000000	0.000000	OCV, Discharge CC - R_DC, OCV, Charge CC -CV - R_DC, OCV	LG25oC 00100S3C4aP1a	1
06.05.2021 20:29:23	3703170563.013	10.238	4.158	23.14	15525	SK04A23557	4	3.8654	11	7.8732	3.370	-0.720	0.0300	-0.724	0.720	0.0300	0.050	26.31	0.29	25.98	26.22	26.95	0.22	25.98	26.34	26.71	0.31	2.999936	4.199146	3.403996	4.192131	3.763852	3.624969	61.957395	61.966655	96.808	94.552865	96.823	94.091094	99.9851	228.427705	236.376788	96.6371	0.000	0.000	61957.400	-9.261	100.0145	3.1916	100.0141	5.9230	0.3104	0.4195	0.4521	0.8061	0.4499	0.6739	0.3214	0.4147	0.000000	0.000000	0	0.000000	0.000000	OCV, Discharge CC - R_DC, OCV, Charge CC -CV - R_DC, OCV	LG25oC 00100S3C4aP1a	1
06.05.2021 23:51:36	3703182696.013	10.379	4.301	23.14	15525	SK04A23557	5	4.8334	12	8.8412	3.423	-0.720	0.0300	-0.724	0.720	0.0300	0.050	26.29	0.28	25.98	26.20	26.86	0.19	25.97	26.32	26.65	0.30	2.999999	4.199092	3.403585	4.191120	3.784791	3.620079	61.949070	61.963864	96.795	94.540160	96.819	94.086856	99.9761	228.404372	236.349436	96.6384	0.000	0.000	61949.075	-14.795	100.0231	3.2046	100.0225	5.9356	0.3291	0.4155	0.4504	0.7991	0.4311	0.6542	0.3307	0.4248	0.000000	0.000000	0	0.000000	0.000000	OCV, Discharge CC - R_DC, OCV, Charge CC -CV - R_DC, OCV	LG25oC 00100S3C4aP1a	1
07.05.2021 03:17:00	3703195020.013	10.522	4.443	23.14	15525	SK04A23557	6	5.8017	13	9.8095	3.424	-0.720	0.0290	-0.724	0.720	0.0290	0.050	26.29	0.29	25.97	26.19	26.89	0.22	25.95	26.33	26.67	0.30	2.999971	4.198743	3.401341	4.191299	3.776081	3.616766	61.969728	61.988053	96.828	94.571687	96.856	94.123585	99.9704	228.469665	236.416723	96.6385	0.000	0.000	61969.733	-18.326	100.0286	3.1723	100.0278	5.9042	0.3354	0.4168	0.4474	0.7932	0.4426	0.6585	0.3394	0.4310	0.000000	0.000000	0	0.000000	0.000000	OCV, Discharge CC - R_DC, OCV, Charge CC -CV - R_DC, OCV	LG25oC 00100S3C4aP1a	1
07.05.2021 06:42:27	3703207347.013	10.664	4.585	23.14	15525	SK04A23557	7	6.7703	14	10.7781	3.387	-0.720	0.0290	-0.724	0.720	0.0280	0.050	26.29	0.31	25.98	26.18	26.97	0.22	25.95	26.33	26.73	0.33	2.999983	4.199058	3.398510	4.191839	3.711843	3.617706	61.991956	62.006722	96.862	94.605609	96.886	94.151933	99.9762	228.541286	236.458718	96.6517	0.000	0.000	61991.961	-14.766	100.0231	3.1376	100.0224	5.8705	0.3300	0.4111	0.4376	0.7838	0.4322	0.6546	0.3271	0.4151	0.000000	0.000000	0	0.000000	0.000000	OCV, Discharge CC - R_DC, OCV, Charge CC -CV - R_DC, OCV	LG25oC 00100S3C4aP1a	1
07.05.2021 10:05:41	3703219541.013	10.805	4.725	23.14	15525	SK04A23557	8	7.7389	15	11.7467	3.361	-0.720	0.0290	-0.724	0.720	0.0340	0.050	26.29	0.31	25.98	26.21	26.95	0.23	25.98	26.33	26.73	0.34	2.999994	4.199148	3.397805	4.192258	3.797936	3.617704	61.990004	61.999187	96.859	94.602630	96.874	94.140491	99.9852	228.543035	236.411446	96.6717	0.000	-0.001	61990.009	-9.184	100.0144	3.1406	100.0139	5.8734	0.3410	0.4169	0.4435	0.7917	0.4392	0.6540	0.3345	0.4164	0.000000	0.000000	0	0.000000	0.000000	OCV, Discharge CC - R_DC, OCV, Charge CC -CV - R_DC, OCV	LG25oC 00100S3C4aP1a	1
07.05.2021 13:27:19	3703231639.811	10.945	4.867	23.14	15525	SK04A23557	9	8.7073	16	12.7151	3.415	-0.720	0.0290	-0.724	0.720	0.0300	0.050	26.29	0.29	25.95	26.21	26.91	0.22	25.98	26.32	26.66	0.31	2.999985	4.198949	3.397515	4.191702	3.781482	3.619539	61.979103	61.991887	96.842	94.585994	96.862	94.129407	99.9794	228.508099	236.375110	96.6718	-0.001	0.000	61979.107	-12.786	100.0200	3.1576	100.0194	5.8900	0.2918	0.4114	0.4407	0.7814	0.4336	0.6501	0.3128	0.4168	0.000000	0.000000	0	0.000000	0.000000	OCV, Discharge CC - R_DC, OCV, Charge CC -CV - R_DC, OCV	LG25oC 00100S3C4aP1a	1
07.05.2021 16:52:13	3703243933.013	11.088	5.009	23.14	15525	SK04A23557	10	9.6758	17	13.6836	3.408	-0.720	0.0300	-0.724	0.720	0.0320	0.050	26.28	0.28	25.97	26.18	26.83	0.19	25.97	26.32	26.68	0.29	2.999996	4.199122	3.395869	4.191318	3.800611	3.622131	61.984799	62.000905	96.851	94.594686	96.876	94.143100	99.9740	228.523707	236.391963	96.6715	0.000	0.000	61984.804	-16.106	100.0252	3.1487	100.0245	5.8813	0.3264	0.4114	0.4415	0.7821	0.4429	0.6596	0.3195	0.4051	0.000000	0.000000	0	0.000000	0.000000	OCV, Discharge CC - R_DC, OCV, Charge CC -CV - R_DC, OCV	LG25oC 00100S3C4aP1a	1
07.05.2021 20:16:42	3703256202.013	11.230	5.150	23.14	15525	SK04A23557	11	10.6446	18	14.6524	3.376	-0.720	0.0300	-0.724	0.720	0.0320	0.050	26.28	0.31	25.98	26.19	26.97	0.23	25.98	26.31	26.69	0.33	2.999987	4.198538	3.394137	4.191940	3.808447	3.619793	62.001897	62.011860	96.878	94.620779	96.894	94.159734	99.9839	228.574041	236.416682	96.6827	0.000	0.000	62001.902	-9.964	100.0156	3.1220	100.0151	5.8554	0.3518	0.4136	0.4323	0.7810	0.4234	0.6506	0.3384	0.4150	0.000000	0.000000	0	0.000000	0.000000	OCV, Discharge CC - R_DC, OCV, Charge CC -CV - R_DC, OCV	LG25oC 00100S3C4aP1a	1
07.05.2021 23:39:14	3703268354.013	11.370	5.291	23.14	15525	SK04A23557	12	11.6132	19	15.6210	3.384	-0.720	0.0290	-0.724	0.720	0.0320	0.050	26.28	0.31	25.98	26.19	26.93	0.22	25.97	26.31	26.69	0.34	2.999982	4.199310	3.394128	4.192287	3.815181	3.618093	61.990875	62.004186	96.861	94.603959	96.882	94.148082	99.9785	228.542395	236.378457	96.6850	0.000	0.000	61990.880	-13.311	100.0208	3.1392	100.0202	5.8721	0.3162	0.4117	0.4384	0.7842	0.4257	0.6495	0.3122	0.4036	0.000000	0.000000	0	0.000000	0.000000	OCV, Discharge CC - R_DC, OCV, Charge CC -CV - R_DC, OCV	LG25oC 00100S3C4aP1a	1
08.05.2021 03:02:17	3703280537.637	11.511	5.430	23.14	15525	SK04A23557	13	12.5817	20	16.5895	3.353	-0.720	0.0290	-0.724	0.720	0.0310	0.050	26.26	0.30	25.97	26.16	26.88	0.20	25.98	26.30	26.67	0.33	2.999998	4.199244	3.393372	4.192274	3.819618	3.617011	61.985943	61.990480	96.853	94.596432	96.860	94.127271	99.9927	228.527713	236.317427	96.7037	0.000	0.000	61985.948	-4.538	100.0071	3.1470	100.0069	5.8796	0.3165	0.4071	0.4380	0.7665	0.4425	0.6473	0.3285	0.4206	0.000000	0.000000	0	0.000000	0.000000	OCV, Discharge CC - R_DC, OCV, Charge CC -CV - R_DC, OCV	LG25oC 00100S3C4aP1a	1
08.05.2021 06:23:27	3703292607.081	11.651	5.570	23.14	15525	SK04A23557	14	13.5503	21	17.5581	3.360	-0.720	0.0290	-0.724	0.720	0.0340	0.050	26.26	0.28	25.96	26.16	26.89	0.21	25.95	26.31	26.67	0.29	2.999971	4.198844	3.391477	4.191755	3.813236	3.617405	61.986857	61.995551	96.854	94.597827	96.868	94.134970	99.9860	228.525352	236.323860	96.7001	0.000	0.000	61986.862	-8.695	100.0136	3.1455	100.0132	5.8782	0.3294	0.4120	0.4295	0.7618	0.4216	0.6387	0.3232	0.4164	0.000000	0.000000	0	0.000000	0.000000	OCV, Discharge CC - R_DC, OCV, Charge CC -CV - R_DC, OCV	LG25oC 00100S3C4aP1a	1
08.05.2021 09:45:04	3703304704.013	11.791	5.710	23.14	15525	SK04A23557	15	14.5188	22	18.5266	3.366	-0.720	0.0290	-0.724	0.720	0.0340	0.050	26.26	0.29	25.97	26.16	26.84	0.20	25.97	26.30	26.69	0.31	2.999964	4.198932	3.390903	4.191893	3.812794	3.620182	61.982393	61.993606	96.847	94.591014	96.865	94.132017	99.9819	228.503531	236.306247	96.6980	0.000	0.000	61982.398	-11.214	100.0175	3.1525	100.0170	5.8850	0.3339	0.4117	0.4349	0.7629	0.4245	0.6421	0.3308	0.4100	0.000000	0.000000	0	0.000000	0.000000	OCV, Discharge CC - R_DC, OCV, Charge CC -CV - R_DC, OCV	LG25oC 00100S3C4aP1a	1
08.05.2021 13:07:02	3703316822.013	11.931	5.851	23.14	15525	SK04A23557	16	15.4874	23	19.4952	3.372	-0.720	0.0290	-0.724	0.720	0.0320	0.050	26.26	0.31	25.97	26.15	26.89	0.22	25.98	26.28	26.65	0.33	2.999974	4.198964	3.389934	4.192308	3.805788	3.616025	61.991390	61.998973	96.862	94.604745	96.873	94.140166	99.9878	228.534635	236.320737	96.7053	0.000	-0.001	61991.395	-7.584	100.0119	3.1384	100.0115	5.8713	0.3172	0.4083	0.4331	0.7685	0.4263	0.6408	0.3111	0.4136	0.000000	0.000000	0	0.000000	0.000000	OCV, Discharge CC - R_DC, OCV, Charge CC -CV - R_DC, OCV	LG25oC 00100S3C4aP1a	1
08.05.2021 16:29:20	3703328960.737	12.072	5.993	23.14	15525	SK04A23557	17	16.4559	24	20.4637	3.398	-0.720	0.0290	-0.724	0.720	0.0340	0.050	26.27	0.30	25.95	26.17	26.91	0.22	25.97	26.29	26.65	0.32	2.999988	4.199244	3.389488	4.192003	3.811499	3.617235	61.988202	62.000633	96.857	94.599880	96.876	94.142687	99.9800	228.525199	236.314626	96.7038	-0.001	0.000	61988.206	-12.433	100.0194	3.1434	100.0189	5.8762	0.3272	0.4008	0.4289	0.7604	0.4243	0.6308	0.3279	0.4063	0.000000	0.000000	0	0.000000	0.000000	OCV, Discharge CC - R_DC, OCV, Charge CC -CV - R_DC, OCV	LG25oC 00100S3C4aP1a	1
08.05.2021 19:53:14	3703341194.013	12.213	6.132	23.14	15525	SK04A23557	18	17.4245	25	21.4323	3.352	-0.720	0.0290	-0.724	0.720	0.0320	0.050	26.26	0.29	25.97	26.16	26.91	0.22	25.95	26.30	26.67	0.31	2.999936	4.199148	3.388426	4.192177	3.832028	3.619207	61.986318	61.989831	96.854	94.597004	96.859	94.126285	99.9943	228.518977	236.262432	96.7225	0.000	0.000	61986.323	-3.514	100.0055	3.1464	100.0053	5.8790	0.3265	0.4047	0.4227	0.7611	0.4246	0.6376	0.3271	0.4088	0.000000	0.000000	0	0.000000	0.000000	OCV, Discharge CC - R_DC, OCV, Charge CC -CV - R_DC, OCV	LG25oC 00100S3C4aP1a	1
08.05.2021 23:14:22	3703353262.013	12.353	6.272	23.14	15525	SK04A23557	19	18.3929	26	22.4007	3.357	-0.720	0.0290	-0.724	0.720	0.0320	0.050	26.26	0.29	25.98	26.17	26.91	0.21	25.97	26.30	26.67	0.30	2.999980	4.199057	3.387493	4.191852	3.798752	3.614236	61.982012	61.989067	96.847	94.590433	96.858	94.125125	99.9886	228.498180	236.247914	96.7197	0.000	0.000	61982.017	-7.056	100.0110	3.1531	100.0107	5.8856	0.3069	0.4020	0.4351	0.7627	0.4283	0.6397	0.2934	0.4041	0.000000	0.000000	0	0.000000	0.000000	OCV, Discharge CC - R_DC, OCV, Charge CC -CV - R_DC, OCV	LG25oC 00100S3C4aP1a	1
09.05.2021 02:35:48	3703365348.013	12.493	6.413	23.14	15525	SK04A23557	20	19.3613	27	23.3691	3.385	-0.720	0.0290	-0.724	0.720	0.0310	0.050	26.26	0.30	25.98	26.16	26.89	0.21	25.94	26.29	26.64	0.32	2.999959	4.199230	3.387345	4.191980	3.795691	3.618744	61.975233	61.985204	96.836	94.580088	96.852	94.119259	99.9839	228.468317	236.229111	96.7147	0.000	0.000	61975.238	-9.972	100.0156	3.1637	100.0151	5.8959	0.3550	0.4108	0.4329	0.7613	0.4291	0.6351	0.3372	0.4094	0.000000	0.000000	0	0.000000	0.000000	OCV, Discharge CC - R_DC, OCV, Charge CC -CV - R_DC, OCV	LG25oC 00100S3C4aP1a	1
09.05.2021 05:58:54	3703377534.013	12.634	6.554	23.14	15525	SK04A23557	21	20.3297	28	24.3375	3.389	-0.720	0.0290	-0.724	0.720	0.0320	0.050	26.26	0.29	26.00	26.17	26.89	0.21	25.95	26.29	26.62	0.30	2.999875	4.198910	3.386347	4.191771	3.816092	3.616083	61.978757	61.987645	96.842	94.585466	96.856	94.122966	99.9857	228.483654	236.234712	96.7189	0.000	0.000	61978.762	-8.889	100.0139	3.1582	100.0135	5.8905	0.3068	0.4045	0.4364	0.7573	0.4241	0.6331	0.3047	0.4025	0.000000	0.000000	0	0.000000	0.000000	OCV, Discharge CC - R_DC, OCV, Charge CC -CV - R_DC, OCV	LG25oC 00100S3C4aP1a	1
09.05.2021 09:22:16	3703389736.013	12.775	6.695	23.14	15525	SK04A23557	22	21.2983	29	25.3061	3.370	-0.720	0.0290	-0.724	0.720	0.0340	0.050	26.28	0.30	25.98	26.18	26.95	0.23	25.98	26.32	26.71	0.32	2.999975	4.198856	3.384575	4.191596	3.818106	3.615711	61.986070	61.996904	96.853	94.596626	96.870	94.137025	99.9825	228.508278	236.256707	96.7203	0.000	0.000	61986.075	-10.835	100.0169	3.1468	100.0165	5.8794	0.3285	0.4035	0.4248	0.7542	0.4208	0.6292	0.3326	0.4107	0.000000	0.000000	0	0.000000	0.000000	OCV, Discharge CC - R_DC, OCV, Charge CC -CV - R_DC, OCV	LG25oC 00100S3C4aP1a	1
09.05.2021 12:44:29	3703401869.013	12.916	6.834	23.14	15525	SK04A23557	23	22.2667	30	26.2745	3.350	-0.720	0.0290	-0.724	0.720	0.0310	0.050	26.28	0.30	25.98	26.18	26.91	0.22	25.98	26.32	26.71	0.31	2.999978	4.199065	3.384133	4.192058	3.813261	3.613644	61.983484	61.989045	96.849	94.592679	96.858	94.125092	99.9910	228.494776	236.214274	96.7320	0.000	0.000	61983.489	-5.562	100.0087	3.1508	100.0084	5.8833	0.2939	0.4072	0.4337	0.7618	0.4268	0.6346	0.2936	0.3958	0.000000	0.000000	0	0.000000	0.000000	OCV, Discharge CC - R_DC, OCV, Charge CC -CV - R_DC, OCV	LG25oC 00100S3C4aP1a	1
09.05.2021 16:05:28	3703413928.013	13.055	6.976	23.14	15525	SK04A23557	24	23.2351	31	27.2429	3.403	-0.720	0.0290	-0.724	0.720	0.0320	0.050	26.28	0.29	25.98	26.19	26.89	0.21	25.99	26.30	26.67	0.31	2.999974	4.199246	3.384437	4.191708	3.814061	3.619203	61.973971	61.982995	96.834	94.578162	96.848	94.115905	99.9854	228.463528	236.202785	96.7235	0.000	0.001	61973.976	-9.025	100.0141	3.1657	100.0137	5.8978	0.3175	0.4019	0.4275	0.7566	0.4227	0.6299	0.3129	0.3972	0.000000	0.000000	0	0.000000	0.000000	OCV, Discharge CC - R_DC, OCV, Charge CC -CV - R_DC, OCV	LG25oC 00100S3C4aP1a	1
09.05.2021 19:29:39	3703426179.013	13.197	7.119	23.14	15525	SK04A23557	25	24.2034	32	28.2112	3.419	-0.720	0.0290	-0.724	0.720	0.0340	0.050	26.27	0.30	25.98	26.17	26.87	0.20	25.93	26.30	26.63	0.32	2.999963	4.199036	3.383866	4.192060	3.828677	3.612200	61.974309	61.982724	96.835	94.578678	96.848	94.115494	99.9864	228.460251	236.200910	96.7228	0.001	0.000	61974.315	-8.414	100.0131	3.1651	100.0128	5.8973	0.3459	0.4175	0.4287	0.7555	0.4280	0.6382	0.3189	0.4075	0.000000	0.000000	0	0.000000	0.000000	OCV, Discharge CC - R_DC, OCV, Charge CC -CV - R_DC, OCV	LG25oC 00100S3C4aP1a	1
09.05.2021 22:54:48	3703438488.013	13.339	7.260	23.14	15525	SK04A23557	26	25.1719	33	29.1797	3.398	-0.720	0.0290	-0.724	0.720	0.0330	0.050	26.27	0.30	26.00	26.17	26.93	0.23	25.96	26.31	26.68	0.32	2.999955	4.199132	3.381757	4.191385	3.822907	3.610801	61.983387	61.992825	96.849	94.592531	96.864	94.130831	99.9848	228.496874	236.221846	96.7298	0.000	-0.001	61983.392	-9.439	100.0147	3.1510	100.0143	5.8835	0.3173	0.4069	0.4275	0.7531	0.4225	0.6327	0.3203	0.4125	0.000000	0.000000	0	0.000000	0.000000	OCV, Discharge CC - R_DC, OCV, Charge CC -CV - R_DC, OCV	LG25oC 00100S3C4aP1a	1
10.05.2021 02:18:39	3703450719.013	13.481	7.399	23.14	15525	SK04A23557	27	26.1405	34	30.1483	3.342	-0.720	0.0290	-0.724	0.720	0.0330	0.050	26.28	0.31	25.98	26.17	26.93	0.22	25.97	26.31	26.71	0.33	2.999997	4.199012	3.380479	4.192228	3.818529	3.620721	61.986929	62.001250	96.855	94.597937	96.877	94.143624	99.9769	228.499915	236.247640	96.7205	-0.001	0.000	61986.933	-14.323	100.0224	3.1454	100.0217	5.8781	0.3459	0.4125	0.4291	0.7500	0.4167	0.6270	0.3340	0.4087	0.000000	0.000000	0	0.000000	0.000000	OCV, Discharge CC - R_DC, OCV, Charge CC -CV - R_DC, OCV	LG25oC 00100S3C4aP1a	1
10.05.2021 05:39:11	3703462751.013	13.620	7.541	23.14	15525	SK04A23557	28	27.1087	35	31.1165	3.402	-0.720	0.0290	-0.724	0.720	0.0320	0.050	26.28	0.30	25.98	26.20	26.85	0.20	25.95	26.31	26.67	0.32	2.999961	4.199289	3.381899	4.192014	3.821276	3.611431	61.965521	61.979661	96.821	94.565266	96.843	94.110843	99.9772	228.434724	236.164600	96.7269	0.000	0.000	61965.526	-14.141	100.0221	3.1789	100.0215	5.9106	0.3308	0.4125	0.4281	0.7452	0.4276	0.6330	0.3211	0.4171	0.000000	0.000000	0	0.000000	0.000000	OCV, Discharge CC - R_DC, OCV, Charge CC -CV - R_DC, OCV	LG25oC 00100S3C4aP1a	1
10.05.2021 09:03:19	3703474999.013	13.762	7.691	23.14	15525	SK04A23557	29	28.0769	36	32.0847	3.596	-0.720	0.0290	-0.724	0.720	0.0330	0.050	26.34	0.35	25.97	26.19	26.93	0.22	25.95	26.45	26.88	0.43	2.999989	4.199104	3.381315	4.189324	3.807480	3.617161	61.968216	61.986571	96.825	94.569379	96.854	94.121335	99.9704	228.440069	236.184662	96.7210	0.000	0.000	61968.221	-18.356	100.0287	3.1747	100.0279	5.9065	0.3193	0.4036	0.4264	0.7483	0.4164	0.6192	0.3312	0.4125	0.000000	0.000000	0	0.000000	0.000000	OCV, Discharge CC - R_DC, OCV, Charge CC -CV - R_DC, OCV	LG25oC 00100S3C4aP1a	1
10.05.2021 12:39:05	3703487945.013	13.912	7.840	23.14	15525	SK04A23557	30	29.0465	37	33.0543	3.584	-0.720	0.0290	-0.724	0.720	0.0330	0.050	26.41	0.35	25.97	26.31	27.11	0.27	25.95	26.44	26.85	0.37	2.999959	4.199182	3.376398	4.189960	3.815081	3.613854	62.049531	62.056974	96.952	94.693473	96.964	94.228236	99.9880	228.693522	236.391720	96.7435	0.000	-0.001	62049.536	-7.444	100.0116	3.0476	100.0113	5.7831	0.3185	0.3926	0.4220	0.7426	0.3980	0.6147	0.3184	0.4026	0.000000	0.000000	0	0.000000	0.000000	OCV, Discharge CC - R_DC, OCV, Charge CC -CV - R_DC, OCV	LG25oC 00100S3C4aP1a	1
10.05.2021 16:14:07	3703500847.013	14.061	7.990	23.14	15525	SK04A23557	31	30.0157	38	34.0235	3.589	-0.720	0.0290	-0.724	0.720	0.0330	0.050	26.40	0.34	25.97	26.32	27.05	0.25	25.97	26.44	26.91	0.38	2.999998	4.198653	3.376937	4.188722	3.797042	3.622708	62.033640	61.981629	96.928	94.669222	96.846	94.113831	100.0839	228.651929	236.082504	96.8526	-0.001	0.000	62033.644	-0.001	100.0000	3.0724	100.0000	5.8072	0.3202	0.4038	0.4235	0.7459	0.4103	0.6186	0.3137	0.4039	0.000000	0.000000	0	0.000000	0.000000	OCV, Discharge CC - R_DC, OCV, Charge CC -CV - R_DC, OCV	LG25oC 00100S3C4aP1a	1
10.05.2021 19:49:26	3703513766.062	14.211	8.357	23.14	15525	SK04A23557	32	30.9839	39	34.9917	8.815	-0.720	0.0290	-0.724	0.720	0.0290	0.724	25.56	0.58	25.98	26.31	27.11	0.26	25.95	26.04	26.59	0.22	2.999996	3.755192	3.376847	3.693220	3.585418	3.614639	61.961124	30.870640	96.814	94.558556	48.235	46.874441	200.7121	228.352653	112.433928	203.0994	0.000	31090.467	61961.129	0.000	100.0000	3.1857	100.0000	5.9173			0.4270	0.7475	0.4154	0.6176	0.2721	0.3927	0.000000	0.000000	0	0.000000	0.000000	OCV, Discharge CC - R_DC, OCV, Charge CC, OCV	LG25oC 00100S3C4aP1a	1
11.05.2021 08:47:00	3703560420.005	14.751	8.403	23.14	15570	SK04A23557	0	0.0000	40	34.9917	1.105				0.750	0.1770	0.050	25.81	0.33					25.12	25.87	26.23	0.32		4.199104		4.189694	3.918719			31.143880			48.662	47.289332	0.0000		123.896777	0.0000	31090.467	-0.001	31090.467	-53.418	100.0835	51.4211	100.0811	52.7918									0.000000	0.000000	0	0.000000	0.000000	OCV, Charge CC-CV, OCV	LG25oC charact P1a	3
11.05.2021 09:53:17	3703564397.498	14.797	8.676	23.14	15570	SK04A23557	1	0.9671	41	35.9588	6.550	-0.750	0.0580	-0.750	0.750	0.0550	0.050	25.89	0.65	25.67	26.26	27.17	0.33	25.97	26.51	26.89	0.37	2.999979	4.198870	3.381585	4.183056	3.780739	3.681873	61.893703	61.922968	96.709	94.455665	96.755	94.024759	99.9527	228.017156	235.990750	96.6212	-0.001	-0.008	61893.707	-29.267	100.0457	3.2911	100.0444	6.0197	0.3063	0.3906	0.4228	0.7167	0.4091	0.5336	0.3150	0.4230	0.000000	0.000000	0	0.000000	0.000000	OCV, Discharge CC - R_DC, OCV, Charge CC -CV - R_DC, OCV	LG25oC charact P1a	3
11.05.2021 16:26:16	3703587976.078	15.070	9.036	23.14	15570	SK04A23557	2	1.9676	42	36.9593	8.646	-0.250	0.0130	-0.250	0.240	0.0210	0.050	25.34	0.18	25.08	25.28	25.87	0.16	25.67	25.37	25.67	0.15	2.999957	4.199631	3.151265	4.190217	3.762698	3.700879	64.029862	64.098434	100.047	97.715647	100.154	97.328019	99.8930	237.228545	241.460271	98.2474	-0.008	-0.001	64029.856	-68.581	100.1072	-0.0467	100.1041	2.7761	0.3438	0.4320	0.4172	0.7609	0.4015	0.5593	0.3333	0.4619	0.000000	0.000000	0	0.000000	0.000000	OCV, Discharge CC - R_DC, OCV, Charge CC -CV - R_DC, OCV	LG25oC charact P1a	3
12.05.2021 01:05:01	3703619101.104	15.430	10.754	23.14	15570	SK04A23557	3	2.9832	43	37.9749	41.224	-0.050	0.0020	-0.050	0.050	0.0020	0.008	25.12	0.07	25.22	25.12	25.32	0.07	25.25	25.12	25.27	0.06	2.999995	4.198285	3.031767	4.193184	3.747727	3.717140	65.003895	65.280821	101.569	99.202113	102.001	99.123374	99.5758	241.689389	244.603789	98.8085	-0.001	-0.001	65003.894	-276.928	100.4327	-1.5686	100.4242	0.4242	0.3460	0.4858	0.3065	0.7738	0.3469	0.5538	0.2612	0.4666	0.000000	0.000000	0	0.000000	0.000000	OCV, Discharge CC - R_DC, OCV, Charge - pulses, OCV	LG25oC charact P1a	3
13.05.2021 18:18:28	3703767508.128	17.148	11.498	23.14	15570	SK04A23557	4	3.9988	44	38.9905	17.860	-0.200	0.7160	-0.050				25.21	0.09	25.06	25.21	25.61	0.09					2.999998		3.043633			3.743108	64.992925		101.551	99.185372			0.0000	239.446571		0.0000	-0.001	64992.928	64992.929	-0.001	100.0000	-1.5515	100.0000	0.4410	0.3024	0.4119	0.4612	0.8010	0.4219	0.5754	0.3063	0.4444	0.000000	0.000000	0	0.000000	0.000000	OCV, Discharge - HPPC, OCV	LG25oC charact P1a	3
14.05.2021 12:10:04	3703831804.393	17.892	11.787	23.14	15570	SK04A23557	5	3.9988	45	38.9905	6.928				0.750	0.0280	0.751	25.27	0.32					25.26	25.61	26.37	0.37		3.746677		3.683806	3.472121			32.497664			50.778	49.344938	0.0000		117.573531	0.0000	64992.928	32495.242	64992.928	32495.242	49.2262	-1.5515	50.2224	0.4410	0.3006	0.4099					0.3006	0.4099	0.000000	0.000000	0	0.000000	0.000000	OCV, Charge CC, OCV	LG25oC charact P1a	3
14.05.2021 21:11:00	3703864260.005	18.267	11.834	23.14	15629	SK04A23557	0	0.0000	46	38.9905	1.130				0.750	0.1360	0.050	25.85	0.35					25.11	25.89	26.29	0.35		4.199082		4.189460	3.857408			32.268056			50.419	48.996298	0.0000		128.100794	0.0000	32495.242	-0.001	32495.242	-0.001	100.0000	49.2262	100.0000	50.2224									0.000000	0.000000	0	0.000000	0.000000	OCV, Charge CC-CV, OCV	LG25oC 00100S3C4aP1a	2
14.05.2021 22:18:48	3703868328.833	18.314	11.984	23.14	15629	SK04A23557	1	0.9679	47	39.9584	3.605	-0.750	0.0580	-0.751	0.730	0.0170	0.057	26.38	0.40	25.75	26.26	27.21	0.33	25.94	26.44	26.89	0.40	2.999999	4.199272	3.374933	4.189056	3.674600	3.682697	61.943199	61.943994	96.786	94.531201	96.787	94.056686	99.9987	228.183638	235.913391	96.7235	-0.001	-0.001	61943.203	-0.797	100.0012	3.2137	100.0012	5.1127	0.2943	0.3851	0.4267	0.7156	0.4077	0.5299	0.2943	0.3851	0.000000	0.000000	0	0.000000	0.000000	OCV, Discharge CC - R_DC, OCV, Charge - pulses, OCV	LG25oC 00100S3C4aP1a	2
15.05.2021 01:55:05	3703881305.040	18.465	12.131	23.14	15629	SK04A23557	2	1.9357	48	40.9262	3.515	-0.730	0.0210	-0.726	0.730	0.1470	0.050	26.40	0.35	25.87	26.30	27.13	0.28	25.98	26.46	26.87	0.37	3.020346	4.199528	3.372717	4.191005	3.737676	3.651093	61.944002	61.999003	96.788	94.532426	96.873	94.140212	99.9113	228.304602	236.121611	96.6894	-0.001	-0.001	61944.006	-55.003	100.0859	3.2125	100.0843	5.1115			0.4298	0.7342	0.4298	0.7342			0.000000	0.000000	0	0.000000	0.000000	OCV, Discharge CC, OCV, Charge CC-CV, OCV	LG25oC 00100S3C4aP1a	2
15.05.2021 05:25:58	3703893958.017	18.611	12.283	23.14	15629	SK04A23557	3	2.9050	49	41.8955	3.645	-0.730	0.0300	-0.727	0.730	0.0300	0.050	26.39	0.31	26.00	26.34	27.07	0.24	25.98	26.43	26.76	0.33	2.999992	4.198274	3.370079	4.188805	3.764888	3.614262	62.032240	61.976191	96.925	94.667086	96.838	94.105574	100.0904	228.632024	235.996862	96.8793	-0.001	-0.001	62032.244	-0.001	100.0000	3.0746	100.0000	4.9763	0.3053	0.3755	0.4183	0.7298	0.4081	0.6132	0.3016	0.3799	0.000000	0.000000	0	0.000000	0.000000	OCV, Discharge CC - R_DC, OCV, Charge CC -CV - R_DC, OCV	LG25oC 00100S3C4aP1a	2
15.05.2021 09:04:41	3703907081.013	18.763	12.434	23.14	15629	SK04A23557	4	3.8735	50	42.8640	3.624	-0.730	0.0300	-0.727	0.730	0.0250	0.050	26.39	0.34	25.98	26.32	27.17	0.27	25.98	26.44	26.83	0.36	2.999947	4.198208	3.367866	4.188614	3.697424	3.626531	61.987521	61.992336	96.856	94.598840	96.863	94.130089	99.9922	228.400827	236.028328	96.7684	-0.001	-0.001	61987.525	-4.817	100.0075	3.1445	100.0074	5.0448	0.2860	0.3724	0.4187	0.7240	0.4055	0.6041	0.2698	0.3749	0.000000	0.000000	0	0.000000	0.000000	OCV, Discharge CC - R_DC, OCV, Charge CC -CV - R_DC, OCV	LG25oC 00100S3C4aP1a	2
15.05.2021 12:42:09	3703920129.013	18.914	12.583	23.14	15629	SK04A23557	5	4.8420	51	43.8325	3.578	-0.730	0.0280	-0.727	0.730	0.0310	0.050	26.41	0.36	25.97	26.31	27.14	0.27	26.00	26.47	26.91	0.38	2.999974	4.197985	3.367077	4.188715	3.772830	3.645261	61.983124	61.983205	96.849	94.592130	96.849	94.116224	99.9999	228.380634	235.981803	96.7789	-0.001	0.000	61983.128	-0.083	100.0001	3.1514	100.0001	5.0515	0.3020	0.3803	0.4207	0.7249	0.4110	0.6045	0.3151	0.3869	0.000000	0.000000	0	0.000000	0.000000	OCV, Discharge CC - R_DC, OCV, Charge CC -CV - R_DC, OCV	LG25oC 00100S3C4aP1a	2
15.05.2021 16:16:50	3703933010.013	19.063	12.732	23.14	15629	SK04A23557	6	5.8102	52	44.8007	3.582	-0.730	0.0300	-0.727	0.730	0.0280	0.050	26.40	0.35	25.98	26.32	27.11	0.25	25.99	26.44	26.87	0.39	2.999977	4.198306	3.368144	4.189212	3.718591	3.633847	61.965674	61.979804	96.821	94.565500	96.843	94.111060	99.9772	228.353319	235.983948	96.7665	0.000	-0.001	61965.679	-14.131	100.0221	3.1786	100.0216	5.0783	0.3062	0.3836	0.4002	0.7111	0.3972	0.5984	0.2854	0.3677	0.000000	0.000000	0	0.000000	0.000000	OCV, Discharge CC - R_DC, OCV, Charge CC -CV - R_DC, OCV	LG25oC 00100S3C4aP1a	2
15.05.2021 19:51:46	3703945906.013	19.212	12.880	23.14	15629	SK04A23557	7	6.7784	53	45.7689	3.562	-0.730	0.0290	-0.726	0.730	0.0300	0.050	26.41	0.34	25.99	26.34	27.10	0.24	25.97	26.45	26.85	0.37	2.999976	4.198272	3.367876	4.189677	3.752521	3.625657	61.964546	61.962546	96.820	94.563778	96.816	94.084855	100.0032	228.330323	235.918288	96.7836	-0.001	-0.001	61964.550	-0.001	100.0000	3.1804	100.0000	5.0800	0.2955	0.3845	0.4237	0.7323	0.4197	0.6158	0.3008	0.3896	0.000000	0.000000	0	0.000000	0.000000	OCV, Discharge CC - R_DC, OCV, Charge CC -CV - R_DC, OCV	LG25oC 00100S3C4aP1a	2
15.05.2021 23:25:30	3703958730.013	19.361	13.028	23.14	15629	SK04A23557	8	7.7465	54	46.7370	3.556	-0.730	0.0300	-0.727	0.730	0.0320	0.050	26.41	0.33	25.98	26.33	27.05	0.25	25.95	26.46	26.81	0.35	2.999984	4.198772	3.366594	4.190144	3.800012	3.622411	61.956609	62.013396	96.807	94.551666	96.896	94.162067	99.9084	228.308245	236.134452	96.6857	-0.001	-0.001	61956.613	-56.789	100.0887	3.1928	100.0870	5.0922	0.2921	0.3840	0.4016	0.7186	0.4060	0.6101	0.2936	0.3781	0.000000	0.000000	0	0.000000	0.000000	OCV, Discharge CC - R_DC, OCV, Charge CC -CV - R_DC, OCV	LG25oC 00100S3C4aP1a	2
16.05.2021 02:58:53	3703971533.013	19.509	13.178	23.14	15629	SK04A23557	9	8.7153	55	47.7058	3.578	-0.730	0.0290	-0.727	0.730	0.0310	0.050	26.41	0.33	25.98	26.33	27.11	0.24	25.97	26.47	26.87	0.35	2.999982	4.198022	3.365870	4.189151	3.776357	3.627901	62.001891	61.981145	96.878	94.620770	96.846	94.113096	100.0335	228.486158	235.988470	96.8209	-0.001	-0.001	62001.895	-0.001	100.0000	3.1220	100.0000	5.0228	0.2845	0.3786	0.4065	0.7248	0.4053	0.6154	0.2936	0.3825	0.000000	0.000000	0	0.000000	0.000000	OCV, Discharge CC - R_DC, OCV, Charge CC -CV - R_DC, OCV	LG25oC 00100S3C4aP1a	2
16.05.2021 06:33:35	3703984415.013	19.658	13.326	23.14	15629	SK04A23557	10	9.6837	56	48.6742	3.554	-0.730	0.0290	-0.727	0.730	0.0300	0.050	26.41	0.36	25.98	26.31	27.19	0.27	25.95	26.45	26.84	0.39	2.999974	4.198271	3.364940	4.189802	3.773105	3.623536	61.975512	61.978753	96.837	94.580513	96.842	94.109464	99.9948	228.362030	235.974755	96.7739	-0.001	0.000	61975.516	-3.243	100.0051	3.1633	100.0050	5.0632	0.2734	0.3726	0.4197	0.7268	0.4048	0.6020	0.2896	0.3767	0.000000	0.000000	0	0.000000	0.000000	OCV, Discharge CC - R_DC, OCV, Charge CC -CV - R_DC, OCV	LG25oC 00100S3C4aP1a	2
16.05.2021 10:06:50	3703997210.013	19.806	13.473	23.14	15629	SK04A23557	11	10.6517	57	49.6422	3.543	-0.730	0.0310	-0.727	0.730	0.0320	0.050	26.41	0.36	25.99	26.32	27.11	0.25	25.98	26.44	26.85	0.40	2.999978	4.198990	3.365859	4.190849	3.789705	3.621528	61.955793	62.002339	96.806	94.550420	96.879	94.145277	99.9249	228.295660	236.078255	96.7034	0.000	0.000	61955.798	-46.547	100.0727	3.1941	100.0713	5.0934	0.2911	0.3767	0.4208	0.7318	0.4278	0.6239	0.2885	0.3742	0.000000	0.000000	0	0.000000	0.000000	OCV, Discharge CC - R_DC, OCV, Charge CC -CV - R_DC, OCV	LG25oC 00100S3C4aP1a	2
16.05.2021 13:39:24	3704009964.013	19.954	13.622	23.14	15629	SK04A23557	12	11.6202	58	50.6107	3.572	-0.730	0.0290	-0.726	0.730	0.0260	0.050	26.41	0.33	25.98	26.33	27.03	0.25	25.97	26.46	26.87	0.36	2.999998	4.198149	3.365871	4.189193	3.701595	3.623053	61.984799	61.946817	96.851	94.594686	96.792	94.060972	100.0613	228.419957	235.842714	96.8527	0.000	0.001	61984.804	0.000	100.0000	3.1487	100.0000	5.0490	0.3210	0.3872	0.4062	0.7149	0.4096	0.6083	0.3204	0.3892	0.000000	0.000000	0	0.000000	0.000000	OCV, Discharge CC - R_DC, OCV, Charge CC -CV - R_DC, OCV	LG25oC 00100S3C4aP1a	2
16.05.2021 17:13:44	3704022824.013	20.103	13.771	23.14	15629	SK04A23557	13	12.5880	59	51.5785	3.573	-0.730	0.0290	-0.727	0.730	0.0340	0.050	26.41	0.34	25.98	26.32	27.11	0.25	25.97	26.45	26.83	0.36	2.999989	4.198660	3.365558	4.189318	3.797122	3.619276	61.934163	61.937371	96.772	94.517411	96.777	94.046629	99.9948	228.205401	235.800644	96.7790	0.001	-0.001	61934.169	-3.208	100.0050	3.2279	100.0049	5.1265	0.3031	0.3831	0.4161	0.7311	0.4204	0.6160	0.2867	0.3698	0.000000	0.000000	0	0.000000	0.000000	OCV, Discharge CC - R_DC, OCV, Charge CC -CV - R_DC, OCV	LG25oC 00100S3C4aP1a	2
16.05.2021 20:48:06	3704035686.013	20.251	13.920	23.14	15629	SK04A23557	14	13.5557	60	52.5462	3.568	-0.730	0.0300	-0.726	0.730	0.0310	0.050	26.40	0.35	25.98	26.32	27.14	0.27	25.95	26.44	26.86	0.39	2.999960	4.199345	3.364795	4.190602	3.784975	3.627454	61.936241	61.985085	96.775	94.520582	96.852	94.119079	99.9212	228.217223	236.005063	96.7001	-0.001	-0.001	61936.245	-48.846	100.0763	3.2246	100.0748	5.1234	0.3191	0.3745	0.4209	0.7257	0.3993	0.6064	0.3031	0.3717	0.000000	0.000000	0	0.000000	0.000000	OCV, Discharge CC - R_DC, OCV, Charge CC -CV - R_DC, OCV	LG25oC 00100S3C4aP1a	2
17.05.2021 00:22:10	3704048530.013	20.400	14.069	23.14	15629	SK04A23557	15	14.5239	61	53.5144	3.591	-0.730	0.0300	-0.726	0.730	0.0310	0.050	26.41	0.34	25.97	26.33	27.09	0.25	25.97	26.44	26.83	0.37	2.999997	4.198844	3.364943	4.189756	3.807973	3.629210	61.964898	61.967256	96.820	94.564315	96.824	94.092007	99.9962	228.334195	235.933037	96.7792	-0.001	-0.001	61964.902	-2.360	100.0037	3.1798	100.0036	5.0795	0.3009	0.3680	0.4106	0.7180	0.4077	0.6136	0.2898	0.3786	0.000000	0.000000	0	0.000000	0.000000	OCV, Discharge CC - R_DC, OCV, Charge CC -CV - R_DC, OCV	LG25oC 00100S3C4aP1a	2
17.05.2021 03:57:39	3704061459.013	20.550	14.220	23.14	15629	SK04A23557	16	15.4920	62	54.4825	3.617	-0.730	0.0300	-0.727	0.730	0.0270	0.050	26.39	0.34	25.98	26.31	27.13	0.26	25.95	26.43	26.81	0.38	2.999985	4.199130	3.364344	4.189701	3.696169	3.620055	61.959639	61.965087	96.812	94.556290	96.820	94.088713	99.9912	228.306970	235.917871	96.7739	-0.001	0.000	61959.643	-5.450	100.0085	3.1881	100.0083	5.0875	0.3026	0.3785	0.4164	0.7207	0.4222	0.6135	0.2869	0.3774	0.000000	0.000000	0	0.000000	0.000000	OCV, Discharge CC - R_DC, OCV, Charge CC -CV - R_DC, OCV	LG25oC 00100S3C4aP1a	2
17.05.2021 07:34:40	3704074480.013	20.700	14.368	23.14	15629	SK04A23557	17	16.4603	63	55.4508	3.543	-0.730	0.0290	-0.727	0.730	0.0290	0.050	26.41	0.37	25.98	26.31	27.19	0.28	25.98	26.45	26.91	0.40	2.999992	4.199087	3.362108	4.190518	3.739678	3.621357	61.968831	61.981060	96.826	94.570318	96.845	94.112967	99.9803	228.327053	235.966113	96.7626	0.000	-0.000	61968.836	-12.230	100.0191	3.1737	100.0187	5.0734	0.3051	0.3798	0.4049	0.7130	0.4203	0.6098	0.3092	0.3816	0.000000	0.000000	0	0.000000	0.000000	OCV, Discharge CC - R_DC, OCV, Charge CC -CV - R_DC, OCV	LG25oC 00100S3C4aP1a	2
17.05.2021 11:07:16	3704087236.013	20.848	14.517	23.14	15629	SK04A23557	18	17.4283	64	56.4188	3.581	-0.730	0.0310	-0.726	0.730	0.0340	0.050	26.41	0.35	25.98	26.33	27.07	0.25	25.99	26.44	26.91	0.39	2.999983	4.199572	3.363831	4.190208	3.791139	3.621728	61.950215	61.954254	96.797	94.541908	96.804	94.072264	99.9935	228.274860	235.865831	96.7817	-0.000	0.000	61950.220	-4.040	100.0063	3.2028	100.0062	5.1020	0.2798	0.3732	0.4031	0.7118	0.4059	0.6071	0.2857	0.3786	0.000000	0.000000	0	0.000000	0.000000	OCV, Discharge CC - R_DC, OCV, Charge CC -CV - R_DC, OCV	LG25oC 00100S3C4aP1a	2
17.05.2021 14:42:07	3704100127.013	20.997	14.670	23.14	15629	SK04A23557	19	18.3959	65	57.3864	3.670	-0.730	0.0290	-0.726	0.730	0.0330	0.050	26.39	0.33	25.98	26.33	27.05	0.23	25.94	26.42	26.80	0.38	2.999966	4.199215	3.364783	4.189503	3.806854	3.619623	61.927749	61.933728	96.762	94.507623	96.771	94.041098	99.9903	228.211131	235.818983	96.7739	0.000	0.000	61927.754	-5.981	100.0093	3.2379	100.0092	5.1364	0.2902	0.3848	0.4069	0.7115	0.3967	0.5956	0.2933	0.3823	0.000000	0.000000	0	0.000000	0.000000	OCV, Discharge CC - R_DC, OCV, Charge CC -CV - R_DC, OCV	LG25oC 00100S3C4aP1a	2
17.05.2021 18:22:20	3704113340.013	21.150	14.821	23.14	15629	SK04A23557	20	19.3638	66	58.3543	3.629	-0.730	0.0290	-0.726	0.730	0.0320	0.050	26.39	0.36	25.98	26.30	27.09	0.27	25.99	26.43	26.87	0.40	2.999989	4.199158	3.362868	4.190071	3.797732	3.623384	61.945740	61.952671	96.790	94.535079	96.801	94.069861	99.9888	228.254700	235.868217	96.7721	0.000	0.001	61945.745	-6.933	100.0108	3.2098	100.0106	5.1088	0.2825	0.3789	0.4027	0.7123	0.3893	0.5959	0.3019	0.3877	0.000000	0.000000	0	0.000000	0.000000	OCV, Discharge CC - R_DC, OCV, Charge CC -CV - R_DC, OCV	LG25oC 00100S3C4aP1a	2
17.05.2021 22:00:06	3704126406.013	21.301	14.969	23.14	15629	SK04A23557	21	20.3317	67	59.3222	3.562	-0.730	0.0300	-0.727	0.730	0.0320	0.050	26.41	0.36	25.97	26.32	27.15	0.27	25.95	26.46	26.97	0.39	2.999990	4.199139	3.360996	4.189646	3.809668	3.624524	61.943367	61.950381	96.787	94.531457	96.797	94.066384	99.9887	228.244365	235.842440	96.7783	0.001	-0.001	61943.373	-7.014	100.0110	3.2135	100.0107	5.1124	0.2984	0.3926	0.4160	0.7119	0.4113	0.6035	0.2707	0.3739	0.000000	0.000000	0	0.000000	0.000000	OCV, Discharge CC - R_DC, OCV, Charge CC -CV - R_DC, OCV	LG25oC 00100S3C4aP1a	2
18.05.2021 01:33:48	3704139228.013	21.450	15.121	23.14	15629	SK04A23557	22	21.2991	68	60.2896	3.630	-0.730	0.0300	-0.726	0.730	0.0310	0.050	26.39	0.34	25.98	26.33	27.10	0.25	25.97	26.42	26.86	0.39	2.999973	4.199169	3.362834	4.189814	3.809105	3.619118	61.918010	61.929597	96.747	94.492760	96.765	94.034825	99.9813	228.153466	235.772559	96.7685	-0.001	0.000	61918.014	-11.589	100.0181	3.2531	100.0178	5.1513	0.2762	0.3725	0.4085	0.7220	0.4055	0.6090	0.2914	0.3713	0.000000	0.000000	0	0.000000	0.000000	OCV, Discharge CC - R_DC, OCV, Charge CC -CV - R_DC, OCV	LG25oC 00100S3C4aP1a	2
