Repository: ife-bat/MachineLearning

# In this thesis, ML models were made for two different datasets. The code for the MIT data models can be found in SeversonReproduced.ipynb and NewModelMIT.ipynb. For the IFE data, it can be found in IFE_ML.ipynb.

File: data/IFE/interim/Cell_ID_SK04A2C081/Cell_ID_SK04A2C081_Lot_521.txt (part 1 of 49)
Date and Time	Time stamp	Total time (days)	Total test time (days)	Position	Tasks	CellUnit	Cycle - actual	Cycle - normalized	Cycle - total	Cycle - total - normalized	Cycle length (h)	Current_dch (C)	Current_dch std dev (C)	Current_dch_end (C)	Current_cha (C)	Current_cha std dev (C)	Current_cha_end (C)	Temp avg (°C)	Temp std dev (°C)	Temp dch start (°C)	Temp dch avg (°C)	Temp dch max (°C)	Temp dch std dev (°C)	Temp cha start (°C)	Temp cha avg (°C)	Temp cha max (°C)	Temp cha std dev (°C)	Voltage EoD (V)	Voltage EoC (V)	Voltage EoD ocv (V)	Voltage EoC ocv (V)	Voltage charge avg (V)	Voltage discharge avg (V)	Ah_dch (Ah)	Ah_cha (Ah)	Ah_dch (nominal) (%)	Ah_dch (C20 first) (%)	Ah_cha (nominal) (%)	Ah_cha (C20 first) (%)	CE (%)	Wh_dch (Wh)	Wh_cha (Wh)	Efficiency (%)	Ah_balance start (mAh)	Ah_balance end (mAh)	Ah_balance max (mAh)	Ah_balance min (mAh)	SoC - max (nom) (%)	SoC - min (nom) (%)	SoC - max (C20 last) (%)	SoC - min (C20 last) (%)	R_DC 0ms EoC (mOhm)	R_DC 50ms EoC (mOhm)	R_DC 0ms EoD (mOhm)	R_DC 50ms EoD (mOhm)	R_DC 0ms SoC50 dch (mOhm)	R_DC 50ms Soc50 dch (mOhm)	R_DC 0ms SoC50 cha (mOhm)	R_DC 50ms Soc50 cha (mOhm)	Shunt voltage dch (µV)	Shunt voltage cha (µV)	CE Shunt 	Ah_cha slippage (Ah)	Ah_dch slippage (Ah)	Cycle type	TestRegime	TestRegime version
26.11.2020 14:27:00	3689242020.002	0.000	0.296	21.02	14253	SK04A2C081	0	0.0000	0	0.0000	7.103	0.000	0.0000	0.000	0.000	0.0000	0.000	22.21	1.35	19.88	22.21	24.20	1.35	19.88	22.21	24.20	1.35	3.604004	3.604004	3.603337	3.603337	3.603608	3.603608	0.000000	0.000000	0.000	0.000000		0.000000	0.0000	0.000000	0.000000	0.0000	48929.671	48929.629	48929.671	48929.629	23.5475	23.5474	26.6369	26.6368									0.000000	0.000000	0	0.000000	0.000000	OCV	OCV generic long HP	8
26.11.2020 21:33:00	3689267580.005	0.296	0.359	21.02	14266	SK04A2C081	0	0.0000	1	0.0000	1.512				0.750	0.2140	0.050	25.37	0.52					24.20	25.48	25.97	0.49		4.199228		4.188218	3.950429			48.929666			76.453	73.363161	0.0000		190.823838	0.0000	48929.629	-0.002	48929.629	-0.042	100.0001	23.5475	100.0001	26.6369									0.000000	0.000000	0	0.000000	0.000000	OCV, Charge CC-CV, OCV	LG25oC charact P1a	2
26.11.2020 23:03:43	3689273023.046	0.359	0.620	21.02	14266	SK04A2C081	1	0.9651	2	0.9651	6.277	-0.750	0.0630	-0.750	0.750	0.0640	0.050	25.02	0.84	24.90	25.51	26.61	0.40	25.79	25.97	26.31	0.27	2.999997	4.199242	3.447828	4.179571	3.811908	3.680983	61.767132	61.842024	96.511	93.165038	96.628	92.723428	99.8789	227.658701	236.922853	96.0898	-0.002	-0.019	61767.135	-74.896	100.1170	3.4889	100.1123	7.3889	0.4094	0.5290	0.4651	0.8543	0.4323	0.6375	0.4119	0.5819	0.000000	0.000000	0	0.000000	0.000000	OCV, Discharge CC - R_DC, OCV, Charge CC -CV - R_DC, OCV	LG25oC charact P1a	2
27.11.2020 05:20:19	3689295619.109	0.620	0.981	21.02	14266	SK04A2C081	2	1.9721	3	1.9721	8.659	-0.250	0.0140	-0.250	0.250	0.0130	0.050	24.38	0.20	24.11	24.33	25.01	0.22	24.63	24.42	24.70	0.14	2.999987	4.199726	3.267386	4.188374	3.775053	3.696484	64.444813	64.548180	100.695	97.203857	100.857	96.780929	99.8399	238.935238	243.974638	97.9345	-0.019	-0.002	64444.796	-103.388	100.1615	-0.6950	100.1550	3.3741	0.4195	0.5649	0.4792	0.9098	0.4455	0.6795	0.4126	0.6238	0.000000	0.000000	0	0.000000	0.000000	OCV, Discharge CC - R_DC, OCV, Charge CC -CV - R_DC, OCV	LG25oC charact P1a	2
27.11.2020 13:59:50	3689326790.985	0.981	2.734	21.02	14266	SK04A2C081	3	3.0080	4	3.0080	42.071	-0.050	0.0020	-0.050	0.050	0.0020	0.038	24.12	0.11	24.24	24.12	24.57	0.12	24.38	24.11	24.40	0.10	2.999994	4.199020	3.040507	4.193077	3.755287	3.717010	66.298617	66.695144	103.592	100.000000	104.211	100.000000	99.4055	246.459862	250.095955	98.5461	-0.002	0.000	66298.615	-396.530	100.6196	-3.5916	100.5945	0.5945	0.4294	0.5409	0.4748	0.9657	0.4540	0.7432	0.3426	0.6116	0.000000	0.000000	0	0.000000	0.000000	OCV, Discharge CC - R_DC, OCV, Charge CC -CV - R_DC, OCV	LG25oC charact P1a	2
29.11.2020 08:04:05	3689478245.703	2.734	3.478	21.02	14266	SK04A2C081	4	4.0452	5	4.0452	17.843	-0.200	0.7160	-0.050				24.26	0.12	24.08	24.26	24.69	0.13					2.999989		3.052452			3.742845	66.381837		103.722	100.125523			0.0000	244.122210		0.0000	0.000	66381.838	66381.842	0.000	100.0000	-3.7216	100.0000	0.4698	0.4126	0.5829	0.4960	1.0268	0.4388	0.6708	0.4193	0.6349	0.000000	0.000000	0	0.000000	0.000000	OCV, Discharge - HPPC, OCV	LG25oC charact P1a	2
30.11.2020 01:54:41	3689542481.521	3.478	3.767	21.02	14266	SK04A2C081	5	4.0452	6	4.0452	6.942				0.750	0.0280	0.751	24.24	0.41					24.10	24.77	25.77	0.56		3.757824		3.684901	3.479856			33.191669			51.862	49.766245	0.0000		120.556649	0.0000	66381.838	33190.126	66381.838	33190.126	48.1404	-3.7216	50.2361	0.4698	0.4000	0.5339					0.4000	0.5339	0.000000	0.000000	0	0.000000	0.000000	OCV, Charge CC, OCV	LG25oC charact P1a	2
02.12.2020 14:23:00	3689760180.002	5.997	3.767	24.15	14314	SK04A2C081	0	0.0000	7	4.0452	0.011	0.000	0.0000	0.000	0.000	0.0000	0.000	23.95	0.01	23.96	23.95	23.96	0.01	23.96	23.95	23.96	0.01	3.682556	3.682556	3.683777	3.683777	3.683457	3.683457	0.000000	0.000000	0.000	0.000000		0.000000	0.0000	0.000000	0.000000	0.0000	33190.126	33190.126	33190.126	33190.126	48.1404	48.1404	50.2361	50.2361									0.000000	0.000000	0	0.000000	0.000000	OCV	OCV generic long HP	8
02.12.2020 14:27:01	3689760421.000	6.000	3.802	24.15	14315	SK04A2C081	0	0.0000	8	4.0452	0.839	0.000	0.0000	-0.000	0.000	0.0000	-0.000	24.00	0.03	23.95	24.00	24.06	0.03	23.95	24.00	24.06	0.03	3.684319	3.684319	3.684096	3.684096	3.683911	3.683911	0.000000	0.000000	0.000	0.000000		0.000000	0.0000	0.000000	0.000000	0.0000	33190.126	33190.130	33190.130	33190.126	48.1404	48.1404	50.2361	50.2361									0.000000	0.000000	0	0.000000	0.000000	OCV	OCV generic long HP	8
02.12.2020 15:19:00	3689763540.005	6.036	3.835	24.15	14317	SK04A2C081	0	0.0000	9	4.0452	0.779				1.500	0.4200	0.100	25.55	0.73					24.23	25.59	26.51	0.74		4.196873		4.181185	4.014303			32.630818			50.986	48.925328	0.0000		131.070474	0.0000	33190.130	0.000	33190.130	-0.002	100.0000	48.1404	100.0000	50.2361									0.000000	0.000000	0	0.000000	0.000000	OCV, Charge CC-CV, OCV	LG25oC 10090S3C2 P2a	1
02.12.2020 16:05:43	3689766343.938	6.069	3.907	24.15	14317	SK04A2C081	1	0.9351	10	4.9803	1.740	-1.500	0.1690	-1.500	1.500	0.0970	1.500	26.76	0.72	25.37	26.75	28.21	0.86	25.95	26.60	27.29	0.52	2.999977	4.195592	3.465926	4.073227	3.829086	3.655506	59.847200	53.862008	93.511	90.269153	84.159	80.758515	111.1121	218.127062	206.560746	105.5995	0.000	5985.194	59847.222	0.000	100.0000	6.4887	100.0000	10.2675	0.3744	0.4625	0.4280	0.7458	0.4195	0.5613	0.3744	0.4625	0.000000	0.000000	0	0.000000	0.000000	OCV, Discharge CC - R_DC, OCV, Charge CC, OCV	LG25oC 10090S3C2 P2a	1
02.12.2020 17:50:06	3689772606.360	6.141	3.968	24.15	14317	SK04A2C081	2	1.6832	11	5.7284	1.460	-1.500	0.0950	-1.500	1.500	0.4190	0.100	26.37	0.45	25.77	26.35	27.07	0.39	25.64	26.47	27.13	0.49	3.396459	4.070773	3.533101	4.061421	3.873468	3.739410	47.877998	47.070902	74.809	72.215681	73.548	70.576206	101.7146	174.519156	181.152848	96.3381	5985.194	6792.314	53863.214	5985.194	90.6481	15.8387	91.0260	19.2397			0.4259	0.6308	0.4259	0.6308			0.000000	0.000000	0	0.000000	0.000000	OCV, Discharge CC, OCV, Charge CC-CV, OCV	LG25oC 10090S3C2 P2a	1
02.12.2020 19:17:43	3689777863.873	6.202	4.028	24.15	14317	SK04A2C081	3	2.4192	12	6.4644	1.425	-1.500	0.1250	-1.500	1.500	0.1360	0.100	26.42	0.45	25.69	26.28	27.13	0.46	25.96	26.59	27.15	0.43	3.396454	4.070688	3.530902	4.061050	3.886322	3.693801	47.102454	47.075366	73.598	71.045907	73.555	70.582899	100.0575	171.469344	181.099500	94.6824	6792.314	6819.426	53894.790	6792.314	89.3870	15.7894	89.8159	19.1923	0.3910	0.4613	0.4234	0.6265	0.4204	0.5757	0.3876	0.4698	0.000000	0.000000	0	0.000000	0.000000	OCV, Discharge CC - R_DC, OCV, Charge CC -CV - R_DC, OCV	LG25oC 10090S3C2 P2a	1
02.12.2020 20:43:15	3689782995.415	6.261	4.087	24.15	14317	SK04A2C081	4	3.1542	13	7.1994	1.418	-1.500	0.1290	-1.500	1.500	0.1350	0.100	26.46	0.47	25.70	26.22	27.03	0.39	25.99	26.69	27.32	0.45	3.396440	4.070726	3.531144	4.061474	3.887507	3.695276	47.039242	47.042626	73.499	70.950563	73.504	70.533810	99.9928	171.251628	180.955066	94.6377	6819.426	6819.436	53858.690	6816.058	89.3499	15.8458	89.7803	19.2465	0.3943	0.4558	0.4218	0.6257	0.4163	0.5712	0.3916	0.4626	0.000000	0.000000	0	0.000000	0.000000	OCV, Discharge CC - R_DC, OCV, Charge CC -CV - R_DC, OCV	LG25oC 10090S3C2 P2a	1
02.12.2020 22:08:20	3689788100.033	6.320	4.145	24.15	14317	SK04A2C081	5	3.8888	14	7.9340	1.404	-1.500	0.1270	-1.500	1.500	0.1360	0.100	26.41	0.42	25.79	26.28	27.03	0.37	25.93	26.58	27.15	0.43	3.396458	4.072245	3.530439	4.061777	3.884960	3.696058	47.015612	46.996646	73.462	70.914921	73.432	70.464869	100.0404	171.179030	180.786446	94.6858	6819.436	6819.444	53835.070	6819.436	89.3446	15.8827	89.7752	19.2819	0.3892	0.4576	0.4205	0.6225	0.4197	0.5683	0.3903	0.4671	0.000000	0.000000	0	0.000000	0.000000	OCV, Discharge CC - R_DC, OCV, Charge CC -CV - R_DC, OCV	LG25oC 10090S3C2 P2a	1
02.12.2020 23:32:34	3689793154.387	6.379	4.204	24.15	14317	SK04A2C081	6	4.6234	15	8.6686	1.409	-1.500	0.1270	-1.500	1.500	0.1360	0.100	26.43	0.44	25.77	26.25	26.97	0.37	25.97	26.63	27.22	0.42	3.396447	4.070092	3.530454	4.060861	3.885833	3.697028	47.012152	46.997210	73.456	70.909702	73.433	70.465715	100.0318	171.168408	180.743572	94.7023	6819.444	6819.452	53831.618	6819.444	89.3446	15.8881	89.7752	19.2871	0.3831	0.4547	0.4133	0.6188	0.4137	0.5668	0.3785	0.4617	0.000000	0.000000	0	0.000000	0.000000	OCV, Discharge CC - R_DC, OCV, Charge CC -CV - R_DC, OCV	LG25oC 10090S3C2 P2a	1
03.12.2020 00:57:05	3689798225.551	6.438	4.261	24.15	14317	SK04A2C081	7	5.3570	16	9.4022	1.374	-1.500	0.1280	-1.500	1.500	0.1340	0.100	26.43	0.44	25.67	26.19	26.86	0.37	25.93	26.65	27.29	0.47	3.396450	4.070928	3.529938	4.061008	3.886599	3.696219	46.955698	46.971702	73.368	70.824551	73.393	70.427469	99.9659	170.953542	180.654090	94.6303	6819.452	6819.462	53775.170	6803.462	89.3696	15.9763	89.7992	19.3717	0.3790	0.4527	0.4173	0.6185	0.4103	0.5636	0.3858	0.4609	0.000000	0.000000	0	0.000000	0.000000	OCV, Discharge CC - R_DC, OCV, Charge CC -CV - R_DC, OCV	LG25oC 10090S3C2 P2a	1
03.12.2020 02:19:32	3689803172.238	6.495	4.319	24.15	14317	SK04A2C081	8	6.0914	17	10.1366	1.397	-1.500	0.1290	-1.500	1.500	0.1340	0.100	26.47	0.41	25.93	26.35	26.97	0.31	25.98	26.63	27.27	0.44	3.396450	4.069892	3.529696	4.060944	3.886190	3.697520	46.999678	46.981078	73.437	70.890888	73.408	70.441527	100.0396	171.141290	180.653836	94.7344	6819.462	6819.470	53819.160	6819.460	89.3446	15.9076	89.7752	19.3057	0.3732	0.4530	0.4198	0.6174	0.4114	0.5590	0.3770	0.4602	0.000000	0.000000	0	0.000000	0.000000	OCV, Discharge CC - R_DC, OCV, Charge CC -CV - R_DC, OCV	LG25oC 10090S3C2 P2a	1
03.12.2020 03:43:21	3689808201.216	6.553	4.377	24.15	14317	SK04A2C081	9	6.8257	18	10.8709	1.396	-1.500	0.1270	-1.500	1.500	0.1360	0.100	26.41	0.43	25.69	26.21	27.01	0.41	25.97	26.59	27.19	0.43	3.396445	4.070918	3.528975	4.061368	3.884684	3.696405	46.993462	46.991710	73.427	70.881512	73.425	70.457468	100.0037	171.101676	180.698384	94.6891	6819.470	6819.478	53812.952	6819.468	89.3446	15.9173	89.7752	19.3150	0.3819	0.4529	0.4166	0.6128	0.4131	0.5617	0.3902	0.4594	0.000000	0.000000	0	0.000000	0.000000	OCV, Discharge CC - R_DC, OCV, Charge CC -CV - R_DC, OCV	LG25oC 10090S3C2 P2a	1
03.12.2020 05:07:08	3689813228.221	6.611	4.435	24.15	14317	SK04A2C081	10	7.5592	19	11.6044	1.379	-1.500	0.1290	-1.500	1.500	0.1360	0.100	26.42	0.38	25.89	26.34	26.91	0.30	25.95	26.54	27.11	0.42	3.396430	4.072251	3.529044	4.061627	3.885923	3.697247	46.945328	46.931362	73.352	70.808910	73.330	70.366985	100.0298	170.949722	180.470938	94.7242	6819.478	6819.488	53764.826	6819.478	89.3446	15.9925	89.7752	19.3872	0.3790	0.4539	0.4183	0.6125	0.4161	0.5583	0.3855	0.4624	0.000000	0.000000	0	0.000000	0.000000	OCV, Discharge CC - R_DC, OCV, Charge CC -CV - R_DC, OCV	LG25oC 10090S3C2 P2a	1
03.12.2020 06:29:51	3689818191.170	6.669	4.493	24.15	14317	SK04A2C081	11	8.2938	20	12.3390	1.401	-1.500	0.1280	-1.500	1.500	0.1350	0.100	26.44	0.41	25.75	26.33	27.05	0.41	25.95	26.55	27.13	0.42	3.396452	4.070620	3.528246	4.061164	3.884858	3.698227	47.013854	47.007750	73.459	70.912270	73.450	70.481518	100.0130	171.188980	180.732194	94.7197	6819.488	6819.498	53833.362	6819.488	89.3445	15.8854	89.7751	19.2844	0.3783	0.4497	0.4163	0.6111	0.4083	0.5580	0.3705	0.4554	0.000000	0.000000	0	0.000000	0.000000	OCV, Discharge CC - R_DC, OCV, Charge CC -CV - R_DC, OCV	LG25oC 10090S3C2 P2a	1
03.12.2020 07:53:56	3689823236.414	6.727	4.551	24.15	14317	SK04A2C081	12	9.0271	21	13.0723	1.381	-1.500	0.1300	-1.500	1.500	0.1350	0.100	26.43	0.42	25.79	26.25	26.89	0.34	25.95	26.63	27.25	0.44	3.396457	4.070792	3.529211	4.061598	3.885721	3.698068	46.928930	46.940116	73.326	70.784176	73.344	70.380110	99.9762	170.872404	180.473206	94.6802	6819.498	6819.508	53748.448	6808.326	89.3620	16.0180	89.7919	19.4118	0.3712	0.4477	0.4145	0.6099	0.4065	0.5553	0.3758	0.4546	0.000000	0.000000	0	0.000000	0.000000	OCV, Discharge CC - R_DC, OCV, Charge CC -CV - R_DC, OCV	LG25oC 10090S3C2 P2a	1
03.12.2020 09:16:48	3689828208.652	6.785	4.609	24.15	14317	SK04A2C081	13	9.7614	22	13.8066	1.397	-1.500	0.1290	-1.500	1.500	0.1350	0.100	26.44	0.42	25.75	26.31	27.07	0.42	25.93	26.57	27.15	0.44	3.396420	4.070666	3.527965	4.061330	3.885358	3.696722	46.996982	46.988838	73.433	70.886821	73.420	70.453162	100.0173	171.121826	180.638800	94.7315	6819.508	6819.514	53816.512	6819.506	89.3445	15.9117	89.7751	19.3097	0.3801	0.4514	0.4109	0.6075	0.4123	0.5562	0.3783	0.4573	0.000000	0.000000	0	0.000000	0.000000	OCV, Discharge CC - R_DC, OCV, Charge CC -CV - R_DC, OCV	LG25oC 10090S3C2 P2a	1
03.12.2020 10:40:38	3689833238.718	6.843	4.670	24.15	14317	SK04A2C081	14	10.4969	23	14.5421	1.456	-1.500	0.1300	-1.500	1.500	0.1360	0.100	26.52	0.43	25.87	26.44	27.21	0.41	25.97	26.64	27.23	0.45	3.396450	4.070592	3.527270	4.060744	3.883999	3.698385	47.072156	47.067570	73.550	71.000208	73.543	70.571210	100.0097	171.405612	180.926564	94.7377	6819.514	6819.524	53891.692	6819.514	89.3445	15.7942	89.7751	19.1970	0.3751	0.4465	0.4114	0.6076	0.4043	0.5544	0.3813	0.4555	0.000000	0.000000	0	0.000000	0.000000	OCV, Discharge CC - R_DC, OCV, Charge CC -CV - R_DC, OCV	LG25oC 10090S3C2 P2a	1
03.12.2020 12:07:58	3689838478.528	6.903	4.728	24.15	14317	SK04A2C081	15	11.2307	24	15.2759	1.397	-1.500	0.1270	-1.500	1.500	0.1340	0.100	26.46	0.41	25.85	26.30	26.97	0.34	25.95	26.63	27.23	0.45	3.396451	4.071918	3.527110	4.061554	3.885398	3.698179	46.963974	46.956876	73.381	70.837034	73.370	70.405240	100.0151	171.010782	180.518234	94.7332	6819.524	6819.534	53783.518	6819.524	89.3445	15.9633	89.7751	19.3592	0.3916	0.4492	0.4086	0.6053	0.4082	0.5531	0.3887	0.4571	0.000000	0.000000	0	0.000000	0.000000	OCV, Discharge CC - R_DC, OCV, Charge CC -CV - R_DC, OCV	LG25oC 10090S3C2 P2a	1
03.12.2020 13:31:47	3689843507.583	6.962	4.787	24.15	14317	SK04A2C081	16	11.9641	25	16.0093	1.410	-1.500	0.1300	-1.500	1.500	0.1360	0.100	26.44	0.42	25.88	26.27	26.95	0.32	25.93	26.64	27.23	0.43	3.396444	4.070748	3.528251	4.060862	3.886258	3.697036	46.937610	46.924042	73.340	70.797269	73.319	70.356010	100.0289	170.917304	180.381250	94.7534	6819.534	6819.542	53757.164	6819.534	89.3445	16.0044	89.7751	19.3987	0.3803	0.4461	0.4139	0.6075	0.4086	0.5551	0.3863	0.4546	0.000000	0.000000	0	0.000000	0.000000	OCV, Discharge CC - R_DC, OCV, Charge CC -CV - R_DC, OCV	LG25oC 10090S3C2 P2a	1
03.12.2020 14:56:22	3689848582.217	7.020	4.844	24.15	14317	SK04A2C081	17	12.6972	26	16.7424	1.376	-1.500	0.1290	-1.500	1.500	0.1330	0.100	26.47	0.46	25.73	26.22	26.91	0.35	25.96	26.71	27.41	0.51	3.396450	4.071144	3.527300	4.061492	3.885211	3.696885	46.920126	46.938368	73.313	70.770897	73.341	70.377490	99.9611	170.835926	180.431170	94.6820	6819.542	6819.552	53739.688	6801.314	89.3729	16.0317	89.8024	19.4249	0.3801	0.4447	0.4058	0.6047	0.4017	0.5531	0.3764	0.4531	0.000000	0.000000	0	0.000000	0.000000	OCV, Discharge CC - R_DC, OCV, Charge CC -CV - R_DC, OCV	LG25oC 10090S3C2 P2a	1
03.12.2020 16:18:55	3689853535.071	7.078	4.902	24.15	14317	SK04A2C081	18	13.4311	27	17.4763	1.386	-1.500	0.1290	-1.500	1.500	0.1350	0.100	26.46	0.41	25.98	26.33	26.97	0.31	25.97	26.61	27.29	0.47	3.396447	4.069685	3.526824	4.061093	3.884424	3.697358	46.965312	46.950120	73.383	70.839052	73.360	70.395110	100.0324	171.016842	180.454574	94.7700	6819.552	6819.562	53784.884	6819.552	89.3444	15.9611	89.7750	19.3571	0.3769	0.4478	0.4128	0.6053	0.4088	0.5554	0.3801	0.4555	0.000000	0.000000	0	0.000000	0.000000	OCV, Discharge CC - R_DC, OCV, Charge CC -CV - R_DC, OCV	LG25oC 10090S3C2 P2a	1
03.12.2020 17:42:06	3689858526.357	7.135	4.959	24.15	14317	SK04A2C081	19	14.1648	28	18.2100	1.381	-1.500	0.1290	-1.500	1.500	0.1340	0.100	26.47	0.42	25.85	26.31	26.93	0.32	25.97	26.63	27.31	0.48	3.396455	4.070758	3.526468	4.061327	3.883982	3.697914	46.960286	46.963002	73.375	70.831471	73.380	70.414425	99.9942	171.000968	180.501252	94.7367	6819.562	6819.570	53779.868	6816.860	89.3487	15.9690	89.7791	19.3646	0.3778	0.4450	0.4094	0.6040	0.4106	0.5522	0.3768	0.4533	0.000000	0.000000	0	0.000000	0.000000	OCV, Discharge CC - R_DC, OCV, Charge CC -CV - R_DC, OCV	LG25oC 10090S3C2 P2a	1
03.12.2020 19:04:57	3689863497.685	7.193	5.018	24.15	14317	SK04A2C081	20	14.8980	29	18.9432	1.400	-1.500	0.1290	-1.500	1.500	0.1330	0.100	26.43	0.40	25.96	26.30	26.99	0.33	25.97	26.57	27.17	0.44	3.396453	4.072168	3.527125	4.062043	3.886323	3.698104	46.925692	46.913208	73.321	70.779292	73.302	70.339766	100.0266	170.871908	180.326634	94.7569	6819.570	6819.580	53745.282	6819.570	89.3444	16.0230	89.7750	19.4165	0.3643	0.4506	0.4110	0.6024	0.4034	0.5522	0.3746	0.4571	0.000000	0.000000	0	0.000000	0.000000	OCV, Discharge CC - R_DC, OCV, Charge CC -CV - R_DC, OCV	LG25oC 10090S3C2 P2a	1
03.12.2020 20:28:57	3689868537.215	7.251	5.076	24.15	14317	SK04A2C081	21	15.6321	30	19.6773	1.399	-1.500	0.1290	-1.500	1.500	0.1340	0.100	26.52	0.45	25.83	26.35	27.04	0.37	25.96	26.70	27.36	0.49	3.396416	4.070667	3.525921	4.061547	3.884832	3.699328	46.979612	46.977142	73.406	70.860621	73.402	70.435626	100.0053	171.076308	180.536668	94.7599	6819.580	6819.590	53799.212	6819.580	89.3444	15.9387	89.7750	19.3356	0.3750	0.4460	0.4093	0.6014	0.4061	0.5501	0.3708	0.4508	0.000000	0.000000	0	0.000000	0.000000	OCV, Discharge CC - R_DC, OCV, Charge CC -CV - R_DC, OCV	LG25oC 10090S3C2 P2a	1
03.12.2020 21:52:52	3689873572.181	7.310	5.134	24.15	14317	SK04A2C081	22	16.3660	31	20.4112	1.398	-1.500	0.1280	-1.500	1.500	0.1330	0.100	26.46	0.40	25.93	26.37	27.05	0.35	25.95	26.57	27.17	0.44	3.396451	4.070309	3.526261	4.061184	3.882472	3.699142	46.967788	46.971450	73.387	70.842787	73.393	70.427091	99.9922	171.019348	180.526404	94.7337	6819.590	6819.598	53787.400	6815.944	89.3501	15.9572	89.7804	19.3533	0.3816	0.4452	0.4059	0.6000	0.4058	0.5499	0.3792	0.4524	0.000000	0.000000	0	0.000000	0.000000	OCV, Discharge CC - R_DC, OCV, Charge CC -CV - R_DC, OCV	LG25oC 10090S3C2 P2a	1
03.12.2020 23:16:46	3689878606.588	7.368	5.193	24.15	14317	SK04A2C081	23	17.0999	32	21.1451	1.405	-1.500	0.1290	-1.500	1.500	0.1350	0.100	26.48	0.44	25.83	26.37	27.09	0.39	25.99	26.63	27.27	0.46	3.396458	4.070567	3.525516	4.061421	3.882676	3.697229	46.973488	46.962010	73.396	70.851384	73.378	70.412937	100.0244	171.037200	180.462764	94.7770	6819.598	6819.606	53793.106	6819.596	89.3444	15.9483	89.7750	19.3448	0.3811	0.4480	0.4077	0.5997	0.4012	0.5496	0.3807	0.4528	0.000000	0.000000	0	0.000000	0.000000	OCV, Discharge CC - R_DC, OCV, Charge CC -CV - R_DC, OCV	LG25oC 10090S3C2 P2a	1
04.12.2020 00:41:04	3689883664.597	7.426	5.251	24.15	14317	SK04A2C081	24	17.8331	33	21.8783	1.408	-1.500	0.1300	-1.500	1.500	0.1350	0.100	26.43	0.45	25.71	26.12	26.85	0.34	25.95	26.65	27.28	0.45	3.396455	4.070558	3.526271	4.061326	3.883536	3.697740	46.926316	46.937704	73.322	70.780234	73.340	70.376494	99.9757	170.850784	180.379588	94.7174	6819.606	6819.616	53745.942	6808.232	89.3621	16.0220	89.7920	19.4155	0.3850	0.4435	0.4088	0.6037	0.4077	0.5523	0.3786	0.4489	0.000000	0.000000	0	0.000000	0.000000	OCV, Discharge CC - R_DC, OCV, Charge CC -CV - R_DC, OCV	LG25oC 10090S3C2 P2a	1
04.12.2020 02:05:31	3689888731.889	7.485	5.309	24.15	14317	SK04A2C081	25	18.5659	34	22.6111	1.386	-1.500	0.1300	-1.500	1.500	0.1340	0.100	26.44	0.42	25.86	26.26	26.89	0.30	25.95	26.64	27.25	0.45	3.396444	4.072678	3.525653	4.061572	3.884125	3.697899	46.899124	46.881424	73.280	70.739219	73.252	70.292110	100.0378	170.774874	180.168082	94.7864	6819.616	6819.624	53718.760	6819.614	89.3444	16.0644	89.7749	19.4563	0.3718	0.4440	0.4141	0.6024	0.4126	0.5532	0.3728	0.4520	0.000000	0.000000	0	0.000000	0.000000	OCV, Discharge CC - R_DC, OCV, Charge CC -CV - R_DC, OCV	LG25oC 10090S3C2 P2a	1
04.12.2020 03:28:40	3689893720.877	7.543	5.368	24.15	14317	SK04A2C081	26	19.2993	35	23.3445	1.409	-1.500	0.1250	-1.500	1.500	0.1330	0.100	26.45	0.43	25.79	26.27	27.03	0.39	25.99	26.62	27.24	0.44	3.396413	4.070312	3.525634	4.060946	3.884815	3.696753	46.932880	46.929346	73.333	70.790134	73.327	70.363962	100.0075	170.884930	180.333916	94.7603	6819.624	6819.632	53752.526	6819.622	89.3443	16.0117	89.7749	19.4056	0.3669	0.4432	0.4121	0.5997	0.4084	0.5500	0.3666	0.4497	0.000000	0.000000	0	0.000000	0.000000	OCV, Discharge CC - R_DC, OCV, Charge CC -CV - R_DC, OCV	LG25oC 10090S3C2 P2a	1
04.12.2020 04:53:12	3689898792.599	7.602	5.426	24.15	14317	SK04A2C081	27	20.0317	36	24.0769	1.387	-1.500	0.1270	-1.500	1.500	0.1340	0.100	26.48	0.46	25.83	26.21	26.81	0.29	25.93	26.73	27.43	0.51	3.396452	4.070823	3.525478	4.060983	3.884244	3.700933	46.877542	46.895570	73.246	70.706666	73.274	70.313320	99.9616	170.678342	180.218740	94.7062	6819.632	6819.640	53697.196	6801.620	89.3725	16.0981	89.8019	19.4886	0.3642	0.4399	0.4086	0.6007	0.4099	0.5519	0.3736	0.4500	0.000000	0.000000	0	0.000000	0.000000	OCV, Discharge CC - R_DC, OCV, Charge CC -CV - R_DC, OCV	LG25oC 10090S3C2 P2a	1
04.12.2020 06:16:24	3689903784.013	7.659	5.484	24.15	14317	SK04A2C081	28	20.7659	37	24.8111	1.403	-1.500	0.1260	-1.500	1.500	0.1330	0.100	26.46	0.41	25.95	26.39	27.11	0.35	25.94	26.57	27.17	0.45	3.396456	4.069585	3.524490	4.060873	3.882826	3.695722	46.986006	46.970806	73.416	70.870266	73.392	70.426126	100.0324	171.081418	180.483906	94.7904	6819.640	6819.648	53805.668	6819.640	89.3443	15.9286	89.7749	19.3260	0.3843	0.4485	0.4114	0.5981	0.4082	0.5485	0.3844	0.4534	0.000000	0.000000	0	0.000000	0.000000	OCV, Discharge CC - R_DC, OCV, Charge CC -CV - R_DC, OCV	LG25oC 10090S3C2 P2a	1
04.12.2020 07:40:36	3689908836.543	7.718	5.542	24.15	14317	SK04A2C081	29	21.4989	38	25.5441	1.399	-1.500	0.1270	-1.500	1.500	0.1340	0.100	26.47	0.45	25.79	26.21	26.91	0.33	25.95	26.71	27.34	0.47	3.396445	4.070703	3.525266	4.061081	3.883885	3.697093	46.909966	46.912264	73.297	70.755572	73.300	70.338350	99.9951	170.803130	180.252716	94.7576	6819.648	6819.654	53729.636	6817.364	89.3479	16.0474	89.7783	19.4400	0.3804	0.4429	0.4102	0.6010	0.4062	0.5505	0.3785	0.4511	0.000000	0.000000	0	0.000000	0.000000	OCV, Discharge CC - R_DC, OCV, Charge CC -CV - R_DC, OCV	LG25oC 10090S3C2 P2a	1
04.12.2020 09:04:31	3689913871.555	7.776	5.600	24.15	14317	SK04A2C081	30	22.2315	39	26.2767	1.380	-1.500	0.1270	-1.500	1.500	0.1360	0.100	26.39	0.38	25.93	26.31	26.97	0.31	25.91	26.50	27.05	0.41	3.396454	4.071841	3.524938	4.061895	3.884302	3.697724	46.888604	46.870622	73.263	70.723352	73.235	70.275914	100.0384	170.729612	180.115556	94.7889	6819.654	6819.662	53708.278	6819.652	89.3443	16.0808	89.7749	19.4720	0.3773	0.4501	0.4091	0.6012	0.4066	0.5507	0.3792	0.4581	0.000000	0.000000	0	0.000000	0.000000	OCV, Discharge CC - R_DC, OCV, Charge CC -CV - R_DC, OCV	LG25oC 10090S3C2 P2a	1
04.12.2020 10:27:19	3689918839.315	7.834	5.659	24.15	14317	SK04A2C081	31	22.9656	40	27.0108	1.423	-1.500	0.1280	-1.500	1.500	0.1350	0.100	26.49	0.45	25.69	26.35	27.17	0.44	25.95	26.66	27.29	0.46	3.396448	4.070768	3.523872	4.061433	3.882956	3.697843	46.986516	46.979228	73.416	70.871035	73.405	70.438753	100.0155	171.090346	180.492828	94.7907	6819.662	6819.672	53806.200	6819.662	89.3443	15.9278	89.7749	19.3252	0.3704	0.4416	0.4099	0.5938	0.4019	0.5460	0.3669	0.4480	0.000000	0.000000	0	0.000000	0.000000	OCV, Discharge CC - R_DC, OCV, Charge CC -CV - R_DC, OCV	LG25oC 10090S3C2 P2a	1
04.12.2020 11:52:41	3689923961.318	7.893	5.718	24.15	14317	SK04A2C081	32	23.6992	41	27.7444	1.402	-1.500	0.1280	-1.500	1.500	0.1350	0.100	26.50	0.44	25.79	26.33	27.11	0.41	25.97	26.66	27.29	0.47	3.396458	4.071080	3.524533	4.061308	3.883326	3.697036	46.946700	46.954196	73.354	70.810979	73.366	70.401221	99.9840	170.925170	180.412890	94.7411	6819.672	6819.682	53766.394	6812.192	89.3559	15.9900	89.7861	19.3848	0.3632	0.4429	0.4011	0.5936	0.3996	0.5466	0.3651	0.4488	0.000000	0.000000	0	0.000000	0.000000	OCV, Discharge CC - R_DC, OCV, Charge CC -CV - R_DC, OCV	LG25oC 10090S3C2 P2a	1
04.12.2020 13:16:50	3689929010.218	7.951	5.777	24.15	14317	SK04A2C081	33	24.4331	42	28.4783	1.416	-1.500	0.1270	-1.500	1.500	0.1330	0.100	26.49	0.42	25.93	26.38	27.13	0.38	25.96	26.64	27.24	0.44	3.396456	4.070649	3.523816	4.061367	3.883153	3.697056	46.967282	46.955850	73.386	70.842024	73.369	70.403701	100.0243	171.014060	180.395962	94.7993	6819.682	6819.692	53786.984	6819.682	89.3442	15.9578	89.7748	19.3540	0.3662	0.4440	0.4025	0.5947	0.4012	0.5466	0.3659	0.4500	0.000000	0.000000	0	0.000000	0.000000	OCV, Discharge CC - R_DC, OCV, Charge CC -CV - R_DC, OCV	LG25oC 10090S3C2 P2a	1
04.12.2020 14:41:47	3689934107.546	8.010	5.836	24.15	14317	SK04A2C081	34	25.1662	43	29.2114	1.415	-1.500	0.1270	-1.500	1.500	0.1330	0.100	26.47	0.45	25.78	26.21	26.97	0.38	25.96	26.69	27.33	0.47	3.396436	4.070394	3.524158	4.061075	3.882618	3.696510	46.922080	46.929964	73.316	70.773844	73.328	70.364889	99.9832	170.838568	180.302430	94.7511	6819.692	6819.702	53741.794	6811.824	89.3565	16.0284	89.7866	19.4217	0.3713	0.4427	0.3975	0.5966	0.3984	0.5480	0.3614	0.4481	0.000000	0.000000	0	0.000000	0.000000	OCV, Discharge CC - R_DC, OCV, Charge CC -CV - R_DC, OCV	LG25oC 10090S3C2 P2a	1
04.12.2020 16:06:40	3689939200.013	8.069	5.895	24.15	14317	SK04A2C081	35	25.9001	44	29.9453	1.417	-1.500	0.1280	-1.500	1.500	0.1350	0.100	26.48	0.41	25.97	26.39	27.11	0.36	25.95	26.61	27.22	0.45	3.396458	4.072727	3.523110	4.061850	3.881762	3.697071	46.969492	46.958846	73.390	70.845357	73.373	70.408193	100.0227	171.020770	180.426010	94.7872	6819.702	6819.712	53789.214	6819.702	89.3442	15.9544	89.7748	19.3506	0.3686	0.4428	0.4041	0.5947	0.4062	0.5454	0.3708	0.4518	0.000000	0.000000	0	0.000000	0.000000	OCV, Discharge CC - R_DC, OCV, Charge CC -CV - R_DC, OCV	LG25oC 10090S3C2 P2a	1
04.12.2020 17:31:42	3689944302.360	8.128	5.953	24.15	14317	SK04A2C081	36	26.6336	45	30.6788	1.402	-1.500	0.1280	-1.500	1.500	0.1350	0.100	26.47	0.42	25.85	26.35	27.05	0.38	25.96	26.63	27.26	0.45	3.396456	4.070446	3.523188	4.060912	3.883102	3.697478	46.944468	46.938640	73.351	70.807613	73.342	70.377897	100.0124	170.931120	180.330674	94.7876	6819.712	6819.720	53764.202	6819.710	89.3442	15.9934	89.7748	19.3881	0.3690	0.4426	0.4099	0.5939	0.4073	0.5451	0.3731	0.4503	0.000000	0.000000	0	0.000000	0.000000	OCV, Discharge CC - R_DC, OCV, Charge CC -CV - R_DC, OCV	LG25oC 10090S3C2 P2a	1
04.12.2020 18:55:48	3689949348.030	8.187	6.011	24.15	14317	SK04A2C081	37	27.3659	46	31.4111	1.389	-1.500	0.1270	-1.500	1.500	0.1350	0.100	26.47	0.47	25.80	26.20	26.91	0.35	25.99	26.72	27.43	0.51	3.396434	4.070735	3.524214	4.061418	3.883066	3.697287	46.865262	46.883324	73.227	70.688144	73.255	70.294959	99.9615	170.622398	180.127456	94.7231	6819.720	6819.730	53685.002	6801.672	89.3724	16.1172	89.8018	19.5069	0.3677	0.4395	0.4007	0.5951	0.4031	0.5488	0.3655	0.4483	0.000000	0.000000	0	0.000000	0.000000	OCV, Discharge CC - R_DC, OCV, Charge CC -CV - R_DC, OCV	LG25oC 10090S3C2 P2a	1
04.12.2020 20:19:07	3689954347.013	8.245	6.069	24.15	14317	SK04A2C081	38	28.0996	47	32.1448	1.393	-1.500	0.1290	-1.500	1.500	0.1330	0.100	26.50	0.42	25.93	26.37	27.00	0.33	25.95	26.64	27.29	0.48	3.396444	4.069552	3.522614	4.060956	3.882618	3.697296	46.956222	46.941004	73.369	70.825342	73.345	70.381442	100.0324	170.976540	180.320666	94.8181	6819.730	6819.740	53775.972	6819.730	89.3442	15.9750	89.7748	19.3705	0.3791	0.4456	0.4027	0.5942	0.4029	0.5444	0.3715	0.4509	0.000000	0.000000	0	0.000000	0.000000	OCV, Discharge CC - R_DC, OCV, Charge CC -CV - R_DC, OCV	LG25oC 10090S3C2 P2a	1
04.12.2020 21:42:43	3689959363.522	8.303	6.128	24.15	14317	SK04A2C081	39	28.8330	48	32.8782	1.413	-1.500	0.1300	-1.500	1.500	0.1350	0.100	26.45	0.42	25.91	26.34	27.08	0.37	25.93	26.60	27.21	0.45	3.396455	4.070635	3.522986	4.061370	3.882445	3.699412	46.941538	46.936926	73.346	70.803193	73.339	70.375327	100.0098	170.922122	180.314282	94.7912	6819.740	6819.750	53761.300	6819.740	89.3442	15.9980	89.7748	19.3925	0.3736	0.4426	0.4067	0.5945	0.4056	0.5458	0.3706	0.4497	0.000000	0.000000	0	0.000000	0.000000	OCV, Discharge CC - R_DC, OCV, Charge CC -CV - R_DC, OCV	LG25oC 10090S3C2 P2a	1
04.12.2020 23:07:30	3689964450.584	8.361	6.185	24.15	14317	SK04A2C081	40	29.5653	49	33.6105	1.379	-1.500	0.1290	-1.500	1.500	0.1350	0.100	26.43	0.40	25.84	26.33	27.01	0.35	25.92	26.54	27.16	0.43	3.396452	4.072466	3.523193	4.062114	3.882794	3.697705	46.866884	46.859752	73.230	70.690591	73.218	70.259616	100.0152	170.654110	180.038446	94.7876	6819.750	6819.758	53686.656	6819.750	89.3441	16.1146	89.7747	19.5044	0.3795	0.4457	0.4027	0.5937	0.3989	0.5458	0.3755	0.4538	0.000000	0.000000	0	0.000000	0.000000	OCV, Discharge CC - R_DC, OCV, Charge CC -CV - R_DC, OCV	LG25oC 10090S3C2 P2a	1
05.12.2020 00:30:16	3689969416.549	8.419	6.244	24.15	14317	SK04A2C081	41	30.2982	50	34.3434	1.404	-1.500	0.1290	-1.500	1.500	0.1360	0.100	26.44	0.40	25.83	26.34	26.97	0.34	25.95	26.57	27.13	0.42	3.396456	4.071012	3.523000	4.061241	3.883103	3.698387	46.900168	46.891878	73.282	70.740794	73.269	70.307784	100.0177	170.778518	180.145116	94.8005	6819.758	6819.768	53719.946	6819.758	89.3441	16.0626	89.7747	19.4545	0.3688	0.4424	0.4052	0.5952	0.4045	0.5458	0.3772	0.4485	0.000000	0.000000	0	0.000000	0.000000	OCV, Discharge CC - R_DC, OCV, Charge CC -CV - R_DC, OCV	LG25oC 10090S3C2 P2a	1
05.12.2020 01:54:32	3689974472.106	8.477	6.301	24.15	14317	SK04A2C081	42	31.0305	51	35.0757	1.380	-1.500	0.1290	-1.500	1.500	0.1350	0.100	26.44	0.44	25.69	26.27	26.98	0.39	25.93	26.62	27.25	0.46	3.396455	4.070642	3.523530	4.061142	3.882927	3.697135	46.867282	46.877890	73.230	70.691191	73.247	70.286811	99.9774	170.631916	180.093644	94.7462	6819.768	6819.776	53687.072	6809.176	89.3607	16.1139	89.7906	19.5038	0.3768	0.4426	0.4057	0.5927	0.3960	0.5450	0.3688	0.4490	0.000000	0.000000	0	0.000000	0.000000	OCV, Discharge CC - R_DC, OCV, Charge CC -CV - R_DC, OCV	LG25oC 10090S3C2 P2a	1
05.12.2020 03:17:21	3689979441.597	8.535	6.360	24.15	14317	SK04A2C081	43	31.7629	52	35.8081	1.401	-1.500	0.1270	-1.500	1.500	0.1350	0.100	26.41	0.42	25.83	26.28	26.94	0.34	25.94	26.56	27.14	0.43	3.396454	4.070639	3.523168	4.061010	3.883215	3.696744	46.876042	46.862918	73.244	70.704404	73.223	70.264363	100.0280	170.675160	180.017720	94.8102	6819.776	6819.786	53695.838	6819.776	89.3441	16.1003	89.7747	19.4906	0.3774	0.4444	0.4045	0.5947	0.4045	0.5471	0.3733	0.4496	0.000000	0.000000	0	0.000000	0.000000	OCV, Discharge CC - R_DC, OCV, Charge CC -CV - R_DC, OCV	LG25oC 10090S3C2 P2a	1
05.12.2020 04:41:26	3689984486.214	8.593	6.418	24.15	14317	SK04A2C081	44	32.4957	53	36.5409	1.405	-1.500	0.1290	-1.500	1.500	0.1350	0.100	26.41	0.44	25.65	26.20	27.01	0.41	25.97	26.59	27.21	0.45	3.396432	4.070747	3.522466	4.061165	3.882927	3.698123	46.902660	46.906498	73.285	70.744553	73.291	70.329705	99.9918	170.760502	180.181050	94.7716	6819.786	6819.796	53722.468	6815.964	89.3501	16.0586	89.7804	19.4507	0.3588	0.4407	0.4072	0.5962	0.4032	0.5470	0.3616	0.4478	0.000000	0.000000	0	0.000000	0.000000	OCV, Discharge CC - R_DC, OCV, Charge CC -CV - R_DC, OCV	LG25oC 10090S3C2 P2a	1
05.12.2020 06:05:42	3689989542.768	8.652	6.477	24.15	14317	SK04A2C081	45	33.2277	54	37.2729	1.408	-1.500	0.1300	-1.500	1.500	0.1350	0.100	26.41	0.41	25.82	26.21	26.89	0.32	25.93	26.59	27.17	0.42	3.396436	4.072477	3.523204	4.061821	3.883378	3.697436	46.847608	46.837458	73.199	70.661516	73.184	70.226189	100.0217	170.564148	179.939010	94.7900	6819.796	6819.804	53667.426	6819.794	89.3441	16.1446	89.7747	19.5332	0.3726	0.4436	0.4067	0.5956	0.4061	0.5457	0.3695	0.4515	0.000000	0.000000	0	0.000000	0.000000	OCV, Discharge CC - R_DC, OCV, Charge CC -CV - R_DC, OCV	LG25oC 10090S3C2 P2a	1
05.12.2020 07:30:09	3689994609.895	8.711	6.534	24.15	14317	SK04A2C081	46	33.9595	55	38.0047	1.372	-1.500	0.1260	-1.500	1.500	0.1340	0.100	26.47	0.44	25.83	26.25	26.85	0.30	25.95	26.67	27.37	0.50	3.396454	4.070481	3.522813	4.060988	3.882441	3.698240	46.831326	46.832808	73.174	70.636958	73.176	70.219217	99.9968	170.519184	179.900688	94.7852	6819.804	6819.812	53651.150	6818.336	89.3463	16.1701	89.7769	19.5576	0.3720	0.4412	0.4023	0.5938	0.3979	0.5463	0.3743	0.4485	0.000000	0.000000	0	0.000000	0.000000	OCV, Discharge CC - R_DC, OCV, Charge CC -CV - R_DC, OCV	LG25oC 10090S3C2 P2a	1
05.12.2020 08:52:30	3689999550.498	8.768	6.592	24.15	14317	SK04A2C081	47	34.6914	56	38.7366	1.387	-1.500	0.1290	-1.500	1.500	0.1330	0.100	26.44	0.41	25.95	26.28	26.95	0.30	25.96	26.60	27.25	0.47	3.396457	4.071618	3.522648	4.061684	3.882023	3.696246	46.844712	46.857422	73.195	70.657148	73.215	70.256122	99.9729	170.552570	180.010410	94.7459	6819.812	6819.822	53664.544	6807.116	89.3639	16.1491	89.7937	19.5376	0.3675	0.4440	0.4034	0.5931	0.4018	0.5448	0.3700	0.4476	0.000000	0.000000	0	0.000000	0.000000	OCV, Discharge CC - R_DC, OCV, Charge CC -CV - R_DC, OCV	LG25oC 10090S3C2 P2a	1
05.12.2020 10:15:45	3690004545.295	8.826	6.649	24.15	14317	SK04A2C081	48	35.4237	57	39.4689	1.374	-1.500	0.1280	-1.500	1.500	0.1350	0.100	26.48	0.43	25.94	26.36	26.99	0.31	25.93	26.66	27.35	0.50	3.396414	4.069340	3.522032	4.060977	3.882258	3.697724	46.863274	46.855810	73.224	70.685146	73.212	70.253705	100.0159	170.636994	179.977710	94.8101	6819.822	6819.830	53683.116	6819.820	89.3440	16.1201	89.7746	19.5097	0.3756	0.4441	0.4018	0.5943	0.3976	0.5436	0.3673	0.4487	0.000000	0.000000	0	0.000000	0.000000	OCV, Discharge CC - R_DC, OCV, Charge CC -CV - R_DC, OCV	LG25oC 10090S3C2 P2a	1
05.12.2020 11:38:12	3690009492.424	8.883	6.707	24.15	14317	SK04A2C081	49	36.1562	58	40.2014	1.401	-1.500	0.1300	-1.500	1.500	0.1350	0.100	26.43	0.40	25.89	26.28	26.95	0.33	25.92	26.56	27.15	0.43	3.396458	4.070987	3.521578	4.061540	3.882737	3.697645	46.880700	46.872284	73.251	70.711430	73.238	70.278406	100.0180	170.689186	180.047408	94.8024	6819.830	6819.840	53700.550	6819.830	89.3440	16.0929	89.7746	19.4836	0.3631	0.4432	0.4029	0.5912	0.4018	0.5472	0.3691	0.4501	0.000000	0.000000	0	0.000000	0.000000	OCV, Discharge CC - R_DC, OCV, Charge CC -CV - R_DC, OCV	LG25oC 10090S3C2 P2a	1
05.12.2020 13:02:14	3690014534.850	8.941	6.765	24.15	14317	SK04A2C081	50	36.8877	59	40.9329	1.375	-1.500	0.1290	-1.500	1.500	0.1340	0.100	26.47	0.41	25.85	26.33	26.95	0.33	25.95	26.60	27.25	0.46	3.396458	4.071476	3.522069	4.061617	3.880839	3.698699	46.818282	46.814028	73.154	70.617283	73.147	70.191059	100.0091	170.475630	179.833320	94.7965	6819.840	6819.850	53638.142	6819.840	89.3440	16.1904	89.7746	19.5771	0.3760	0.4454	0.4045	0.5909	0.4007	0.5439	0.3779	0.4529	0.000000	0.000000	0	0.000000	0.000000	OCV, Discharge CC - R_DC, OCV, Charge CC -CV - R_DC, OCV	LG25oC 10090S3C2 P2a	1
05.12.2020 14:24:43	3690019483.891	8.998	6.823	24.15	14317	SK04A2C081	51	37.6204	60	41.6656	1.398	-1.500	0.1300	-1.500	1.500	0.1350	0.100	26.46	0.40	25.88	26.36	27.08	0.37	25.95	26.55	27.15	0.43	3.396449	4.071099	3.521453	4.061415	3.881534	3.698002	46.894160	46.884348	73.272	70.731732	73.257	70.296494	100.0209	170.746598	180.087078	94.8134	6819.850	6819.858	53714.032	6819.850	89.3440	16.0718	89.7746	19.4634	0.3680	0.4426	0.4055	0.5904	0.4059	0.5444	0.3692	0.4487	0.000000	0.000000	0	0.000000	0.000000	OCV, Discharge CC - R_DC, OCV, Charge CC -CV - R_DC, OCV	LG25oC 10090S3C2 P2a	1
05.12.2020 15:48:35	3690024515.212	9.057	6.880	24.15	14317	SK04A2C081	52	38.3522	61	42.3974	1.380	-1.500	0.1200	-1.500	1.500	0.1350	0.100	26.47	0.43	25.84	26.33	27.01	0.35	25.93	26.64	27.29	0.47	3.396451	4.070878	3.521701	4.061515	3.882256	3.694942	46.834404	46.846566	73.179	70.641600	73.198	70.239845	99.9740	170.515102	179.951036	94.7564	6819.858	6819.866	53654.282	6807.710	89.3630	16.1652	89.7928	19.5529	0.3702	0.4413	0.3991	0.5907	0.3986	0.5426	0.3720	0.4477	0.000000	0.000000	0	0.000000	0.000000	OCV, Discharge CC - R_DC, OCV, Charge CC -CV - R_DC, OCV	LG25oC 10090S3C2 P2a	1
05.12.2020 17:11:23	3690029483.328	9.114	6.940	24.15	14317	SK04A2C081	53	39.0844	62	43.1296	1.420	-1.500	0.1290	-1.500	1.500	0.1320	0.100	26.43	0.43	25.81	26.26	27.09	0.39	25.95	26.57	27.17	0.43	3.396452	4.070820	3.522150	4.061460	3.881710	3.697575	46.861878	46.848584	73.222	70.683040	73.201	70.242871	100.0284	170.610146	179.942324	94.8138	6819.866	6819.872	53681.766	6819.864	89.3440	16.1222	89.7746	19.5117	0.3791	0.4465	0.4054	0.5914	0.3988	0.5453	0.3723	0.4510	0.000000	0.000000	0	0.000000	0.000000	OCV, Discharge CC - R_DC, OCV, Charge CC -CV - R_DC, OCV	LG25oC 10090S3C2 P2a	1
05.12.2020 18:36:36	3690034596.465	9.173	6.997	24.15	14317	SK04A2C081	54	39.8158	63	43.8610	1.378	-1.500	0.1290	-1.500	1.500	0.1340	0.100	26.49	0.47	25.79	26.19	26.85	0.31	25.95	26.76	27.43	0.49	3.396441	4.070955	3.522100	4.061082	3.881289	3.697352	46.809032	46.821358	73.139	70.603331	73.158	70.202049	99.9737	170.420822	179.831724	94.7668	6819.872	6819.878	53628.926	6807.562	89.3632	16.2048	89.7930	19.5910	0.3813	0.4391	0.4007	0.5949	0.3992	0.5459	0.3700	0.4473	0.000000	0.000000	0	0.000000	0.000000	OCV, Discharge CC - R_DC, OCV, Charge CC -CV - R_DC, OCV	LG25oC 10090S3C2 P2a	1
05.12.2020 19:59:17	3690039557.717	9.231	7.056	24.15	14317	SK04A2C081	55	40.5480	64	44.5932	1.414	-1.500	0.1300	-1.500	1.500	0.1350	0.100	26.46	0.41	25.91	26.34	27.03	0.35	25.92	26.56	27.17	0.45	3.396459	4.073054	3.521251	4.062366	3.881533	3.697971	46.860744	46.842122	73.220	70.681330	73.191	70.233182	100.0398	170.612764	179.928154	94.8227	6819.878	6819.888	53680.644	6819.878	89.3439	16.1240	89.7746	19.5134	0.3652	0.4445	0.4075	0.5913	0.4098	0.5458	0.3640	0.4509	0.000000	0.000000	0	0.000000	0.000000	OCV, Discharge CC - R_DC, OCV, Charge CC -CV - R_DC, OCV	LG25oC 10090S3C2 P2a	1
05.12.2020 21:24:08	3690044648.677	9.290	7.114	24.15	14317	SK04A2C081	56	41.2795	65	45.3247	1.386	-1.500	0.1270	-1.500	1.500	0.1350	0.100	26.55	0.46	25.87	26.32	26.92	0.31	25.94	26.80	27.49	0.50	3.396459	4.070833	3.521743	4.061119	3.881454	3.697601	46.813396	46.817530	73.146	70.609913	73.152	70.196310	99.9912	170.446428	179.809430	94.7928	6819.888	6819.898	53633.304	6815.768	89.3504	16.1980	89.7807	19.5844	0.3729	0.4373	0.4005	0.5915	0.3981	0.5448	0.3746	0.4472	0.000000	0.000000	0	0.000000	0.000000	OCV, Discharge CC - R_DC, OCV, Charge CC -CV - R_DC, OCV	LG25oC 10090S3C2 P2a	1
05.12.2020 22:47:18	3690049638.013	9.347	7.172	24.15	14317	SK04A2C081	57	42.0114	66	46.0566	1.398	-1.500	0.1290	-1.500	1.500	0.1340	0.100	26.51	0.43	25.94	26.36	27.03	0.34	25.93	26.66	27.33	0.49	3.396435	4.070446	3.521200	4.061169	3.882759	3.696829	46.843844	46.852278	73.194	70.655839	73.207	70.248410	99.9820	170.543364	179.968172	94.7631	6819.898	6819.906	53663.762	6811.478	89.3571	16.1504	89.7871	19.5387	0.3699	0.4410	0.4031	0.5888	0.4026	0.5430	0.3670	0.4477	0.000000	0.000000	0	0.000000	0.000000	OCV, Discharge CC - R_DC, OCV, Charge CC -CV - R_DC, OCV	LG25oC 10090S3C2 P2a	1
06.12.2020 00:11:12	3690054672.013	9.406	7.230	24.15	14317	SK04A2C081	58	42.7429	67	46.7881	1.394	-1.500	0.1290	-1.500	1.500	0.1330	0.100	26.48	0.41	25.93	26.32	26.94	0.31	25.97	26.66	27.27	0.46	3.396452	4.069192	3.521652	4.061016	3.882044	3.697640	46.816504	46.805820	73.151	70.614601	73.134	70.178752	100.0228	170.455720	179.764810	94.8215	6819.906	6819.914	53636.432	6819.906	89.3439	16.1931	89.7745	19.5797	0.3683	0.4433	0.4022	0.5908	0.4003	0.5442	0.3658	0.4489	0.000000	0.000000	0	0.000000	0.000000	OCV, Discharge CC - R_DC, OCV, Charge CC -CV - R_DC, OCV	LG25oC 10090S3C2 P2a	1
