Repository: ife-bat/MachineLearning

# In this thesis, ML models were made for two different datasets. The code for the MIT data models can be found in SeversonReproduced.ipynb and NewModelMIT.ipynb. For the IFE data, it can be found in IFE_ML.ipynb.

File: data/IFE/interim/Cell_ID_SK04A2C204/Cell_ID_SK04A2C204_Lot_524.txt (part 1 of 23)
Date and Time	Time stamp	Total time (days)	Total test time (days)	Position	Tasks	CellUnit	Cycle - actual	Cycle - normalized	Cycle - total	Cycle - total - normalized	Cycle length (h)	Current_dch (C)	Current_dch std dev (C)	Current_dch_end (C)	Current_cha (C)	Current_cha std dev (C)	Current_cha_end (C)	Temp avg (°C)	Temp std dev (°C)	Temp dch start (°C)	Temp dch avg (°C)	Temp dch max (°C)	Temp dch std dev (°C)	Temp cha start (°C)	Temp cha avg (°C)	Temp cha max (°C)	Temp cha std dev (°C)	Voltage EoD (V)	Voltage EoC (V)	Voltage EoD ocv (V)	Voltage EoC ocv (V)	Voltage charge avg (V)	Voltage discharge avg (V)	Ah_dch (Ah)	Ah_cha (Ah)	Ah_dch (nominal) (%)	Ah_dch (C20 first) (%)	Ah_cha (nominal) (%)	Ah_cha (C20 first) (%)	CE (%)	Wh_dch (Wh)	Wh_cha (Wh)	Efficiency (%)	Ah_balance start (mAh)	Ah_balance end (mAh)	Ah_balance max (mAh)	Ah_balance min (mAh)	SoC - max (nom) (%)	SoC - min (nom) (%)	SoC - max (C20 last) (%)	SoC - min (C20 last) (%)	R_DC 0ms EoC (mOhm)	R_DC 50ms EoC (mOhm)	R_DC 0ms EoD (mOhm)	R_DC 50ms EoD (mOhm)	R_DC 0ms SoC50 dch (mOhm)	R_DC 50ms Soc50 dch (mOhm)	R_DC 0ms SoC50 cha (mOhm)	R_DC 50ms Soc50 cha (mOhm)	Shunt voltage dch (µV)	Shunt voltage cha (µV)	CE Shunt 	Ah_cha slippage (Ah)	Ah_dch slippage (Ah)	Cycle type	TestRegime	TestRegime version
26.11.2020 14:39:00	3689242740.002	0.000	0.288	22.09	14256	SK04A2C204	0	0.0000	0	0.0000	6.919	0.000	0.0000	0.000	0.000	0.0000	0.000	23.65	1.42	20.03	23.65	25.23	1.42	20.03	23.65	25.23	1.42	3.605063	3.605063	3.604011	3.604011	3.604119	3.604119	0.000000	0.000000	0.000	0.000000		0.000000	0.0000	0.000000	0.000000	0.0000	31554.662	31554.662	31554.662	31554.662	50.6958	50.6958	52.6941	52.6941									0.000000	0.000000	0	0.000000	0.000000	OCV	OCV generic long S	7
26.11.2020 21:36:00	3689267760.005	0.290	0.351	22.09	14268	SK04A2C204	0	0.0000	1	0.0000	1.503				0.750	0.0000	0.050	26.18	0.54					25.03	26.32	26.80	0.50		4.200002		4.188190	3.953166			48.841550			76.315	73.221893	0.0000		190.434442	0.0000	31554.662	0.000	31554.662	-17286.901	127.0108	50.6958	125.9160	52.6941									0.000000	0.000000	0	0.000000	0.000000	OCV, Charge CC-CV, OCV	LG25oC charact P1s	1
26.11.2020 23:06:11	3689273171.400	0.352	0.620	22.09	14268	SK04A2C204	1	0.9645	2	0.9645	6.453	-0.750	0.0000	-0.750	0.750	0.0000	0.050	25.80	0.70	25.64	26.31	27.12	0.33	25.99	26.48	26.93	0.37	2.999996	4.200471	3.451835	4.180144	3.813078	3.679978	61.730131	61.786357	96.453	93.031708	96.541	92.628387	99.9090	227.591956	236.714513	96.1462	0.000	0.000	61730.144	-56.226	100.0879	3.5466	100.0843	7.4559	0.3645	0.5159	0.4247	0.7637	0.4325	0.6169	0.3790	0.5703	0.000000	0.000000	0	0.000000	0.000000	OCV, Discharge CC - R_DC, OCV, Charge CC -CV - R_DC, OCV	LG25oC charact P1s	1
27.11.2020 05:33:23	3689296403.084	0.621	0.981	22.09	14268	SK04A2C204	2	1.9714	3	1.9714	8.663	-0.250	0.0000	-0.250	0.250	0.0000	0.050	25.29	0.18	25.07	25.23	25.92	0.19	25.62	25.32	25.62	0.12	2.999982	4.200322	3.262085	4.189664	3.773954	3.695955	64.436365	64.646712	100.682	97.110195	101.010	96.916552	99.6746	238.903835	244.279670	97.7993	0.000	0.000	64436.369	-210.347	100.3287	-0.6818	100.3153	3.3988	0.3488	0.5539	0.4026	0.8046	0.4210	0.6424	0.3485	0.5969	0.000000	0.000000	0	0.000000	0.000000	OCV, Discharge CC - R_DC, OCV, Charge CC -CV - R_DC, OCV	LG25oC charact P1s	1
27.11.2020 14:13:10	3689327590.949	0.982	2.734	22.09	14268	SK04A2C204	3	3.0081	4	3.0081	42.084	-0.050	0.0000	-0.050	0.050	0.0000	0.050	25.10	0.11	25.20	25.08	25.42	0.12	25.32	25.12	25.35	0.09	2.999992	4.200014	3.039826	4.193176	3.751221	3.717603	66.353862	66.703479	103.678	100.000000	104.224	100.000000	99.4759	246.713392	250.112995	98.6408	0.000	0.000	66353.862	-349.617	100.5463	-3.6779	100.5241	0.5241	0.3027	0.5348	0.5829	0.8587	0.3597	0.6671	0.1872	0.5778	0.000000	0.000000	0	0.000000	0.000000	OCV, Discharge CC - R_DC, OCV, Charge CC  - R_DC, OCV	LG25oC charact P1s	1
29.11.2020 08:18:15	3689479095.033	2.736	3.466	22.09	14268	SK04A2C204	4	4.0451	5	4.0451	17.569	-0.200	0.7370	-0.050				25.21	0.12	25.15	25.20	25.47	0.11					3.000006		3.038239			3.742277	66.363063		103.692	100.013867			0.0000	244.126993		0.0000	0.000	66363.076	66363.076	0.000	100.0000	-3.6923	100.0000	0.5103	0.3804	0.5678	0.2706	0.7771	0.4124	0.6319	0.3787	0.6091	0.000000	0.000000	0	0.000000	0.000000	OCV, Discharge - HPPC, OCV	LG25oC charact P1s	1
30.11.2020 01:52:21	3689542341.882	3.468	3.756	22.09	14268	SK04A2C204	5	4.0451	6	4.0451	6.942				0.750	0.0000	0.750	25.24	0.31					25.44	25.66	26.28	0.26		3.756933		3.685170	3.446117			33.182022			51.847	49.745564	0.0000		120.432642	0.0000	66363.076	33181.041	66363.076	33181.041	48.1546	-3.6923	50.2559	0.5103	0.3554	0.5284					0.3554	0.5284	0.000000	0.000000	0	0.000000	0.000000	OCV, Charge CC, OCV	LG25oC charact P1s	1
11.12.2020 15:05:00	3690540300.002	15.018	7.003	21.06	14400	SK04A2C204	0	0.0000	7	4.0451	77.938	0.000	0.0000	0.000	0.000	0.0000	0.000	22.81	5.76	25.09	22.81	25.38	5.76	25.09	22.81	25.38	5.76	3.681793	3.681793	3.678807	3.678807	3.680532	3.680532	0.000000	0.000000	0.000	0.000000		0.000000	0.0000	0.000000	0.000000	0.0000	33181.041	33181.041	33181.041	33181.041	48.1546	48.1546	50.2559	50.2559									0.000000	0.000000	0	0.000000	0.000000	OCV	OCV generic long S	7
14.12.2020 21:13:00	3690821580.005	18.274	7.437	21.06	14428	SK04A2C204	0	0.0000	8	4.0451	10.406				0.050	0.0000	0.050	5.81	0.04					5.82	5.81	5.94	0.04		4.200181		4.185382	3.931861			32.394136			50.616	48.564387	0.0000		127.377409	0.0000	33181.041	0.000	33181.041	0.000	100.0000	48.1546	100.0000	50.2559									0.000000	0.000000	0	0.000000	0.000000	OCV, Charge CC-CV, OCV	LG05oC 00100S2C5P1s	2
15.12.2020 07:37:22	3690859042.797	18.707	8.319	21.06	14428	SK04A2C204	1	0.8745	9	4.9196	21.179	-0.400	0.0000	-0.400	0.050	0.0000	0.050	5.99	0.41	5.78	6.78	7.75	0.44	6.22	5.83	6.22	0.07	2.999998	4.196768	3.490814	4.182172	3.798949	3.672381	55.966533	55.967002	87.448	84.345555	87.448	83.904172	99.9992	205.521078	212.737326	96.6079	0.000	0.000	55966.540	-0.462	100.0007	12.5523	100.0007	16.0965	0.3232	1.5309	0.4393	1.4190	0.4476	1.3938	0.3232	1.5309	0.000000	0.000000	0	0.000000	0.000000	OCV, Discharge CC - R_DC, OCV, Charge CC, OCV	LG05oC 00100S2C5P1s	2
16.12.2020 04:48:06	3690935286.118	19.590	8.612	21.06	14428	SK04A2C204	2	1.7469	10	5.7920	7.039	-0.400	0.0000	-0.400	0.400	0.0000	0.050	6.81	0.47	5.76	6.76	7.70	0.43	6.15	7.05	7.39	0.40	2.999996	4.200006	3.489977	4.172315	3.882174	3.608055	55.831951	55.682838	87.237	84.142730	87.004	83.478162	100.2678	205.033754	215.079869	95.3291	0.000	0.000	55831.958	0.000	100.0000	12.7626	100.0000	16.2983			0.4453	1.4040	0.4453	1.4040			0.000000	0.000000	0	0.000000	0.000000	OCV, Discharge CC, OCV, Charge CC-CV, OCV	LG05oC 00100S2C5P1s	2
16.12.2020 11:50:27	3690960627.020	19.883	8.896	21.06	14428	SK04A2C204	3	2.6176	11	6.6627	6.799	-0.400	0.0000	-0.400	0.400	0.0000	0.050	6.86	0.45	5.99	6.82	7.80	0.39	6.28	7.07	7.41	0.37	2.999974	4.200377	3.488435	4.174054	3.903042	3.602894	55.728378	55.755293	87.076	83.986638	87.118	83.586784	99.9517	204.692841	215.242236	95.0988	0.000	0.000	55728.384	-26.916	100.0421	12.9244	100.0404	16.4536	0.4568	1.2009	0.4694	1.3582	0.4508	1.3323	0.4482	1.2436	0.000000	0.000000	0	0.000000	0.000000	OCV, Discharge CC - R_DC, OCV, Charge CC -CV - R_DC, OCV	LG05oC 00100S2C5P1s	2
16.12.2020 18:38:24	3690985104.832	20.166	9.178	21.06	14428	SK04A2C204	4	3.4889	12	7.5340	6.781	-0.400	0.0000	-0.400	0.400	0.0000	0.050	6.87	0.45	6.04	6.84	7.81	0.37	6.32	7.09	7.44	0.36	2.999960	4.200161	3.488391	4.172085	3.902101	3.602879	55.761038	55.761656	87.127	84.035859	87.128	83.596323	99.9989	204.868713	215.196260	95.2009	0.000	0.000	55761.045	-0.618	100.0010	12.8734	100.0009	16.4046	0.4292	1.1589	0.4274	1.3628	0.4424	1.3170	0.4199	1.2087	0.000000	0.000000	0	0.000000	0.000000	OCV, Discharge CC - R_DC, OCV, Charge CC -CV - R_DC, OCV	LG05oC 00100S2C5P1s	2
17.12.2020 01:25:18	3691009518.019	20.449	9.461	21.06	14428	SK04A2C204	5	4.3597	13	8.4048	6.786	-0.400	0.0000	-0.400	0.400	0.0000	0.050	6.82	0.44	6.00	6.77	7.66	0.36	6.25	7.03	7.35	0.37	2.999992	4.200058	3.488070	4.171885	3.899754	3.602358	55.731385	55.737667	87.080	83.991170	87.090	83.560360	99.9887	204.769850	215.078664	95.2070	0.000	0.000	55731.391	-6.283	100.0098	12.9197	100.0094	16.4490	0.3926	1.1933	0.4229	1.3507	0.4152	1.3113	0.4265	1.2177	0.000000	0.000000	0	0.000000	0.000000	OCV, Discharge CC - R_DC, OCV, Charge CC -CV - R_DC, OCV	LG05oC 00100S2C5P1s	2
17.12.2020 08:12:26	3691033946.018	20.732	9.743	21.06	14428	SK04A2C204	6	5.2308	14	9.2759	6.781	-0.400	0.0000	-0.400	0.400	0.0000	0.050	6.82	0.43	6.01	6.80	7.78	0.38	6.31	7.01	7.30	0.33	2.999970	4.200395	3.488018	4.172446	3.899701	3.602461	55.752077	55.750771	87.113	84.022354	87.111	83.580005	100.0023	204.861653	215.088483	95.2453	0.000	0.000	55752.083	0.000	100.0000	12.8874	100.0000	16.4180	0.4207	1.1465	0.4103	1.3423	0.4319	1.2975	0.4276	1.2008	0.000000	0.000000	0	0.000000	0.000000	OCV, Discharge CC - R_DC, OCV, Charge CC -CV - R_DC, OCV	LG05oC 00100S2C5P1s	2
17.12.2020 14:59:17	3691058357.019	21.014	10.026	21.06	14428	SK04A2C204	7	6.1017	15	10.1468	6.793	-0.400	0.0000	-0.400	0.400	0.0000	0.050	6.85	0.43	6.00	6.79	7.68	0.36	6.28	7.04	7.38	0.37	2.999965	4.200298	3.487781	4.172518	3.899197	3.604225	55.736545	55.767002	87.088	83.998946	87.136	83.604338	99.9454	204.814711	215.121477	95.2089	0.000	0.000	55736.551	-30.458	100.0476	12.9116	100.0457	16.4413	0.4729	1.1735	0.4649	1.3505	0.4518	1.3114	0.4505	1.2027	0.000000	0.000000	0	0.000000	0.000000	OCV, Discharge CC - R_DC, OCV, Charge CC -CV - R_DC, OCV	LG05oC 00100S2C5P1s	2
17.12.2020 21:46:51	3691082811.945	21.297	10.309	21.06	14428	SK04A2C204	8	6.9729	16	11.0180	6.778	-0.400	0.0000	-0.400	0.400	0.0000	0.050	6.83	0.43	6.06	6.83	7.69	0.35	6.24	7.03	7.35	0.36	2.999965	4.200257	3.487550	4.172395	3.899557	3.603668	55.756242	55.762740	87.119	84.028631	87.129	83.597948	99.9883	204.917492	215.080112	95.2750	0.000	0.000	55756.249	-6.498	100.0102	12.8809	100.0097	16.4118	0.4156	1.1698	0.4044	1.3195	0.4280	1.2918	0.4126	1.1918	0.000000	0.000000	0	0.000000	0.000000	OCV, Discharge CC - R_DC, OCV, Charge CC -CV - R_DC, OCV	LG05oC 00100S2C5P1s	2
18.12.2020 04:33:34	3691107214.020	21.580	10.592	21.06	14428	SK04A2C204	9	7.8439	17	11.8890	6.792	-0.400	0.0000	-0.400	0.400	0.0000	0.050	6.82	0.42	6.01	6.79	7.71	0.36	6.26	7.02	7.33	0.35	2.999986	4.200256	3.487945	4.172043	3.899777	3.604484	55.745412	55.752013	87.102	84.012310	87.113	83.581867	99.9882	204.872218	215.016672	95.2820	0.000	0.000	55745.418	-6.602	100.0103	12.8978	100.0099	16.4280	0.4337	1.1488	0.4165	1.3237	0.4221	1.2603	0.4415	1.1584	0.000000	0.000000	0	0.000000	0.000000	OCV, Discharge CC - R_DC, OCV, Charge CC -CV - R_DC, OCV	LG05oC 00100S2C5P1s	2
18.12.2020 11:21:05	3691131665.799	21.863	10.875	21.06	14428	SK04A2C204	10	8.7153	18	12.7604	6.788	-0.400	0.0000	-0.400	0.400	0.0000	0.050	6.85	0.43	6.02	6.82	7.71	0.35	6.28	7.04	7.35	0.36	2.999997	4.200086	3.487372	4.171736	3.897748	3.602560	55.768491	55.771054	87.138	84.047091	87.142	83.610413	99.9954	204.962710	215.052141	95.3084	0.000	0.000	55768.498	-2.563	100.0040	12.8617	100.0038	16.3934	0.4894	1.1703	0.4436	1.3022	0.4587	1.2721	0.4770	1.1839	0.000000	0.000000	0	0.000000	0.000000	OCV, Discharge CC - R_DC, OCV, Charge CC -CV - R_DC, OCV	LG05oC 00100S2C5P1s	2
18.12.2020 18:08:23	3691156103.545	22.145	11.157	21.06	14428	SK04A2C204	11	9.5867	19	13.6318	6.785	-0.400	0.0000	-0.400	0.400	0.0000	0.050	6.87	0.44	6.03	6.82	7.78	0.37	6.32	7.09	7.41	0.36	2.999966	4.200162	3.487009	4.172682	3.897685	3.603728	55.769208	55.795683	87.139	84.048172	87.181	83.647336	99.9526	204.961708	215.123163	95.2764	0.000	0.000	55769.215	-26.475	100.0414	12.8606	100.0397	16.3923	0.4877	1.1544	0.4269	1.3002	0.4270	1.2720	0.4388	1.1717	0.000000	0.000000	0	0.000000	0.000000	OCV, Discharge CC - R_DC, OCV, Charge CC -CV - R_DC, OCV	LG05oC 00100S2C5P1s	2
19.12.2020 00:55:28	3691180528.018	22.428	11.438	21.06	14428	SK04A2C204	12	10.4578	20	14.5029	6.740	-0.400	0.0000	-0.400	0.400	0.0000	0.050	6.80	0.43	6.00	6.76	7.71	0.36	6.25	7.01	7.32	0.35	2.999933	4.200215	3.487326	4.172782	3.897182	3.604031	55.753778	55.758322	87.115	84.024918	87.122	83.591325	99.9919	204.906949	214.983479	95.3129	0.000	0.000	55753.784	-4.545	100.0071	12.8847	100.0068	16.4155	0.4202	1.1527	0.4492	1.2550	0.4551	1.2461	0.4343	1.1685	0.000000	0.000000	0	0.000000	0.000000	OCV, Discharge CC - R_DC, OCV, Charge CC -CV - R_DC, OCV	LG05oC 00100S2C5P1s	2
19.12.2020 07:39:52	3691204792.018	22.709	11.716	21.06	14428	SK04A2C204	13	11.3288	21	15.3739	6.675	-0.400	0.0000	-0.400	0.400	0.0000	0.050	6.81	0.42	6.00	6.76	7.66	0.35	6.24	7.00	7.32	0.36	2.999963	4.200061	3.487263	4.172360	3.898579	3.604532	55.740760	55.787288	87.095	84.005299	87.168	83.634750	99.9166	204.866650	215.095203	95.2446	0.000	0.000	55740.766	-46.529	100.0727	12.9051	100.0698	16.4350	0.4617	1.1615	0.3941	1.3047	0.3897	1.2628	0.4294	1.1821	0.000000	0.000000	0	0.000000	0.000000	OCV, Discharge CC - R_DC, OCV, Charge CC -CV - R_DC, OCV	LG05oC 00100S2C5P1s	2
19.12.2020 14:20:21	3691228821.018	22.987	11.999	21.06	14428	SK04A2C204	14	12.2002	22	16.2453	6.793	-0.400	0.0000	-0.400	0.400	0.0000	0.050	6.79	0.41	6.00	6.77	7.70	0.35	6.23	6.96	7.26	0.33	2.999990	4.200242	3.486896	4.173218	3.898907	3.603087	55.772321	55.776744	87.144	84.052863	87.151	83.618943	99.9921	205.006985	215.047591	95.3310	0.000	0.000	55772.327	-4.424	100.0069	12.8557	100.0066	16.3877	0.4195	1.1503	0.4105	1.2829	0.3926	1.2270	0.4306	1.1411	0.000000	0.000000	0	0.000000	0.000000	OCV, Discharge CC - R_DC, OCV, Charge CC -CV - R_DC, OCV	LG05oC 00100S2C5P1s	2
19.12.2020 21:07:55	3691253275.364	23.270	12.278	21.06	14428	SK04A2C204	15	13.0720	23	17.1171	6.694	-0.400	0.0000	-0.400	0.400	0.0000	0.050	6.81	0.42	6.01	6.79	7.68	0.36	6.23	6.98	7.29	0.36	2.999977	4.200342	3.486746	4.173940	3.897394	3.604887	55.793335	55.792834	87.177	84.084533	87.176	83.643065	100.0009	205.079699	215.080192	95.3503	0.000	0.000	55793.342	0.000	100.0000	12.8229	100.0000	16.3562	0.4090	1.1458	0.4305	1.2855	0.4194	1.2521	0.4022	1.1633	0.000000	0.000000	0	0.000000	0.000000	OCV, Discharge CC - R_DC, OCV, Charge CC -CV - R_DC, OCV	LG05oC 00100S2C5P1s	2
20.12.2020 03:49:32	3691277372.020	23.549	12.556	21.06	14428	SK04A2C204	16	13.9431	24	17.9882	6.664	-0.400	0.0000	-0.400	0.400	0.0000	0.050	6.78	0.42	6.00	6.75	7.68	0.35	6.22	6.97	7.28	0.35	2.999984	4.200526	3.486700	4.172917	3.898002	3.604657	55.752725	55.762013	87.114	84.023331	87.128	83.596859	99.9833	204.928439	214.958146	95.3341	0.000	0.000	55752.731	-9.289	100.0145	12.8864	100.0139	16.4171	0.4276	1.1354	0.4564	1.3116	0.4471	1.2535	0.4340	1.1637	0.000000	0.000000	0	0.000000	0.000000	OCV, Discharge CC - R_DC, OCV, Charge CC -CV - R_DC, OCV	LG05oC 00100S2C5P1s	2
20.12.2020 10:29:21	3691301361.018	23.827	12.833	21.06	14428	SK04A2C204	17	14.8141	25	18.8592	6.658	-0.400	0.0000	-0.400	0.400	0.0000	0.050	6.79	0.41	6.00	6.76	7.68	0.35	6.21	6.96	7.27	0.35	2.999982	4.200264	3.486906	4.173106	3.898549	3.603566	55.745379	55.745083	87.102	84.012260	87.102	83.571478	100.0005	204.906614	214.880324	95.3585	0.000	0.000	55745.385	0.000	100.0000	12.8978	100.0000	16.4281	0.4606	1.1276	0.3911	1.2844	0.4082	1.2494	0.4411	1.1518	0.000000	0.000000	0	0.000000	0.000000	OCV, Discharge CC - R_DC, OCV, Charge CC -CV - R_DC, OCV	LG05oC 00100S2C5P1s	2
20.12.2020 17:08:51	3691325331.018	24.104	13.110	21.06	14428	SK04A2C204	18	15.6848	26	19.7299	6.648	-0.400	0.0000	-0.400	0.400	0.0000	0.050	6.80	0.41	6.00	6.74	7.62	0.34	6.23	7.00	7.31	0.36	2.999940	4.200430	3.487044	4.174335	3.897009	3.605441	55.723444	55.762103	87.068	83.979202	87.128	83.596993	99.9307	204.821288	214.938731	95.2929	0.000	0.000	55723.450	-38.660	100.0604	12.9321	100.0580	16.4610	0.4454	1.0989	0.4133	1.2937	0.4209	1.2497	0.4426	1.1375	0.000000	0.000000	0	0.000000	0.000000	OCV, Discharge CC - R_DC, OCV, Charge CC -CV - R_DC, OCV	LG05oC 00100S2C5P1s	2
20.12.2020 23:47:44	3691349264.019	24.381	13.389	21.06	14428	SK04A2C204	19	16.5560	27	20.6011	6.684	-0.400	0.0000	-0.400	0.400	0.0000	0.050	6.78	0.41	6.00	6.74	7.63	0.33	6.21	6.97	7.29	0.36	3.000015	4.200325	3.486503	4.174011	3.896149	3.603432	55.752390	55.742837	87.113	84.022826	87.098	83.568110	100.0171	204.939904	214.852128	95.3865	0.000	0.000	55752.396	0.000	100.0000	12.8869	100.0000	16.4176	0.4434	1.1439	0.4242	1.2773	0.4206	1.2414	0.4165	1.1556	0.000000	0.000000	0	0.000000	0.000000	OCV, Discharge CC - R_DC, OCV, Charge CC -CV - R_DC, OCV	LG05oC 00100S2C5P1s	2
21.12.2020 06:28:47	3691373327.019	24.660	13.666	21.06	14428	SK04A2C204	20	17.4269	28	21.4720	6.643	-0.400	0.0000	-0.400	0.400	0.0000	0.050	6.80	0.42	6.00	6.74	7.65	0.35	6.21	6.98	7.30	0.36	2.999992	4.200330	3.486686	4.173200	3.897823	3.603557	55.742708	55.762983	87.098	84.008235	87.130	83.598313	99.9636	204.893003	214.918603	95.3352	0.000	0.000	55742.714	-20.276	100.0317	12.9020	100.0304	16.4321	0.4188	1.1370	0.4104	1.2421	0.4354	1.2181	0.4208	1.1581	0.000000	0.000000	0	0.000000	0.000000	OCV, Discharge CC - R_DC, OCV, Charge CC -CV - R_DC, OCV	LG05oC 00100S2C5P1s	2
21.12.2020 13:07:22	3691397242.018	24.936	13.947	21.06	14428	SK04A2C204	21	18.2980	29	22.3431	6.759	-0.400	0.0000	-0.400	0.400	0.0000	0.050	6.78	0.42	6.00	6.75	7.70	0.37	6.22	6.97	7.26	0.35	3.000009	4.200217	3.486241	4.172558	3.895718	3.602785	55.750400	55.739346	87.110	84.019827	87.093	83.562877	100.0198	204.925133	214.814057	95.3965	0.000	0.000	55750.406	0.000	100.0000	12.8900	100.0000	16.4205	0.4800	1.1348	0.4456	1.2649	0.4179	1.2364	0.4733	1.1506	0.000000	0.000000	0	0.000000	0.000000	OCV, Discharge CC - R_DC, OCV, Charge CC -CV - R_DC, OCV	LG05oC 00100S2C5P1s	2
21.12.2020 19:52:54	3691421574.020	25.218	14.224	21.06	14428	SK04A2C204	22	19.1693	30	23.2144	6.639	-0.400	0.0000	-0.400	0.400	0.0000	0.050	6.82	0.42	5.99	6.79	7.71	0.37	6.29	6.99	7.31	0.33	2.999977	4.200176	3.485700	4.172560	3.896754	3.603294	55.760967	55.765905	87.127	84.035752	87.134	83.602693	99.9911	204.955380	214.886832	95.3783	0.000	0.000	55760.973	-4.939	100.0077	12.8735	100.0074	16.4047	0.4208	1.1323	0.4051	1.2625	0.4007	1.2343	0.4146	1.1449	0.000000	0.000000	0	0.000000	0.000000	OCV, Discharge CC - R_DC, OCV, Charge CC -CV - R_DC, OCV	LG05oC 00100S2C5P1s	2
22.12.2020 02:31:15	3691445475.019	25.495	14.501	21.06	14428	SK04A2C204	23	20.0398	31	24.0849	6.650	-0.400	0.0000	-0.400	0.400	0.0000	0.050	6.77	0.41	6.00	6.74	7.60	0.34	6.20	6.95	7.26	0.35	2.999974	4.200228	3.486125	4.172201	3.897183	3.603493	55.710610	55.732056	87.048	83.959861	87.081	83.551948	99.9615	204.774341	214.771465	95.3452	0.000	0.000	55710.616	-21.447	100.0335	12.9522	100.0322	16.4802	0.3812	1.1244	0.4257	1.2748	0.4209	1.2324	0.3866	1.1359	0.000000	0.000000	0	0.000000	0.000000	OCV, Discharge CC - R_DC, OCV, Charge CC -CV - R_DC, OCV	LG05oC 00100S2C5P1s	2
22.12.2020 09:10:15	3691469415.020	25.772	14.778	21.06	14428	SK04A2C204	24	20.9105	32	24.9556	6.640	-0.400	0.0000	-0.400	0.400	0.0000	0.050	6.79	0.40	6.00	6.75	7.60	0.34	6.26	6.96	7.26	0.33	2.999958	4.200407	3.486234	4.173857	3.896211	3.604963	55.728064	55.765738	87.075	83.986165	87.134	83.602443	99.9324	204.843557	214.898176	95.3212	0.000	0.000	55728.070	-37.675	100.0589	12.9249	100.0565	16.4540	0.4294	1.1132	0.4199	1.2651	0.4321	1.2073	0.4363	1.1411	0.000000	0.000000	0	0.000000	0.000000	OCV, Discharge CC - R_DC, OCV, Charge CC -CV - R_DC, OCV	LG05oC 00100S2C5P1s	2
22.12.2020 15:48:39	3691493319.020	26.048	15.059	21.06	14428	SK04A2C204	25	21.7816	33	25.8267	6.758	-0.400	0.0000	-0.400	0.400	0.0000	0.050	6.78	0.43	6.00	6.74	7.64	0.34	6.17	6.99	7.33	0.39	2.999990	4.200337	3.485927	4.173368	3.896444	3.605653	55.745608	55.749273	87.103	84.012605	87.108	83.577759	99.9934	204.918187	214.822712	95.3894	0.000	0.000	55745.614	-3.666	100.0057	12.8975	100.0055	16.4277	0.4310	1.1093	0.3829	1.2697	0.3995	1.2300	0.4300	1.1143	0.000000	0.000000	0	0.000000	0.000000	OCV, Discharge CC - R_DC, OCV, Charge CC -CV - R_DC, OCV	LG05oC 00100S2C5P1s	2
22.12.2020 22:34:07	3691517647.020	26.330	15.338	21.06	14428	SK04A2C204	26	22.6528	34	26.6979	6.686	-0.400	0.0000	-0.400	0.400	0.0000	0.050	6.79	0.42	6.00	6.77	7.64	0.35	6.21	6.96	7.28	0.36	3.000006	4.200227	3.485958	4.173422	3.895719	3.604241	55.762450	55.774754	87.129	84.037987	87.148	83.615960	99.9779	204.972617	214.909499	95.3762	0.000	0.000	55762.456	-12.305	100.0192	12.8712	100.0184	16.4025	0.3972	1.0858	0.4316	1.2556	0.4200	1.2123	0.4310	1.1050	0.000000	0.000000	0	0.000000	0.000000	OCV, Discharge CC - R_DC, OCV, Charge CC -CV - R_DC, OCV	LG05oC 00100S2C5P1s	2
23.12.2020 05:15:16	3691541716.019	26.609	15.615	21.06	14428	SK04A2C204	27	23.5239	35	27.5690	6.652	-0.400	0.0000	-0.400	0.400	0.0000	0.050	6.77	0.41	5.99	6.74	7.60	0.34	6.18	6.93	7.26	0.37	3.000004	4.200426	3.485961	4.174475	3.895876	3.605038	55.744659	55.759285	87.101	84.011175	87.124	83.592769	99.9738	204.907706	214.858036	95.3689	0.000	0.000	55744.665	-14.627	100.0229	12.8990	100.0219	16.4291	0.4102	1.1162	0.4274	1.2527	0.4209	1.2204	0.4160	1.1309	0.000000	0.000000	0	0.000000	0.000000	OCV, Discharge CC - R_DC, OCV, Charge CC -CV - R_DC, OCV	LG05oC 00100S2C5P1s	2
23.12.2020 11:54:22	3691565662.018	26.886	15.896	21.06	14428	SK04A2C204	28	24.3949	36	28.4400	6.748	-0.400	0.0000	-0.400	0.400	0.0000	0.050	6.79	0.42	6.00	6.76	7.70	0.35	6.24	6.98	7.29	0.35	2.999981	4.200144	3.485844	4.174085	3.896265	3.603715	55.748551	55.769031	87.107	84.017040	87.139	83.607380	99.9633	204.929611	214.879220	95.3697	0.000	0.000	55748.557	-20.481	100.0320	12.8929	100.0307	16.4233	0.4102	1.1111	0.4233	1.1768	0.4471	1.1817	0.4083	1.1259	0.000000	0.000000	0	0.000000	0.000000	OCV, Discharge CC - R_DC, OCV, Charge CC -CV - R_DC, OCV	LG05oC 00100S2C5P1s	2
23.12.2020 18:39:13	3691589953.019	27.167	16.171	21.06	14428	SK04A2C204	29	25.2664	37	29.3115	6.602	-0.400	0.0000	-0.400	0.400	0.0000	0.050	6.83	0.42	6.00	6.76	7.64	0.35	6.29	7.01	7.33	0.35	2.999963	4.200170	3.485700	4.174390	3.896066	3.603438	55.771912	55.777897	87.144	84.052247	87.153	83.620671	99.9893	205.011259	214.892919	95.4016	0.000	0.000	55771.918	-5.986	100.0094	12.8564	100.0090	16.3883	0.4133	1.1136	0.4146	1.2592	0.4314	1.2162	0.4306	1.1265	0.000000	0.000000	0	0.000000	0.000000	OCV, Discharge CC - R_DC, OCV, Charge CC -CV - R_DC, OCV	LG05oC 00100S2C5P1s	2
24.12.2020 01:15:21	3691613721.018	27.442	16.451	21.06	14428	SK04A2C204	30	26.1374	38	30.1825	6.709	-0.400	0.0000	-0.400	0.400	0.0000	0.050	6.79	0.42	6.00	6.74	7.70	0.35	6.24	6.98	7.28	0.35	2.999983	4.200431	3.485657	4.172602	3.896519	3.604323	55.747474	55.739181	87.105	84.015417	87.092	83.562629	100.0149	204.926524	214.745534	95.4276	0.000	0.000	55747.480	0.000	100.0000	12.8946	100.0000	16.4249	0.4176	1.1135	0.4596	1.2710	0.4345	1.2291	0.4139	1.1327	0.000000	0.000000	0	0.000000	0.000000	OCV, Discharge CC - R_DC, OCV, Charge CC -CV - R_DC, OCV	LG05oC 00100S2C5P1s	2
24.12.2020 07:57:54	3691637874.020	27.721	16.731	21.06	14428	SK04A2C204	31	27.0084	39	31.0535	6.724	-0.400	0.0000	-0.400	0.400	0.0000	0.050	6.80	0.42	6.00	6.76	7.68	0.36	6.28	6.99	7.33	0.34	3.000004	4.200372	3.485638	4.173180	3.896188	3.604894	55.743565	55.780042	87.099	84.009526	87.156	83.623887	99.9346	204.897635	214.894929	95.3478	0.000	0.000	55743.571	-36.478	100.0570	12.9007	100.0547	16.4308	0.4090	1.0994	0.4022	1.2426	0.4274	1.2119	0.4245	1.1188	0.000000	0.000000	0	0.000000	0.000000	OCV, Discharge CC - R_DC, OCV, Charge CC -CV - R_DC, OCV	LG05oC 00100S2C5P1s	2
24.12.2020 14:41:20	3691662080.018	28.002	17.014	21.06	14428	SK04A2C204	32	27.8795	40	31.9246	6.783	-0.400	0.0000	-0.400	0.400	0.0000	0.050	6.80	0.41	6.00	6.75	7.60	0.34	6.26	6.99	7.31	0.35	2.999958	4.200306	3.485600	4.173290	3.896394	3.603960	55.748767	55.758666	87.107	84.017366	87.123	83.591841	99.9822	204.929171	214.814191	95.3983	0.000	0.000	55748.773	-9.900	100.0155	12.8925	100.0148	16.4230	0.4450	1.0986	0.4163	1.2476	0.4149	1.2126	0.4343	1.1042	0.000000	0.000000	0	0.000000	0.000000	OCV, Discharge CC - R_DC, OCV, Charge CC -CV - R_DC, OCV	LG05oC 00100S2C5P1s	2
24.12.2020 21:28:19	3691686499.878	28.284	17.293	21.06	14428	SK04A2C204	33	28.7507	41	32.7958	6.703	-0.400	0.0000	-0.400	0.400	0.0000	0.050	6.81	0.41	6.03	6.81	7.71	0.35	6.30	6.99	7.28	0.33	2.999960	4.200266	3.485663	4.173257	3.896127	3.604028	55.759507	55.750766	87.124	84.033552	87.111	83.579997	100.0157	204.973616	214.765633	95.4406	0.000	0.000	55759.514	0.000	100.0000	12.8758	100.0000	16.4069	0.4646	1.0972	0.4128	1.2075	0.4132	1.1921	0.4564	1.1236	0.000000	0.000000	0	0.000000	0.000000	OCV, Discharge CC - R_DC, OCV, Charge CC -CV - R_DC, OCV	LG05oC 00100S2C5P1s	2
25.12.2020 04:10:30	3691710630.018	28.564	17.573	21.06	14428	SK04A2C204	34	29.6216	42	33.6667	6.713	-0.400	0.0000	-0.400	0.400	0.0000	0.050	6.80	0.42	6.00	6.76	7.72	0.35	6.27	6.99	7.28	0.34	2.999981	4.200249	3.485437	4.173146	3.895268	3.603855	55.736586	55.756670	87.088	83.999008	87.120	83.588848	99.9640	204.872369	214.786266	95.3843	0.000	0.000	55736.592	-20.085	100.0314	12.9116	100.0301	16.4413	0.4271	1.0976	0.4898	1.1917	0.4444	1.1834	0.4244	1.1185	0.000000	0.000000	0	0.000000	0.000000	OCV, Discharge CC - R_DC, OCV, Charge CC -CV - R_DC, OCV	LG05oC 00100S2C5P1s	2
25.12.2020 10:53:17	3691734797.020	28.843	17.851	21.06	14428	SK04A2C204	35	30.4927	43	34.5378	6.673	-0.400	0.0000	-0.400	0.400	0.0000	0.050	6.80	0.42	6.00	6.77	7.64	0.35	6.24	6.98	7.29	0.35	2.999932	4.200318	3.485338	4.173479	3.895542	3.604135	55.750642	55.753719	87.110	84.020192	87.115	83.584424	99.9945	204.930722	214.768339	95.4194	0.000	0.000	55750.648	-3.078	100.0048	12.8896	100.0046	16.4202	0.4261	1.0743	0.4480	1.1938	0.4207	1.1604	0.3978	1.1058	0.000000	0.000000	0	0.000000	0.000000	OCV, Discharge CC - R_DC, OCV, Charge CC -CV - R_DC, OCV	LG05oC 00100S2C5P1s	2
25.12.2020 17:33:38	3691758818.020	29.121	18.132	21.06	14428	SK04A2C204	36	31.3636	44	35.4087	6.747	-0.400	0.0000	-0.400	0.400	0.0000	0.050	6.82	0.43	6.00	6.75	7.72	0.36	6.32	7.03	7.33	0.34	2.999979	4.200246	3.485587	4.173612	3.895787	3.604756	55.739487	55.770180	87.093	84.003380	87.141	83.609102	99.9450	204.880126	214.819870	95.3730	0.000	0.000	55739.493	-30.694	100.0480	12.9070	100.0460	16.4369	0.4105	1.1112	0.3923	1.2308	0.4002	1.2078	0.4312	1.1222	0.000000	0.000000	0	0.000000	0.000000	OCV, Discharge CC - R_DC, OCV, Charge CC -CV - R_DC, OCV	LG05oC 00100S2C5P1s	2
26.12.2020 00:18:29	3691783109.019	29.402	18.414	21.06	14428	SK04A2C204	37	32.2346	45	36.2797	6.761	-0.400	0.0000	-0.400	0.400	0.0000	0.050	6.79	0.41	6.00	6.75	7.69	0.35	6.24	6.97	7.28	0.35	2.999965	4.200088	3.485405	4.172988	3.896852	3.603952	55.740052	55.750785	87.094	84.004232	87.111	83.580026	99.9807	204.889820	214.756902	95.4055	0.000	0.000	55740.058	-10.734	100.0168	12.9062	100.0161	16.4361	0.4339	1.1015	0.4106	1.2057	0.4172	1.1861	0.4176	1.1144	0.000000	0.000000	0	0.000000	0.000000	OCV, Discharge CC - R_DC, OCV, Charge CC -CV - R_DC, OCV	LG05oC 00100S2C5P1s	2
26.12.2020 07:04:09	3691807449.018	29.684	18.695	21.06	14428	SK04A2C204	38	33.1057	46	37.1508	6.758	-0.400	0.0000	-0.400	0.400	0.0000	0.050	6.80	0.41	6.00	6.77	7.64	0.35	6.27	6.98	7.28	0.34	3.000014	4.200550	3.485198	4.172324	3.895504	3.605058	55.749245	55.747665	87.108	84.018086	87.106	83.575348	100.0028	204.925584	214.729338	95.4344	0.000	0.000	55749.251	0.000	100.0000	12.8918	100.0000	16.4223	0.4061	1.0930	0.3969	1.2354	0.4118	1.1991	0.3865	1.1067	0.000000	0.000000	0	0.000000	0.000000	OCV, Discharge CC - R_DC, OCV, Charge CC -CV - R_DC, OCV	LG05oC 00100S2C5P1s	2
26.12.2020 13:49:37	3691831777.019	29.966	18.977	21.06	14428	SK04A2C204	39	33.9764	47	38.0215	6.771	-0.400	0.0000	-0.400	0.400	0.0000	0.050	6.79	0.42	6.00	6.75	7.69	0.35	6.26	6.99	7.30	0.35	3.000003	4.200260	3.485274	4.172675	3.895413	3.604576	55.727118	55.747547	87.074	83.984739	87.106	83.575172	99.9634	204.835908	214.724438	95.3948	0.000	0.000	55727.124	-20.430	100.0319	12.9264	100.0306	16.4554	0.3873	1.0848	0.3746	1.2335	0.4073	1.1951	0.4175	1.1125	0.000000	0.000000	0	0.000000	0.000000	OCV, Discharge CC - R_DC, OCV, Charge CC -CV - R_DC, OCV	LG05oC 00100S2C5P1s	2
26.12.2020 20:35:53	3691856153.020	30.248	19.252	21.06	14428	SK04A2C204	40	34.8475	48	38.8926	6.588	-0.400	0.0000	-0.400	0.400	0.0000	0.050	6.80	0.42	6.00	6.78	7.69	0.36	6.23	6.95	7.31	0.35	2.999993	4.200170	3.485065	4.174914	3.894451	3.604543	55.752075	55.748680	87.113	84.022351	87.107	83.576870	100.0061	204.934757	214.722395	95.4417	0.000	0.000	55752.081	0.000	100.0000	12.8874	100.0000	16.4180	0.4155	1.1004	0.4098	1.1573	0.4095	1.1534	0.4320	1.1103	0.000000	0.000000	0	0.000000	0.000000	OCV, Discharge CC - R_DC, OCV, Charge CC -CV - R_DC, OCV	LG05oC 00100S2C5P1s	2
27.12.2020 03:11:10	3691879870.020	30.522	19.528	21.06	14428	SK04A2C204	41	35.7178	49	39.7629	6.635	-0.400	0.0000	-0.400	0.400	0.0000	0.050	6.77	0.41	5.99	6.73	7.61	0.34	6.20	6.94	7.26	0.36	2.999999	4.200186	3.485072	4.173754	3.894783	3.604499	55.699165	55.705769	87.030	83.942612	87.040	83.512539	99.9881	204.741474	214.567015	95.4208	0.000	0.000	55699.171	-6.605	100.0103	12.9700	100.0099	16.4974	0.4000	1.0874	0.4161	1.2197	0.4151	1.1913	0.3971	1.1043	0.000000	0.000000	0	0.000000	0.000000	OCV, Discharge CC - R_DC, OCV, Charge CC -CV - R_DC, OCV	LG05oC 00100S2C5P1s	2
27.12.2020 09:49:16	3691903756.020	30.799	19.806	21.06	14428	SK04A2C204	42	36.5882	50	40.6333	6.667	-0.400	0.0000	-0.400	0.400	0.0000	0.050	6.78	0.41	6.00	6.74	7.63	0.34	6.23	6.95	7.25	0.34	2.999994	4.200002	3.485107	4.172957	3.894550	3.604595	55.704754	55.700388	87.039	83.951035	87.032	83.504472	100.0078	204.756036	214.532105	95.4431	0.000	0.000	55704.760	0.000	100.0000	12.9613	100.0000	16.4890	0.4194	1.0788	0.3831	1.2270	0.4144	1.1959	0.4180	1.1069	0.000000	0.000000	0	0.000000	0.000000	OCV, Discharge CC - R_DC, OCV, Charge CC -CV - R_DC, OCV	LG05oC 00100S2C5P1s	2
27.12.2020 16:29:18	3691927758.020	31.077	20.088	21.06	14428	SK04A2C204	43	37.4583	51	41.5034	6.771	-0.400	0.0140	-0.400	0.400	0.0000	0.050	6.71	0.52	6.00	6.48	7.01	0.37	6.06	7.09	7.88	0.54	3.000031	4.200222	3.484850	4.173096	3.896347	3.603128	55.688147	55.772644	87.013	83.926007	87.145	83.612796	99.8485	204.607098	214.988506	95.1712	0.000	0.000	55688.153	-84.498	100.1320	12.9873	100.1267	16.5139	0.4303	1.0451	0.4216	1.3262	0.4242	1.2466	0.4208	1.1084	0.000000	0.000000	0	0.000000	0.000000	OCV, Discharge CC - R_DC, OCV, Charge CC -CV - R_DC, OCV	LG05oC 00100S2C5P1s	2
29.12.2020 14:59:12	3692095152.978	33.014	20.370	21.06	14428	SK04A2C204	44	38.3294	52	42.3745	6.762	-0.400	0.0000	-0.400	0.400	0.0000	0.050	6.79	0.42	6.03	6.75	7.65	0.34	6.23	6.98	7.30	0.36	2.999958	4.200142	3.485323	4.172380	3.895406	3.604275	55.745526	55.685838	87.102	84.012481	87.009	83.482659	100.1072	204.902096	214.486978	95.5313	0.000	0.000	55745.533	0.000	100.0000	12.8976	100.0000	16.4278	0.4408	1.0860	0.4618	1.2530	0.4280	1.2103	0.4281	1.1032	0.000000	0.000000	0	0.000000	0.000000	OCV, Discharge CC - R_DC, OCV, Charge CC -CV - R_DC, OCV	LG05oC 00100S2C5P1s	2
29.12.2020 21:44:54	3692119494.529	33.296	20.645	21.06	14428	SK04A2C204	45	39.1989	53	43.2440	6.598	-0.400	0.0000	-0.400	0.400	0.0000	0.050	6.77	0.40	6.00	6.76	7.66	0.35	6.20	6.93	7.25	0.34	2.999988	4.200156	3.485269	4.173934	3.895342	3.604589	55.652425	55.696909	86.957	83.872172	87.026	83.499256	99.9201	204.551310	214.542718	95.3429	0.000	0.000	55652.431	-44.485	100.0695	13.0431	100.0667	16.5674	0.4170	1.0967	0.3941	1.2302	0.4000	1.1959	0.4145	1.1095	0.000000	0.000000	0	0.000000	0.000000	OCV, Discharge CC - R_DC, OCV, Charge CC -CV - R_DC, OCV	LG05oC 00100S2C5P1s	2
30.12.2020 04:20:46	3692143246.528	33.571	20.921	21.06	14428	SK04A2C204	46	40.0692	54	44.1143	6.633	-0.400	0.0000	-0.400	0.400	0.0000	0.050	6.77	0.41	5.99	6.73	7.70	0.35	6.19	6.93	7.25	0.35	3.000010	4.200116	3.484982	4.173242	3.894288	3.603175	55.696118	55.687655	87.025	83.938020	87.012	83.485383	100.0152	204.726278	214.490438	95.4477	0.000	0.000	55696.124	0.000	100.0000	12.9748	100.0000	16.5019	0.4089	1.0992	0.4362	1.2154	0.4410	1.1644	0.4165	1.1160	0.000000	0.000000	0	0.000000	0.000000	OCV, Discharge CC - R_DC, OCV, Charge CC -CV - R_DC, OCV	LG05oC 00100S2C5P1s	2
30.12.2020 10:58:44	3692167124.529	33.847	21.196	21.06	14428	SK04A2C204	47	40.9388	55	44.9839	6.589	-0.400	0.0000	-0.400	0.400	0.0000	0.050	6.75	0.40	6.00	6.72	7.57	0.33	6.17	6.89	7.22	0.36	2.999981	4.200363	3.485032	4.174668	3.895992	3.604535	55.654210	55.668063	86.960	83.874862	86.981	83.456011	99.9751	204.567452	214.424032	95.4032	0.000	0.000	55654.216	-13.854	100.0216	13.0403	100.0208	16.5647	0.4563	1.0957	0.4536	1.2421	0.4299	1.1950	0.4151	1.0851	0.000000	0.000000	0	0.000000	0.000000	OCV, Discharge CC - R_DC, OCV, Charge CC -CV - R_DC, OCV	LG05oC 00100S2C5P1s	2
30.12.2020 17:34:03	3692190843.529	34.122	21.472	21.06	14428	SK04A2C204	48	41.8087	56	45.8538	6.635	-0.400	0.0000	-0.400	0.400	0.0000	0.050	6.80	0.42	6.00	6.73	7.67	0.35	6.26	6.99	7.32	0.36	2.999965	4.200359	3.484990	4.173432	3.894937	3.603859	55.672562	55.680804	86.988	83.902519	87.001	83.475112	99.9852	204.636160	214.441426	95.4275	0.000	0.000	55672.568	-8.243	100.0129	13.0116	100.0124	16.5372	0.4129	1.0677	0.4349	1.2402	0.4398	1.1923	0.3837	1.0730	0.000000	0.000000	0	0.000000	0.000000	OCV, Discharge CC - R_DC, OCV, Charge CC -CV - R_DC, OCV	LG05oC 00100S2C5P1s	2
31.12.2020 00:12:10	3692214730.529	34.398	21.746	21.06	14428	SK04A2C204	49	42.6784	57	46.7235	6.571	-0.400	0.0000	-0.400	0.400	0.0000	0.050	6.77	0.41	6.00	6.74	7.65	0.35	6.18	6.92	7.25	0.36	3.000041	4.200242	3.484741	4.174344	3.895453	3.603953	55.664155	55.667576	86.975	83.889850	86.981	83.455281	99.9939	204.605323	214.401170	95.4311	0.000	0.000	55664.161	-3.422	100.0053	13.0247	100.0051	16.5498	0.3916	1.0863	0.4084	1.1832	0.4168	1.1665	0.4032	1.0993	0.000000	0.000000	0	0.000000	0.000000	OCV, Discharge CC - R_DC, OCV, Charge CC -CV - R_DC, OCV	LG05oC 00100S2C5P1s	2
31.12.2020 06:46:27	3692238387.529	34.672	22.024	21.06	14428	SK04A2C204	50	43.5479	58	47.5930	6.675	-0.400	0.0000	-0.400	0.400	0.0000	0.050	6.77	0.41	5.99	6.71	7.62	0.34	6.23	6.96	7.29	0.36	3.000009	4.200307	3.484961	4.173824	3.896036	3.604299	55.648744	55.667074	86.951	83.866624	86.980	83.454529	99.9671	204.541761	214.390787	95.4060	0.000	0.000	55648.750	-18.331	100.0286	13.0488	100.0275	16.5729	0.4469	1.0840	0.3864	1.2254	0.4168	1.1999	0.4247	1.0971	0.000000	0.000000	0	0.000000	0.000000	OCV, Discharge CC - R_DC, OCV, Charge CC -CV - R_DC, OCV	LG05oC 00100S2C5P1s	2
31.12.2020 13:26:56	3692262416.527	34.950	22.304	21.06	14428	SK04A2C204	51	44.4177	59	48.4628	6.712	-0.400	0.0000	-0.400	0.400	0.0000	0.050	6.79	0.41	5.99	6.76	7.69	0.35	6.23	6.96	7.27	0.35	2.999983	4.200190	3.484838	4.173856	3.894950	3.603861	55.667403	55.679318	86.980	83.894745	86.999	83.472885	99.9786	204.617524	214.431257	95.4234	0.000	0.000	55667.409	-11.916	100.0186	13.0197	100.0179	16.5450	0.4267	1.0571	0.4460	1.1667	0.4368	1.1538	0.4168	1.0899	0.000000	0.000000	0	0.000000	0.000000	OCV, Discharge CC - R_DC, OCV, Charge CC -CV - R_DC, OCV	LG05oC 00100S2C5P1s	2
31.12.2020 20:09:38	3692286578.528	35.230	22.578	21.06	14428	SK04A2C204	52	45.2879	60	49.3330	6.577	-0.400	0.0000	-0.400	0.400	0.0000	0.050	6.82	0.41	5.99	6.78	7.67	0.36	6.26	6.96	7.29	0.34	2.999931	4.200316	3.484492	4.173263	3.893814	3.604085	55.691842	55.699003	87.019	83.931576	87.030	83.502396	99.9871	204.702909	214.494349	95.4351	0.000	0.000	55691.848	-7.162	100.0112	12.9815	100.0107	16.5083	0.4114	1.0711	0.4207	1.2058	0.4235	1.1736	0.3844	1.0773	0.000000	0.000000	0	0.000000	0.000000	OCV, Discharge CC - R_DC, OCV, Charge CC -CV - R_DC, OCV	LG05oC 00100S2C5P1s	2
01.01.2021 02:44:15	3692310255.528	35.504	22.856	21.06	14428	SK04A2C204	53	46.1575	61	50.2026	6.670	-0.400	0.0000	-0.400	0.400	0.0000	0.050	6.78	0.42	5.99	6.72	7.65	0.35	6.20	6.96	7.29	0.36	2.999919	4.200222	3.484786	4.174109	3.895853	3.605281	55.652505	55.663796	86.957	83.872292	86.975	83.449614	99.9797	204.556131	214.365965	95.4238	0.000	0.000	55652.511	-11.292	100.0176	13.0430	100.0169	16.5673	0.4216	1.0833	0.3766	1.2295	0.4084	1.1980	0.4014	1.1011	0.000000	0.000000	0	0.000000	0.000000	OCV, Discharge CC - R_DC, OCV, Charge CC -CV - R_DC, OCV	LG05oC 00100S2C5P1s	2
01.01.2021 09:24:26	3692334266.528	35.782	23.133	21.06	14428	SK04A2C204	54	47.0272	62	51.0723	6.656	-0.400	0.0000	-0.400	0.400	0.0000	0.050	6.80	0.42	5.99	6.76	7.65	0.34	6.22	6.98	7.34	0.36	2.999941	4.200173	3.484809	4.174414	3.896174	3.605513	55.659088	55.679787	86.967	83.882213	87.000	83.473588	99.9628	204.581462	214.421608	95.4108	0.000	0.000	55659.094	-20.700	100.0323	13.0327	100.0310	16.5574	0.4189	1.0730	0.4115	1.2150	0.4205	1.1705	0.4005	1.0818	0.000000	0.000000	0	0.000000	0.000000	OCV, Discharge CC - R_DC, OCV, Charge CC -CV - R_DC, OCV	LG05oC 00100S2C5P1s	2
01.01.2021 16:03:46	3692358226.527	36.059	23.415	21.06	14428	SK04A2C204	55	47.8971	63	51.9422	6.774	-0.400	0.0000	-0.400	0.400	0.0000	0.050	6.80	0.42	5.99	6.75	7.64	0.34	6.21	7.00	7.31	0.36	2.999996	4.200305	3.484899	4.171932	3.895389	3.605520	55.675173	55.679690	86.992	83.906454	87.000	83.473442	99.9919	204.642972	214.411782	95.4439	0.000	0.000	55675.179	-4.518	100.0071	13.0075	100.0068	16.5333	0.4240	1.0713	0.4111	1.2146	0.4199	1.1806	0.4061	1.0925	0.000000	0.000000	0	0.000000	0.000000	OCV, Discharge CC - R_DC, OCV, Charge CC -CV - R_DC, OCV	LG05oC 00100S2C5P1s	2
01.01.2021 22:50:13	3692382613.163	36.341	23.692	21.06	14428	SK04A2C204	56	48.7666	64	52.8117	6.652	-0.400	0.0000	-0.400	0.400	0.0000	0.050	6.78	0.40	6.01	6.76	7.67	0.33	6.21	6.95	7.24	0.32	3.000005	4.200274	3.485049	4.173642	3.896045	3.604579	55.651137	55.653897	86.955	83.870230	86.959	83.434774	99.9950	204.549957	214.316670	95.4429	0.000	0.000	55651.144	-2.760	100.0043	13.0451	100.0041	16.5694	0.4265	1.0754	0.4452	1.2060	0.4094	1.1772	0.3963	1.0882	0.000000	0.000000	0	0.000000	0.000000	OCV, Discharge CC - R_DC, OCV, Charge CC -CV - R_DC, OCV	LG05oC 00100S2C5P1s	2
02.01.2021 05:29:19	3692406559.528	36.618	23.971	21.06	14428	SK04A2C204	57	49.6362	65	53.6813	6.696	-0.400	0.0000	-0.400	0.400	0.0000	0.050	6.79	0.42	6.01	6.75	7.67	0.34	6.23	6.99	7.30	0.36	2.999991	4.200352	3.484716	4.172692	3.894563	3.604772	55.651591	55.671354	86.956	83.870915	86.986	83.460945	99.9645	204.549516	214.375324	95.4165	0.000	0.000	55651.597	-19.764	100.0309	13.0444	100.0296	16.5687	0.4335	1.0807	0.4439	1.2032	0.4378	1.1733	0.4315	1.0886	0.000000	0.000000	0	0.000000	0.000000	OCV, Discharge CC - R_DC, OCV, Charge CC -CV - R_DC, OCV	LG05oC 00100S2C5P1s	2
02.01.2021 12:11:05	3692430665.528	36.897	24.249	21.06	14428	SK04A2C204	58	50.5062	66	54.5513	6.673	-0.400	0.0000	-0.400	0.400	0.0000	0.050	6.78	0.43	6.00	6.75	7.75	0.35	6.20	6.96	7.29	0.35	2.999955	4.200316	3.484162	4.174341	3.895033	3.604962	55.683478	55.692121	87.005	83.918971	87.019	83.492078	99.9845	204.654761	214.453774	95.4307	0.000	0.000	55683.484	-8.644	100.0135	12.9946	100.0130	16.5209	0.4188	1.0774	0.4546	1.2187	0.4339	1.1837	0.4309	1.0758	0.000000	0.000000	0	0.000000	0.000000	OCV, Discharge CC - R_DC, OCV, Charge CC -CV - R_DC, OCV	LG05oC 00100S2C5P1s	2
02.01.2021 18:51:27	3692454687.539	37.175	24.698	21.06	14428	SK04A2C204	59	51.3763	67	55.4214	10.770	-0.400	0.0000	-0.400	0.400	0.0000	0.400	6.27	0.56	6.00	6.77	7.72	0.37	6.19	6.66	7.21	0.33	2.999983	3.800183	3.484811	3.715226	3.671399	3.604121	55.684319	27.984012	87.007	83.920238	43.725	41.952852	198.9862	204.667889	103.445355	197.8512	0.000	27700.306	55684.325	0.000	100.0000	12.9932	100.0000	16.5196			0.3938	1.2088	0.4061	1.1716	0.4383	1.1061	0.000000	0.000000	0	0.000000	0.000000	OCV, Discharge CC - R_DC, OCV, Charge CC, OCV	LG05oC 00100S2C5P1s	2
03.01.2021 11:21:00	3692514060.002	37.863	26.886	21.06	14547	SK04A2C204	0	0.0000	68	55.4214	52.511	0.000	0.0000	0.000	0.000	0.0000	0.000	5.76	0.04	5.76	5.76	5.96	0.04	5.76	5.76	5.96	0.04	3.713924	3.713924	3.713922	3.713922	3.714178	3.714178	0.000000	0.000000	0.000	0.000000		0.000000	0.0000	0.000000	0.000000	0.0000	27700.306	27700.306	27700.306	27700.306	56.7183	56.7183	58.4725	58.4725									0.000000	0.000000	0	0.000000	0.000000	OCV	OCV generic long S	7
