Repository: ife-bat/MachineLearning

# In this thesis, ML models were made for two different datasets. The code for the MIT data models can be found in SeversonReproduced.ipynb and NewModelMIT.ipynb. For the IFE data, it can be found in IFE_ML.ipynb.

File: data/IFE/interim/Cell_ID_SK04A2C208/Cell_ID_SK04A2C208_Lot_536.txt (part 1 of 33)
Date and Time	Time stamp	Total time (days)	Total test time (days)	Position	Tasks	CellUnit	Cycle - actual	Cycle - normalized	Cycle - total	Cycle - total - normalized	Cycle length (h)	Current_dch (C)	Current_dch std dev (C)	Current_dch_end (C)	Current_cha (C)	Current_cha std dev (C)	Current_cha_end (C)	Temp avg (°C)	Temp std dev (°C)	Temp dch start (°C)	Temp dch avg (°C)	Temp dch max (°C)	Temp dch std dev (°C)	Temp cha start (°C)	Temp cha avg (°C)	Temp cha max (°C)	Temp cha std dev (°C)	Voltage EoD (V)	Voltage EoC (V)	Voltage EoD ocv (V)	Voltage EoC ocv (V)	Voltage charge avg (V)	Voltage discharge avg (V)	Ah_dch (Ah)	Ah_cha (Ah)	Ah_dch (nominal) (%)	Ah_dch (C20 first) (%)	Ah_cha (nominal) (%)	Ah_cha (C20 first) (%)	CE (%)	Wh_dch (Wh)	Wh_cha (Wh)	Efficiency (%)	Ah_balance start (mAh)	Ah_balance end (mAh)	Ah_balance max (mAh)	Ah_balance min (mAh)	SoC - max (nom) (%)	SoC - min (nom) (%)	SoC - max (C20 last) (%)	SoC - min (C20 last) (%)	R_DC 0ms EoC (mOhm)	R_DC 50ms EoC (mOhm)	R_DC 0ms EoD (mOhm)	R_DC 50ms EoD (mOhm)	R_DC 0ms SoC50 dch (mOhm)	R_DC 50ms Soc50 dch (mOhm)	R_DC 0ms SoC50 cha (mOhm)	R_DC 50ms Soc50 cha (mOhm)	Shunt voltage dch (µV)	Shunt voltage cha (µV)	CE Shunt 	Ah_cha slippage (Ah)	Ah_dch slippage (Ah)	Cycle type	TestRegime	TestRegime version
05.02.2021 15:37:00	3695380620.002	0.000	0.069	23.05	14829	SK04A2C208	0	0.0000	0	0.0000	1.666	0.000	0.0000	0.000	0.000	0.0000	0.000	20.29	2.12	16.33	20.29	24.83	2.12	16.33	20.29	24.83	2.12	3.602173	3.602173	3.601818	3.601818	3.602141	3.602141	0.000000	0.000000	0.000	0.000000		0.000000	0.0000	0.000000	0.000000	0.0000	31640.575	31640.574	31640.575	31640.574	50.5616	50.5616	52.2416	52.2416									0.000000	0.000000	0	0.000000	0.000000	OCV	OCV generic long HP	8
05.02.2021 17:18:00	3695386680.005	0.070	0.132	23.05	14836	SK04A2C208	0	0.0000	1	0.0000	1.500				0.750	0.1660	0.050	26.19	0.57					24.89	26.28	26.80	0.56		4.194601		4.187404	4.002568			48.708552			76.107	73.520808	0.0000		189.683507	0.0000	31640.574	0.000	31640.574	-17067.983	126.6687	50.5616	125.7625	52.2416									0.000000	0.000000	0	0.000000	0.000000	OCV, Charge CC-CV, OCV	LG25oC charact P1a	2
05.02.2021 18:48:00	3695392080.018	0.133	0.397	23.05	14836	SK04A2C208	1	0.9957	2	0.9957	6.355	-0.750	0.0700	-0.699	0.750	0.0560	0.050	25.76	0.63	25.94	26.44	27.16	0.42	25.43	26.24	26.52	0.33	3.015650	4.198817	3.317301	4.179711	3.797860	3.641563	63.727555	63.815265	99.574	96.785798	99.711	96.322918	99.8626	233.938206	243.658115	96.0108	0.000	-0.001	63727.560	-87.710	100.1370	0.4257	100.1324	3.8095	0.3513	0.4564	0.5094	0.9619	0.4873	0.6631	0.3724	0.5359	0.000000	0.000000	0	0.000000	0.000000	OCV, Discharge CC - R_DC, OCV, Charge CC -CV - R_DC, OCV	LG25oC charact P1a	2
06.02.2021 16:29:58	3695470198.397	1.037	0.758	23.05	14836	SK04A2C208	2	2.0039	3	2.0039	8.666	-0.250	0.0160	-0.330	0.250	0.0130	0.050	25.34	0.16	25.22	25.29	25.73	0.17	25.47	25.36	25.55	0.13	2.999974	4.198930	3.208987	4.187648	3.767932	3.696530	64.521974	64.655483	100.816	97.992317	101.024	97.591145	99.7935	239.150029	243.966795	98.0256	-0.001	0.000	64521.975	-133.510	100.2086	-0.8156	100.2015	2.6104	0.3703	0.4705	0.3441	0.7817	0.4457	0.6461	0.3054	0.4964	0.000000	0.000000	0	0.000000	0.000000	OCV, Discharge CC - R_DC, OCV, Charge CC -CV - R_DC, OCV	LG25oC charact P1a	2
07.02.2021 01:09:56	3695501396.651	1.398	2.499	23.05	14836	SK04A2C208	3	3.0327	4	3.0327	41.790	-0.050	0.0020	-0.050	0.050	0.0020	0.035	25.13	0.12	25.44	25.13	25.44	0.12	25.33	25.13	25.43	0.12	2.999933	4.199065	3.034991	4.193291	3.758841	3.713814	65.843911	66.251383	102.881	100.000000	103.518	100.000000	99.3850	244.813342	248.354541	98.5741	0.000	-0.001	65843.911	-407.472	100.6367	-2.8811	100.6150	0.6150	0.3791	0.5757	0.4554	0.8724	0.4891	0.7179	0.2179	0.3986	0.000000	0.000000	0	0.000000	0.000000	OCV, Discharge CC - R_DC, OCV, Charge - pulses, OCV	LG25oC charact P1a	2
08.02.2021 18:57:20	3695651840.448	3.139	3.237	23.05	14836	SK04A2C208	4	4.0625	5	4.0625	17.717	-0.200	0.7130	-0.050				25.22	0.16	25.05	25.22	25.80	0.16					2.999997		3.046219			3.743544	65.907568		102.981	100.096679			0.0000	242.659774		0.0000	-0.001	65907.570	65907.571	-0.001	100.0000	-2.9806	100.0000	0.5190	0.3358	0.4869	0.3597	0.9747	0.4322	0.6250	0.3809	0.5554	0.000000	0.000000	0	0.000000	0.000000	OCV, Discharge - HPPC, OCV	LG25oC charact P1a	2
09.02.2021 12:40:23	3695715623.411	3.877	3.345	23.05	14836	SK04A2C208	5	4.0625	6	4.0625	2.582				0.750	0.0260	0.751	25.51	0.40					25.03	25.62	26.44	0.48		3.753773		3.686283	3.515246			32.955667			51.493	49.743365	0.0000		119.480713	0.0000	65907.570	32951.897	65907.570	32951.897	48.5127	-2.9806	50.2623	0.5190	0.3189	0.4138					0.3189	0.4138	0.000000	0.000000	0	0.000000	0.000000	OCV, Charge CC, OCV	LG25oC charact P1a	2
09.02.2021 15:21:00	3695725260.002	3.989	3.547	24.08	14861	SK04A2C208	0	0.0000	7	4.0625	4.851	0.000	0.0000	0.000	0.000	0.0000	0.000	29.85	2.87	25.40	29.85	34.93	2.87	25.40	29.85	34.93	2.87	3.686524	3.686524	3.686366	3.686366	3.686557	3.686557	0.000000	0.000000	0.000	0.000000		0.000000	0.0000	0.000000	0.000000	0.0000	32951.897	32951.885	32951.897	32951.885	48.5127	48.5127	50.2623	50.2623									0.000000	0.000000	0	0.000000	0.000000	OCV	OCV generic long HP	8
09.02.2021 20:16:00	3695742960.005	4.194	3.594	24.08	14872	SK04A2C208	0	0.0000	8	4.0625	1.121				0.750	0.2090	0.050	35.77	0.42					34.91	35.81	36.30	0.43		4.199116		4.189688	3.990849			33.017928			51.591	49.837342	0.0000		130.936894	0.0000	32951.885	0.000	32951.885	-66.048	100.1032	48.5127	100.0997	50.2623									0.000000	0.000000	0	0.000000	0.000000	OCV, Charge CC-CV, OCV	LG35oC 00080S3C4 P1a	1
09.02.2021 21:23:16	3695746996.716	4.240	3.734	24.08	14872	SK04A2C208	1	1.0122	9	5.0747	3.360	-0.750	0.0590	-0.750	0.750	0.0290	0.750	36.37	0.38	35.67	36.30	37.17	0.34	35.95	36.35	36.91	0.43	2.999994	4.009348	3.215944	3.963341	3.613211	3.685848	64.781993	51.824996	101.222	98.387219	80.977	78.224776	125.0014	238.968937	192.405245	124.2008	0.000	12956.995	64781.998	0.000	100.0000	-1.2219	100.0000	2.2179			0.3728	0.6017	0.3716	0.4260	0.3488	0.3769	0.000000	0.000000	0	0.000000	0.000000	OCV, Discharge CC - R_DC, OCV, Charge CC, OCV	LG35oC 00080S3C4 P1a	1
10.02.2021 00:44:52	3695759092.010	4.380	3.857	24.08	14872	SK04A2C208	2	1.8220	10	5.8845	2.961	-0.750	0.0250	-0.750	0.750	0.1590	0.050	36.35	0.41	36.00	36.22	37.11	0.33	35.96	36.39	36.91	0.45	3.010017	3.963783	3.214324	3.957426	3.644463	3.514640	51.824995	51.407816	80.977	78.708865	80.325	77.595084	100.8115	187.005141	190.660166	98.0830	12956.995	13374.174	64781.995	12956.995	79.7547	-1.2219	80.4427	2.2179			0.3698	0.6338	0.3698	0.6338			0.000000	0.000000	0	0.000000	0.000000	OCV, Discharge CC, OCV, Charge CC-CV, OCV	LG35oC 00080S3C4 P1a	1
10.02.2021 03:42:31	3695769751.017	4.504	3.984	24.08	14872	SK04A2C208	3	2.6260	11	6.6885	3.052	-0.750	0.0340	-0.750	0.750	0.0390	0.050	36.31	0.41	35.99	36.20	37.20	0.36	35.95	36.30	36.87	0.45	2.999997	3.963751	3.208477	3.957218	3.694639	3.514778	51.453921	51.445951	80.397	78.145299	80.384	77.652645	100.0155	185.518011	190.772377	97.2457	13374.174	13382.143	64828.100	13374.174	79.1029	-1.2939	79.8130	2.1483	0.3613	0.3746	0.3726	0.6330	0.3735	0.5233	0.3616	0.3850	0.000000	0.000000	0	0.000000	0.000000	OCV, Discharge CC - R_DC, OCV, Charge CC -CV - R_DC, OCV	LG35oC 00080S3C4 P1a	1
10.02.2021 06:45:38	3695780738.013	4.631	4.106	24.08	14872	SK04A2C208	4	3.4298	12	7.4923	2.934	-0.750	0.0340	-0.750	0.750	0.0390	0.050	36.29	0.38	35.99	36.17	37.08	0.32	35.97	36.31	36.80	0.41	2.999991	3.963454	3.205841	3.957665	3.693850	3.515073	51.444593	51.441003	80.382	78.131132	80.377	77.645176	100.0070	185.477103	190.728237	97.2468	13382.143	13385.731	64826.741	13382.143	79.0904	-1.2918	79.8010	2.1504	0.3561	0.3738	0.3768	0.6257	0.3633	0.5184	0.3643	0.3849	0.000000	0.000000	0	0.000000	0.000000	OCV, Discharge CC - R_DC, OCV, Charge CC -CV - R_DC, OCV	LG35oC 00080S3C4 P1a	1
10.02.2021 09:41:41	3695791301.013	4.753	4.234	24.08	14872	SK04A2C208	5	4.2335	13	8.2960	3.063	-0.750	0.0340	-0.750	0.750	0.0390	0.050	36.31	0.38	35.99	36.21	37.04	0.29	35.99	36.32	36.88	0.46	2.999993	3.963382	3.206967	3.957814	3.694553	3.516284	51.437827	51.435079	80.372	78.120856	80.367	77.636234	100.0053	185.457941	190.699799	97.2513	13385.731	13388.477	64823.563	13385.731	79.0848	-1.2868	79.7955	2.1552	0.3570	0.3733	0.3662	0.6253	0.3675	0.5124	0.3522	0.3796	0.000000	0.000000	0	0.000000	0.000000	OCV, Discharge CC - R_DC, OCV, Charge CC -CV - R_DC, OCV	LG35oC 00080S3C4 P1a	1
10.02.2021 12:45:29	3695802329.013	4.881	4.360	24.08	14872	SK04A2C208	6	5.0375	14	9.1000	3.026	-0.750	0.0340	-0.750	0.750	0.0390	0.050	36.35	0.41	35.99	36.28	37.22	0.34	35.99	36.34	36.93	0.48	2.999999	3.963458	3.198771	3.957338	3.692600	3.515204	51.459225	51.458965	80.405	78.153354	80.405	77.672288	100.0005	185.517533	190.745946	97.2590	13388.477	13388.735	64847.707	13388.477	79.0805	-1.3245	79.7914	2.1187	0.3608	0.3683	0.3645	0.6248	0.3690	0.5186	0.3645	0.3805	0.000000	0.000000	0	0.000000	0.000000	OCV, Discharge CC - R_DC, OCV, Charge CC -CV - R_DC, OCV	LG35oC 00080S3C4 P1a	1
10.02.2021 15:47:03	3695813223.013	5.007	4.487	24.08	14872	SK04A2C208	7	5.8414	15	9.9039	3.046	-0.750	0.0340	-0.750	0.750	0.0380	0.050	36.31	0.42	35.97	36.21	37.18	0.36	35.97	36.27	36.82	0.46	2.999998	3.963378	3.198090	3.957258	3.691595	3.514217	51.449699	51.452454	80.390	78.138887	80.394	77.662460	99.9946	185.466666	190.717459	97.2468	13388.735	13385.978	64838.439	13385.978	79.0844	-1.3101	79.7952	2.1327	0.3568	0.3674	0.3592	0.6198	0.3632	0.5105	0.3579	0.3783	0.000000	0.000000	0	0.000000	0.000000	OCV, Discharge CC - R_DC, OCV, Charge CC -CV - R_DC, OCV	LG35oC 00080S3C4 P1a	1
10.02.2021 18:49:49	3695824189.013	5.134	4.615	24.08	14872	SK04A2C208	8	6.6451	16	10.7076	3.061	-0.750	0.0340	-0.750	0.750	0.0390	0.050	36.30	0.37	35.99	36.19	37.11	0.35	35.97	36.32	36.80	0.38	2.999996	3.963675	3.197190	3.957396	3.691206	3.514481	51.434755	51.441829	80.367	78.116191	80.378	77.646423	99.9862	185.411716	190.666729	97.2439	13385.978	13378.902	64820.738	13378.902	79.0955	-1.2824	79.8059	2.1594			0.3629	0.6198	0.3600	0.5112	0.3654	0.3853	0.000000	0.000000	0	0.000000	0.000000	OCV, Discharge CC - R_DC, OCV, Charge CC -CV - R_DC, OCV	LG35oC 00080S3C4 P1a	1
10.02.2021 21:53:27	3695835207.013	5.261	4.735	24.08	14872	SK04A2C208	9	7.4489	17	11.5114	2.893	-0.750	0.0340	-0.750	0.750	0.0380	0.050	36.33	0.43	35.97	36.19	37.08	0.36	35.97	36.39	36.98	0.50	2.999997	3.963652	3.191299	3.957986	3.687317	3.515588	51.442127	51.442289	80.378	78.127387	80.379	77.647117	99.9997	185.428114	190.633598	97.2694	13378.902	13378.738	64821.034	13378.738	79.0957	-1.2829	79.8061	2.1590			0.3671	0.6104	0.3613	0.5033	0.3496	0.3851	0.000000	0.000000	0	0.000000	0.000000	OCV, Discharge CC - R_DC, OCV, Charge CC -CV - R_DC, OCV	LG35oC 00080S3C4 P1a	1
11.02.2021 00:47:00	3695845620.013	5.382	4.859	24.08	14872	SK04A2C208	10	8.2524	18	12.3149	2.969	-0.750	0.0340	-0.750	0.750	0.0380	0.050	36.33	0.34	35.97	36.27	37.06	0.30	35.99	36.34	36.81	0.38	2.999987	3.963570	3.191347	3.957458	3.687435	3.515801	51.425688	51.426011	80.353	78.102420	80.353	77.622547	99.9994	185.376452	190.567653	97.2759	13378.738	13378.413	64804.431	13378.413	79.0962	-1.2569	79.8066	2.1840	0.3598	0.3687	0.3750	0.6108	0.3773	0.5069	0.3686	0.3783	0.000000	0.000000	0	0.000000	0.000000	OCV, Discharge CC - R_DC, OCV, Charge CC -CV - R_DC, OCV	LG35oC 00080S3C4 P1a	1
11.02.2021 03:45:07	3695856307.013	5.506	4.984	24.08	14872	SK04A2C208	11	9.0556	19	13.1181	3.001	-0.750	0.0340	-0.750	0.750	0.0390	0.050	36.28	0.38	35.97	36.17	37.00	0.30	35.93	36.27	36.86	0.45	2.999993	3.963394	3.193664	3.957621	3.688960	3.515083	51.406181	51.411357	80.322	78.072794	80.330	77.600428	99.9899	185.294721	190.521896	97.2564	13378.413	13373.237	64784.599	13373.237	79.1043	-1.2259	79.8144	2.2140	0.3525	0.3641	0.3617	0.6133	0.3601	0.5056	0.3537	0.3746	0.000000	0.000000	0	0.000000	0.000000	OCV, Discharge CC - R_DC, OCV, Charge CC -CV - R_DC, OCV	LG35oC 00080S3C4 P1a	1
11.02.2021 06:45:11	3695867111.013	5.631	5.109	24.08	14872	SK04A2C208	12	9.8588	20	13.9213	3.012	-0.750	0.0340	-0.750	0.750	0.0380	0.050	36.28	0.38	35.97	36.20	36.96	0.26	35.96	36.26	36.84	0.48	2.999993	3.963712	3.193130	3.957921	3.687984	3.515514	51.400404	51.401544	80.313	78.064020	80.315	77.585617	99.9978	185.278621	190.476306	97.2712	13373.237	13372.096	64773.646	13372.096	79.1061	-1.2088	79.8161	2.2305	0.3512	0.3626	0.3627	0.6107	0.3534	0.5028	0.3556	0.3758	0.000000	0.000000	0	0.000000	0.000000	OCV, Discharge CC - R_DC, OCV, Charge CC -CV - R_DC, OCV	LG35oC 00080S3C4 P1a	1
11.02.2021 09:45:53	3695877953.013	5.756	5.232	24.08	14872	SK04A2C208	13	10.6620	21	14.7245	2.954	-0.750	0.0340	-0.750	0.750	0.0390	0.050	36.34	0.40	35.99	36.24	37.13	0.33	35.98	36.37	36.96	0.46	2.999994	3.963594	3.187116	3.957614	3.686158	3.513909	51.408856	51.415799	80.326	78.076857	80.337	77.607133	99.9865	185.295509	190.494353	97.2709	13372.096	13365.152	64780.957	13365.152	79.1170	-1.2202	79.8266	2.2195	0.3604	0.3645	0.3536	0.6042	0.3588	0.4980	0.3574	0.3739	0.000000	0.000000	0	0.000000	0.000000	OCV, Discharge CC - R_DC, OCV, Charge CC -CV - R_DC, OCV	LG35oC 00080S3C4 P1a	1
11.02.2021 12:43:07	3695888587.013	5.879	5.359	24.08	14872	SK04A2C208	14	11.4652	22	15.5277	3.035	-0.750	0.0340	-0.750	0.750	0.0390	0.050	36.32	0.42	35.97	36.25	37.11	0.31	35.98	36.26	36.90	0.51	2.999972	3.963448	3.188190	3.957479	3.687439	3.514458	51.401792	51.404904	80.315	78.066128	80.320	77.590688	99.9939	185.266729	190.462827	97.2719	13365.152	13362.038	64766.949	13362.038	79.1218	-1.1984	79.8313	2.2406	0.3490	0.3622	0.3651	0.6046	0.3606	0.5020	0.3595	0.3737	0.000000	0.000000	0	0.000000	0.000000	OCV, Discharge CC - R_DC, OCV, Charge CC -CV - R_DC, OCV	LG35oC 00080S3C4 P1a	1
11.02.2021 15:45:13	3695899513.013	6.006	5.485	24.08	14872	SK04A2C208	15	12.2682	23	16.3307	3.026	-0.750	0.0340	-0.750	0.750	0.0380	0.050	36.29	0.37	35.97	36.19	37.08	0.32	35.95	36.26	36.72	0.39	2.999991	3.963485	3.186791	3.957505	3.686360	3.514798	51.392725	51.397461	80.301	78.052358	80.309	77.579454	99.9908	185.227944	190.425868	97.2704	13362.038	13357.300	64754.768	13357.300	79.1292	-1.1793	79.8385	2.2590	0.3527	0.3612	0.3688	0.6111	0.3668	0.5052	0.3499	0.3719	0.000000	0.000000	0	0.000000	0.000000	OCV, Discharge CC - R_DC, OCV, Charge CC -CV - R_DC, OCV	LG35oC 00080S3C4 P1a	1
11.02.2021 18:46:45	3695910405.013	6.132	5.608	24.08	14872	SK04A2C208	16	13.0712	24	17.1337	2.951	-0.750	0.0340	-0.750	0.750	0.0390	0.050	36.31	0.42	35.99	36.20	37.16	0.32	35.98	36.29	36.88	0.48	2.999995	3.963597	3.184217	3.957474	3.684862	3.514751	51.390272	51.392651	80.297	78.048632	80.301	77.572193	99.9954	185.211909	190.392625	97.2789	13357.300	13354.920	64747.577	13354.920	79.1329	-1.1681	79.8421	2.2698	0.3421	0.3624	0.3610	0.6043	0.3342	0.4953	0.3608	0.3753	0.000000	0.000000	0	0.000000	0.000000	OCV, Discharge CC - R_DC, OCV, Charge CC -CV - R_DC, OCV	LG35oC 00080S3C4 P1a	1
11.02.2021 21:43:50	3695921030.013	6.255	5.732	24.08	14872	SK04A2C208	17	13.8741	25	17.9366	2.979	-0.750	0.0340	-0.750	0.750	0.0380	0.050	36.30	0.41	36.00	36.23	37.16	0.36	35.93	36.27	36.86	0.45	2.999999	3.963537	3.182926	3.957695	3.685138	3.514539	51.385084	51.386596	80.289	78.040753	80.292	77.563054	99.9971	185.192017	190.360620	97.2848	13354.920	13353.407	64740.009	13353.407	79.1353	-1.1563	79.8443	2.2813	0.3522	0.3618	0.3637	0.6101	0.3660	0.5030	0.3581	0.3720	0.000000	0.000000	0	0.000000	0.000000	OCV, Discharge CC - R_DC, OCV, Charge CC -CV - R_DC, OCV	LG35oC 00080S3C4 P1a	1
12.02.2021 00:42:35	3695931755.013	6.379	5.856	24.08	14872	SK04A2C208	18	14.6766	26	18.7391	2.967	-0.750	0.0340	-0.750	0.750	0.0380	0.050	36.27	0.42	35.99	36.14	37.06	0.33	35.95	36.26	36.88	0.49	2.999998	3.963522	3.184536	3.957592	3.685922	3.514578	51.363018	51.371061	80.255	78.007240	80.267	77.539605	99.9843	185.107361	190.308012	97.2672	13353.407	13345.364	64716.430	13345.364	79.1479	-1.1194	79.8565	2.3169	0.3511	0.3591	0.3591	0.6023	0.3138	0.4952	0.3578	0.3709	0.000000	0.000000	0	0.000000	0.000000	OCV, Discharge CC - R_DC, OCV, Charge CC -CV - R_DC, OCV	LG35oC 00080S3C4 P1a	1
12.02.2021 03:40:36	3695942436.013	6.503	5.982	24.08	14872	SK04A2C208	19	15.4791	27	19.5416	3.025	-0.750	0.0340	-0.750	0.750	0.0380	0.050	36.26	0.38	35.98	36.20	37.04	0.27	35.99	36.19	36.74	0.45	2.999995	3.963384	3.184980	3.957652	3.687045	3.514256	51.358286	51.358824	80.247	78.000054	80.248	77.521135	99.9990	185.098818	190.260918	97.2868	13345.364	13344.825	64703.655	13344.825	79.1487	-1.0995	79.8573	2.3361	0.3468	0.3614	0.3601	0.6025	0.3687	0.4945	0.3459	0.3712	0.000000	0.000000	0	0.000000	0.000000	OCV, Discharge CC - R_DC, OCV, Charge CC -CV - R_DC, OCV	LG35oC 00080S3C4 P1a	1
12.02.2021 06:42:05	3695953325.013	6.629	6.102	24.08	14872	SK04A2C208	20	16.2816	28	20.3441	2.896	-0.750	0.0340	-0.750	0.750	0.0380	0.050	36.32	0.40	35.98	36.20	37.10	0.33	35.92	36.35	36.94	0.45	2.999991	3.963417	3.179445	3.957890	3.684115	3.514253	51.358857	51.364277	80.248	78.000921	80.257	77.529366	99.9894	185.087015	190.246353	97.2881	13344.825	13339.404	64703.687	13339.404	79.1572	-1.0995	79.8655	2.3361			0.3601	0.5989	0.3538	0.4933	0.3607	0.3844	0.000000	0.000000	0	0.000000	0.000000	OCV, Discharge CC - R_DC, OCV, Charge CC -CV - R_DC, OCV	LG35oC 00080S3C4 P1a	1
12.02.2021 09:35:52	3695963752.013	6.749	6.232	24.08	14872	SK04A2C208	21	17.0840	29	21.1465	3.097	-0.750	0.0340	-0.750	0.750	0.0390	0.050	36.32	0.43	35.99	36.22	37.20	0.36	35.96	36.27	36.87	0.50	2.999985	3.963669	3.179471	3.956839	3.683304	3.514655	51.356067	51.362447	80.244	77.996684	80.254	77.526603	99.9876	185.075728	190.246331	97.2822	13339.404	13333.023	64695.476	13333.023	79.1672	-1.0867	79.8751	2.3485	0.3512	0.3618	0.3593	0.6009	0.3607	0.4963	0.3600	0.3722	0.000000	0.000000	0	0.000000	0.000000	OCV, Discharge CC - R_DC, OCV, Charge CC -CV - R_DC, OCV	LG35oC 00080S3C4 P1a	1
12.02.2021 12:41:41	3695974901.013	6.878	6.359	24.08	14872	SK04A2C208	22	17.8862	30	21.9487	3.060	-0.750	0.0340	-0.750	0.750	0.0390	0.050	36.27	0.38	35.98	36.12	37.16	0.36	35.97	36.28	36.74	0.36	2.999988	3.963484	3.179493	3.957074	3.683443	3.514600	51.341527	51.349937	80.221	77.974601	80.234	77.507721	99.9836	185.005674	190.195404	97.2714	13333.023	13324.611	64674.555	13324.611	79.1803	-1.0540	79.8878	2.3801	0.3442	0.3598	0.3651	0.5976	0.3645	0.4989	0.3523	0.3700	0.000000	0.000000	0	0.000000	0.000000	OCV, Discharge CC - R_DC, OCV, Charge CC -CV - R_DC, OCV	LG35oC 00080S3C4 P1a	1
12.02.2021 15:45:16	3695985916.013	7.006	6.482	24.08	14872	SK04A2C208	23	18.6882	31	22.7507	2.956	-0.750	0.0340	-0.750	0.750	0.0380	0.050	36.28	0.39	35.99	36.15	37.01	0.28	35.96	36.30	36.87	0.47	2.999991	3.963462	3.179857	3.957606	3.684460	3.513974	51.329802	51.333976	80.203	77.956794	80.209	77.483629	99.9919	184.969690	190.135324	97.2832	13324.611	13320.435	64654.418	13320.435	79.1868	-1.0225	79.8941	2.4105	0.3499	0.3595	0.3593	0.5997	0.3656	0.4990	0.3566	0.3700	0.000000	0.000000	0	0.000000	0.000000	OCV, Discharge CC - R_DC, OCV, Charge CC -CV - R_DC, OCV	LG35oC 00080S3C4 P1a	1
12.02.2021 18:42:39	3695996559.013	7.129	6.606	24.08	14872	SK04A2C208	24	19.4903	32	23.5528	2.961	-0.750	0.0340	-0.750	0.750	0.0380	0.050	36.29	0.40	35.99	36.20	37.05	0.30	35.97	36.25	36.84	0.46	3.000000	3.963408	3.176797	3.957518	3.682097	3.515442	51.334608	51.335004	80.210	77.964093	80.211	77.485181	99.9992	184.988789	190.123336	97.2994	13320.435	13320.038	64655.048	13320.038	79.1874	-1.0235	79.8947	2.4095			0.3555	0.5971	0.3548	0.4924	0.3438	0.3820	0.000000	0.000000	0	0.000000	0.000000	OCV, Discharge CC - R_DC, OCV, Charge CC -CV - R_DC, OCV	LG35oC 00080S3C4 P1a	1
12.02.2021 21:40:20	3696007220.013	7.252	6.729	24.08	14872	SK04A2C208	25	20.2921	33	24.3546	2.971	-0.750	0.0340	-0.750	0.750	0.0380	0.050	36.27	0.40	35.97	36.19	36.98	0.29	35.93	36.25	36.86	0.49	2.999989	3.963507	3.180347	3.958000	3.683916	3.513321	51.311957	51.314310	80.175	77.929692	80.179	77.453945	99.9954	184.905154	190.059005	97.2883	13320.038	13317.684	64632.000	13317.684	79.1911	-0.9875	79.8983	2.4443	0.3447	0.3581	0.3555	0.5989	0.3551	0.4931	0.3552	0.3703	0.000000	0.000000	0	0.000000	0.000000	OCV, Discharge CC - R_DC, OCV, Charge CC -CV - R_DC, OCV	LG35oC 00080S3C4 P1a	1
13.02.2021 00:38:35	3696017915.013	7.376	6.854	24.08	14872	SK04A2C208	26	21.0937	34	25.1562	2.999	-0.750	0.0340	-0.750	0.750	0.0380	0.050	36.26	0.37	35.99	36.17	36.95	0.27	35.96	36.20	36.72	0.41	2.999995	3.963420	3.179232	3.957620	3.683678	3.515126	51.305076	51.306929	80.164	77.919241	80.167	77.442804	99.9964	184.886179	190.023418	97.2965	13317.684	13315.830	64622.765	13315.830	79.1940	-0.9731	79.9011	2.4582	0.3482	0.3595	0.3642	0.6021	0.3697	0.4969	0.3583	0.3734	0.000000	0.000000	0	0.000000	0.000000	OCV, Discharge CC - R_DC, OCV, Charge CC -CV - R_DC, OCV	LG35oC 00080S3C4 P1a	1
13.02.2021 03:38:32	3696028712.013	7.501	6.974	24.08	14872	SK04A2C208	27	21.8953	35	25.9578	2.866	-0.750	0.0340	-0.750	0.750	0.0380	0.050	36.30	0.40	35.98	36.17	36.98	0.29	35.99	36.33	36.94	0.47	2.999988	3.963564	3.174835	3.958019	3.683316	3.514077	51.298577	51.300766	80.154	77.909371	80.157	77.433502	99.9957	184.854069	189.974858	97.3045	13315.830	13313.640	64614.412	13313.640	79.1974	-0.9600	79.9044	2.4708	0.3438	0.3563	0.3537	0.5927	0.3616	0.4924	0.3466	0.3657	0.000000	0.000000	0	0.000000	0.000000	OCV, Discharge CC - R_DC, OCV, Charge CC -CV - R_DC, OCV	LG35oC 00080S3C4 P1a	1
13.02.2021 06:30:30	3696039030.013	7.620	7.098	24.08	14872	SK04A2C208	28	22.6967	36	26.7592	2.974	-0.750	0.0340	-0.750	0.750	0.0380	0.050	36.31	0.41	35.99	36.21	37.02	0.29	35.92	36.27	36.87	0.49	2.999990	3.963470	3.174537	3.956965	3.681810	3.514445	51.292474	51.297207	80.144	77.900102	80.152	77.428130	99.9908	184.830892	189.963780	97.2980	13313.640	13308.906	64606.119	13308.906	79.2048	-0.9471	79.9115	2.4834	0.3424	0.3573	0.3565	0.5926	0.3564	0.4864	0.3444	0.3692	0.000000	0.000000	0	0.000000	0.000000	OCV, Discharge CC - R_DC, OCV, Charge CC -CV - R_DC, OCV	LG35oC 00080S3C4 P1a	1
13.02.2021 09:28:57	3696049737.013	7.744	7.220	24.08	14872	SK04A2C208	29	23.4980	37	27.5605	2.947	-0.750	0.0340	-0.750	0.750	0.0380	0.050	36.28	0.40	35.99	36.15	37.10	0.35	35.90	36.29	36.80	0.43	2.999995	3.963420	3.174229	3.957585	3.682253	3.513471	51.282598	51.287682	80.129	77.885103	80.137	77.413753	99.9901	184.781004	189.927679	97.2902	13308.906	13303.821	64591.509	13303.821	79.2128	-0.9242	79.9192	2.5054	0.3454	0.3571	0.3592	0.5919	0.3450	0.4887	0.3544	0.3685	0.000000	0.000000	0	0.000000	0.000000	OCV, Discharge CC - R_DC, OCV, Charge CC -CV - R_DC, OCV	LG35oC 00080S3C4 P1a	1
13.02.2021 12:25:48	3696060348.013	7.867	7.345	24.08	14872	SK04A2C208	30	24.2991	38	28.3616	3.001	-0.750	0.0340	-0.750	0.750	0.0380	0.050	36.32	0.37	35.99	36.24	37.06	0.27	35.99	36.32	36.86	0.44	2.999992	3.963589	3.175146	3.957531	3.681713	3.512526	51.269264	51.275612	80.108	77.864852	80.118	77.395535	99.9876	184.741577	189.880649	97.2935	13303.821	13297.472	64573.090	13297.472	79.2227	-0.8955	79.9288	2.5332	0.3510	0.3630	0.3578	0.5944	0.3662	0.4929	0.3541	0.3702	0.000000	0.000000	0	0.000000	0.000000	OCV, Discharge CC - R_DC, OCV, Charge CC -CV - R_DC, OCV	LG35oC 00080S3C4 P1a	1
13.02.2021 15:25:50	3696071150.013	7.992	7.469	24.08	14872	SK04A2C208	31	25.1003	39	29.1628	2.958	-0.750	0.0340	-0.750	0.750	0.0380	0.050	36.31	0.38	36.00	36.21	37.14	0.31	35.94	36.31	36.84	0.43	2.999994	3.963376	3.171413	3.957364	3.681031	3.514592	51.274483	51.275518	80.116	77.872779	80.118	77.395393	99.9980	184.748466	189.862695	97.3064	13297.472	13296.436	64571.960	13296.436	79.2243	-0.8937	79.9303	2.5349	0.3405	0.3563	0.3591	0.5927	0.3613	0.4920	0.3445	0.3676	0.000000	0.000000	0	0.000000	0.000000	OCV, Discharge CC - R_DC, OCV, Charge CC -CV - R_DC, OCV	LG35oC 00080S3C4 P1a	1
13.02.2021 18:23:20	3696081800.013	8.116	7.593	24.08	14872	SK04A2C208	32	25.9010	40	29.9635	2.988	-0.750	0.0340	-0.750	0.750	0.0380	0.050	36.25	0.41	35.97	36.15	36.94	0.28	35.99	36.22	36.86	0.51	2.999999	3.963483	3.176227	3.957724	3.682917	3.514942	51.250119	51.257915	80.078	77.835776	80.090	77.368823	99.9848	184.661183	189.819393	97.2826	13296.436	13288.639	64546.560	13288.639	79.2365	-0.8540	79.9421	2.5733	0.3462	0.3554	0.3603	0.5948	0.3420	0.4894	0.3542	0.3662	0.000000	0.000000	0	0.000000	0.000000	OCV, Discharge CC - R_DC, OCV, Charge CC -CV - R_DC, OCV	LG35oC 00080S3C4 P1a	1
13.02.2021 21:22:36	3696092556.013	8.240	7.719	24.08	14872	SK04A2C208	33	26.7019	41	30.7644	3.009	-0.750	0.0340	-0.750	0.750	0.0380	0.050	36.28	0.37	35.99	36.16	36.98	0.27	35.97	36.27	36.80	0.43	2.999996	3.963592	3.175201	3.957675	3.681512	3.514370	51.255144	51.260010	80.086	77.843408	80.094	77.371985	99.9905	184.685410	189.818699	97.2957	13288.639	13283.771	64543.788	13283.771	79.2441	-0.8497	79.9494	2.5774	0.3479	0.3566	0.3630	0.5873	0.3645	0.4911	0.3537	0.3689	0.000000	0.000000	0	0.000000	0.000000	OCV, Discharge CC - R_DC, OCV, Charge CC -CV - R_DC, OCV	LG35oC 00080S3C4 P1a	1
14.02.2021 00:23:09	3696103389.013	8.365	7.840	24.08	14872	SK04A2C208	34	27.5028	42	31.5653	2.902	-0.750	0.0340	-0.750	0.750	0.0380	0.050	36.27	0.43	35.99	36.19	37.10	0.32	35.96	36.24	36.88	0.51	2.999990	3.963734	3.169889	3.957646	3.679044	3.513500	51.258456	51.260926	80.091	77.848438	80.095	77.373367	99.9952	184.689805	189.801400	97.3069	13283.771	13281.299	64542.232	13281.299	79.2480	-0.8472	79.9532	2.5798	0.3456	0.3567	0.3545	0.5874	0.3433	0.4851	0.3132	0.3663	0.000000	0.000000	0	0.000000	0.000000	OCV, Discharge CC - R_DC, OCV, Charge CC -CV - R_DC, OCV	LG35oC 00080S3C4 P1a	1
14.02.2021 03:17:16	3696113836.013	8.486	7.962	24.08	14872	SK04A2C208	35	28.3035	43	32.3660	2.944	-0.750	0.0340	-0.750	0.750	0.0380	0.050	36.29	0.39	35.97	36.22	37.12	0.31	35.97	36.25	36.80	0.44	2.999998	3.963454	3.169617	3.957413	3.679673	3.514587	51.245796	51.248980	80.072	77.829210	80.077	77.355336	99.9938	184.642484	189.751130	97.3077	13281.299	13278.113	64527.100	13278.113	79.2529	-0.8236	79.9580	2.6026	0.3368	0.3543	0.3566	0.5951	0.3574	0.4938	0.3462	0.3654	0.000000	0.000000	0	0.000000	0.000000	OCV, Discharge CC - R_DC, OCV, Charge CC -CV - R_DC, OCV	LG35oC 00080S3C4 P1a	1
14.02.2021 06:13:54	3696124434.013	8.609	8.084	24.08	14872	SK04A2C208	36	29.1042	44	33.1667	2.926	-0.750	0.0340	-0.750	0.750	0.0370	0.050	36.27	0.42	36.01	36.14	37.21	0.37	35.97	36.24	36.77	0.44	2.999997	3.963434	3.166367	3.957426	3.678160	3.515122	51.242597	51.249780	80.067	77.824352	80.078	77.356544	99.9860	184.619898	189.746491	97.2982	13278.113	13270.928	64520.715	13270.928	79.2642	-0.8136	79.9688	2.6123	0.3497	0.3539	0.3589	0.5880	0.3594	0.4925	0.3583	0.3659	0.000000	0.000000	0	0.000000	0.000000	OCV, Discharge CC - R_DC, OCV, Charge CC -CV - R_DC, OCV	LG35oC 00080S3C4 P1a	1
14.02.2021 09:09:27	3696134967.013	8.731	8.210	24.08	14872	SK04A2C208	37	29.9044	45	33.9669	3.011	-0.750	0.0340	-0.750	0.750	0.0380	0.050	36.29	0.38	35.98	36.13	36.96	0.29	35.99	36.34	36.87	0.43	2.999996	3.963362	3.170756	3.957319	3.679702	3.514637	51.212867	51.216934	80.020	77.779200	80.026	77.306966	99.9921	184.514152	189.632056	97.3011	13270.928	13266.860	64483.800	13266.860	79.2705	-0.7559	79.9750	2.6680	0.3447	0.3575	0.3574	0.5894	0.3611	0.4912	0.3477	0.3651	0.000000	0.000000	0	0.000000	0.000000	OCV, Discharge CC - R_DC, OCV, Charge CC -CV - R_DC, OCV	LG35oC 00080S3C4 P1a	1
14.02.2021 12:10:08	3696145808.013	8.856	8.332	24.08	14872	SK04A2C208	38	30.7047	46	34.7672	2.935	-0.750	0.0340	-0.750	0.750	0.0380	0.050	36.29	0.39	35.97	36.17	37.14	0.35	36.00	36.33	36.84	0.41	2.999992	3.963714	3.167911	3.957722	3.678448	3.514712	51.219183	51.226367	80.030	77.788792	80.041	77.321204	99.9860	184.525569	189.653847	97.2960	13266.860	13259.674	64486.048	13259.674	79.2818	-0.7594	79.9858	2.6646	0.3426	0.3550	0.3509	0.5839	0.3607	0.4873	0.3474	0.3657	0.000000	0.000000	0	0.000000	0.000000	OCV, Discharge CC - R_DC, OCV, Charge CC -CV - R_DC, OCV	LG35oC 00080S3C4 P1a	1
14.02.2021 15:06:13	3696156373.062	8.979	8.687	24.08	14872	SK04A2C208	39	31.5049	47	35.5674	8.523	-0.750	0.0340	-0.750	0.750	0.0320	0.751	35.37	0.63	35.96	36.21	37.10	0.34	35.93	35.87	36.48	0.24	2.999990	3.741147	3.170382	3.687514	3.516419	3.515286	51.214844	32.391665	80.023	77.782202	50.612	48.892059	158.1112	184.515381	117.045172	157.6446	13259.674	32082.837	64474.523	13259.674	79.2818	-0.7414	79.9858	2.6820			0.3566	0.5874	0.3626	0.4877	0.3484	0.3666	0.000000	0.000000	0	0.000000	0.000000	OCV, Discharge CC - R_DC, OCV, Charge CC, OCV	LG35oC 00080S3C4 P1a	1
15.02.2021 10:18:00	3696225480.002	9.778	8.793	23.11	14904	SK04A2C208	0	0.0000	48	35.5674	2.539	0.000	0.0000	0.000	0.000	0.0000	0.000	30.05	2.48	33.84	30.05	33.84	2.48	33.84	30.05	33.84	2.48	3.686584	3.686584	3.685904	3.685904	3.686554	3.686554	0.000000	0.000000	0.000	0.000000		0.000000	0.0000	0.000000	0.000000	0.0000	32082.837	32082.835	32082.837	32082.835	49.8706	49.8706	51.5741	51.5741									0.000000	0.000000	0	0.000000	0.000000	OCV	OCV generic long HP	8
15.02.2021 12:53:00	3696234780.005	9.886	8.840	23.11	14908	SK04A2C208	0	0.0000	49	35.5674	1.140				0.750	0.0680	0.050	25.23	0.39					24.42	25.29	25.71	0.39		4.199038		4.188872	3.938305			32.107909			50.169	48.463757	0.0000		127.478426	0.0000	32082.835	0.000	32082.835	-25.079	100.0392	49.8706	100.0379	51.5741									0.000000	0.000000	0	0.000000	0.000000	OCV, Charge CC-CV, OCV	LG25oC charact P1a	2
15.02.2021 14:01:24	3696238884.970	9.934	9.106	23.11	14908	SK04A2C208	1	0.9758	50	36.5432	6.371	-0.750	0.0540	-0.752	0.750	0.0320	0.050	25.33	0.82	25.08	25.72	26.59	0.35	25.97	26.21	26.62	0.34	2.999987	4.197858	3.361060	4.181461	3.819542	3.687199	62.452752	62.502854	97.582	94.849700	97.661	94.341961	99.9198	229.744328	237.895192	96.5738	0.000	-0.002	62452.757	-50.103	100.0783	2.4176	100.0756	5.7337	0.2282	0.2935	0.5222	0.8235	0.4781	0.5975	0.2505	0.3516	0.000000	0.000000	0	0.000000	0.000000	OCV, Discharge CC - R_DC, OCV, Charge CC -CV - R_DC, OCV	LG25oC charact P1a	2
15.02.2021 20:23:39	3696261819.030	10.199	9.466	23.11	14908	SK04A2C208	2	1.9828	51	37.5502	8.647	-0.250	0.0130	-0.250	0.250	0.0120	0.050	24.59	0.18	24.31	24.50	25.06	0.16	24.93	24.64	24.93	0.15	2.999998	4.198474	3.139056	4.188319	3.753138	3.690392	64.444940	64.474663	100.695	97.875322	100.742	97.318214	99.9539	238.582756	242.660404	98.3196	-0.002	-0.001	64444.941	-29.725	100.0464	-0.6952	100.0449	2.7266	0.1443	0.2819	0.5047	0.8086	0.4602	0.6165	0.1866	0.3248	0.000000	0.000000	0	0.000000	0.000000	OCV, Discharge CC - R_DC, OCV, Charge CC -CV - R_DC, OCV	LG25oC charact P1a	2
16.02.2021 05:02:28	3696292948.925	10.559	11.193	23.11	14908	SK04A2C208	3	3.0032	52	38.5706	41.445	-0.050	0.0020	-0.050	0.050	0.0020	0.026	24.41	0.10	24.56	24.40	24.57	0.07	24.50	24.43	24.66	0.12	2.999942	4.197947	3.029624	4.193909	3.750239	3.716920	65.305837	65.685979	102.040	99.182804	102.634	99.146578	99.4213	242.697822	246.063053	98.6324	-0.001	0.001	65305.836	-380.143	100.5940	-2.0404	100.5787	0.5787	0.0859	0.1501	0.5935	0.9888	0.4836	0.7413	0.0642	0.1806	0.000000	0.000000	0	0.000000	0.000000	OCV, Discharge CC - R_DC, OCV, Charge - pulses, OCV	LG25oC charact P1a	2
17.02.2021 22:29:10	3696442150.785	12.286	11.927	23.11	14908	SK04A2C208	4	4.0248	53	39.5922	17.616	-0.200	0.7180	-0.050				24.64	0.11	24.50	24.64	25.14	0.12					2.999997		3.041283			3.744896	65.381137		102.158	99.297165			0.0000	240.899835		0.0000	0.001	65381.143	65381.143	0.001	100.0000	-2.1580	100.0000	0.4641	0.1730	0.2716	0.6539	0.8944	0.5046	0.6374	0.2276	0.3541	0.000000	0.000000	0	0.000000	0.000000	OCV, Discharge - HPPC, OCV	LG25oC charact P1a	2
18.02.2021 16:06:09	3696505569.104	13.020	11.933	23.11	14908	SK04A2C208	5	4.0248	54	39.5922	0.139				0.750	0.0230	0.750	24.42	0.04					24.50	24.42	24.50	0.04		3.546029		3.546029	3.417448			6.689835			10.453	10.097653	0.0000		23.015262	0.0000	65381.143	58691.303	65381.143	58691.303	8.2948	-2.1580	10.6487	0.4641									0.000000	0.000000	0	0.000000	0.000000	OCV, Charge CC	LG25oC charact P1a	2
18.02.2021 16:23:00	3696506580.002	13.032	12.099	24.08	14938	SK04A2C208	0	0.0000	55	39.5922	3.982	0.000	0.0000	0.000	0.000	0.0000	0.000	29.60	2.87	25.01	29.60	34.95	2.87	25.01	29.60	34.95	2.87	3.489075	3.489075	3.482397	3.482397	3.484500	3.484500	0.000000	0.000000	0.000	0.000000		0.000000	0.0000	0.000000	0.000000	0.0000	58691.303	58691.293	58691.303	58691.293	8.2949	8.2948	10.6487	10.6487									0.000000	0.000000	0	0.000000	0.000000	OCV	OCV generic long HP	8
18.02.2021 20:23:00	3696520980.005	13.199	12.167	24.08	14940	SK04A2C208	0	0.0000	56	39.5922	1.651				0.750	0.1770	0.050	35.90	0.57					34.88	35.95	36.52	0.59		4.199221		4.190636	3.876183			58.678981			91.686	88.570198	0.0000		224.436198	0.0000	58691.293	-0.001	58691.293	-0.001	100.0000	8.2949	100.0000	10.6487									0.000000	0.000000	0	0.000000	0.000000	OCV, Charge CC-CV, OCV	LG35oC 00080S3C4 P1a	2
18.02.2021 22:02:04	3696526924.068	13.267	12.302	24.08	14940	SK04A2C208	1	1.0095	57	40.6017	3.220	-0.750	0.0590	-0.750	0.750	0.0280	0.750	36.18	0.34	35.73	36.12	36.96	0.27	35.93	36.09	36.60	0.38	2.999995	4.008784	3.169922	3.964363	3.590069	3.682369	64.608841	51.687006	100.951	98.124246	80.761	78.016494	125.0002	238.201711	191.546292	124.3573	-0.001	12921.832	64608.845	-0.001	100.0000	-0.9513	100.0000	1.6398			0.3614	0.5804	0.3564	0.4062	0.3450	0.3577	0.000000	0.000000	0	0.000000	0.000000	OCV, Discharge CC - R_DC, OCV, Charge CC, OCV	LG35oC 00080S3C4 P1a	2
19.02.2021 01:15:17	3696538517.010	13.402	12.417	24.08	14940	SK04A2C208	2	1.8171	58	41.4093	2.781	-0.750	0.0250	-0.750	0.750	0.1570	0.050	36.17	0.32	35.98	36.07	36.73	0.20	35.93	36.18	36.66	0.38	2.999999	3.964450	3.166484	3.959132	3.623030	3.510639	51.682403	51.277207	80.754	78.492304	80.121	77.397942	100.7902	186.348008	189.846621	98.1571	12921.832	13327.027	64604.240	12921.832	79.8096	-0.9441	80.3279	1.6468			0.3495	0.5845	0.3495	0.5845			0.000000	0.000000	0	0.000000	0.000000	OCV, Discharge CC, OCV, Charge CC-CV, OCV	LG35oC 00080S3C4 P1a	2
19.02.2021 04:02:09	3696548529.017	13.517	12.537	24.08	14940	SK04A2C208	3	2.6183	59	42.2105	2.862	-0.750	0.0340	-0.750	0.750	0.0380	0.050	36.15	0.38	35.97	36.07	36.86	0.27	35.91	36.09	36.70	0.47	3.000000	3.964262	3.168216	3.958985	3.679694	3.514124	51.277147	51.263603	80.121	77.876824	80.099	77.377408	100.0264	184.765295	189.804073	97.3453	13327.027	13340.570	64604.179	13327.027	79.1765	-0.9440	79.7110	1.6469	0.3375	0.3565	0.3550	0.5826	0.3545	0.4814	0.3401	0.3654	0.000000	0.000000	0	0.000000	0.000000	OCV, Discharge CC - R_DC, OCV, Charge CC -CV - R_DC, OCV	LG35oC 00080S3C4 P1a	2
19.02.2021 06:53:54	3696558834.013	13.637	12.657	24.08	14940	SK04A2C208	4	3.4191	60	43.0113	2.881	-0.750	0.0340	-0.750	0.750	0.0380	0.050	36.14	0.36	35.99	36.02	36.88	0.29	35.97	36.13	36.62	0.38	2.999990	3.964074	3.167756	3.958162	3.678767	3.515177	51.252694	51.243656	80.082	77.839687	80.068	77.347300	100.0176	184.665769	189.726916	97.3324	13340.570	13349.607	64593.269	13340.570	79.1554	-0.9270	79.6904	1.6635	0.3481	0.3596	0.3631	0.5855	0.3611	0.4861	0.3453	0.3667	0.000000	0.000000	0	0.000000	0.000000	OCV, Discharge CC - R_DC, OCV, Charge CC -CV - R_DC, OCV	LG35oC 00080S3C4 P1a	2
19.02.2021 09:46:47	3696569207.013	13.757	12.775	24.08	14940	SK04A2C208	5	4.2196	61	43.8118	2.831	-0.750	0.0340	-0.750	0.750	0.0370	0.050	36.15	0.35	35.99	36.04	36.84	0.26	35.94	36.15	36.68	0.41	2.999998	3.964380	3.166958	3.958885	3.679396	3.514439	51.230424	51.229050	80.048	77.805864	80.045	77.325254	100.0027	184.580451	189.662142	97.3207	13349.607	13350.980	64580.036	13349.607	79.1412	-0.9063	79.6766	1.6837	0.3333	0.3547	0.3561	0.5852	0.3593	0.4893	0.3408	0.3653	0.000000	0.000000	0	0.000000	0.000000	OCV, Discharge CC - R_DC, OCV, Charge CC -CV - R_DC, OCV	LG35oC 00080S3C4 P1a	2
19.02.2021 12:36:39	3696579399.013	13.875	12.894	24.08	14940	SK04A2C208	6	5.0199	62	44.6121	2.869	-0.750	0.0340	-0.750	0.750	0.0380	0.050	36.09	0.38	35.98	35.93	36.80	0.29	35.97	36.07	36.60	0.41	2.999998	3.964313	3.167764	3.958675	3.678151	3.515025	51.223277	51.214636	80.036	77.795010	80.023	77.303497	100.0169	184.550890	189.616269	97.3286	13350.980	13359.620	64574.262	13350.980	79.1391	-0.8973	79.6745	1.6925	0.3427	0.3574	0.3563	0.5887	0.3638	0.4865	0.3459	0.3673	0.000000	0.000000	0	0.000000	0.000000	OCV, Discharge CC - R_DC, OCV, Charge CC -CV - R_DC, OCV	LG35oC 00080S3C4 P1a	2
19.02.2021 15:28:48	3696589728.013	13.994	13.014	24.08	14940	SK04A2C208	7	5.8200	63	45.4122	2.871	-0.750	0.0340	-0.750	0.750	0.0380	0.050	36.13	0.32	35.99	36.03	36.74	0.23	35.95	36.09	36.56	0.35	2.999997	3.964153	3.168422	3.958567	3.680944	3.514765	51.202045	51.194085	80.003	77.762764	79.991	77.272477	100.0155	184.479089	189.534514	97.3327	13359.620	13367.579	64561.670	13359.620	79.1256	-0.8776	79.6614	1.7116	0.3414	0.3573	0.3513	0.5821	0.3491	0.4814	0.3494	0.3666	0.000000	0.000000	0	0.000000	0.000000	OCV, Discharge CC - R_DC, OCV, Charge CC -CV - R_DC, OCV	LG35oC 00080S3C4 P1a	2
19.02.2021 18:21:02	3696600062.013	14.114	13.130	24.08	14940	SK04A2C208	8	6.6200	64	46.2122	2.798	-0.750	0.0340	-0.750	0.750	0.0380	0.050	36.15	0.39	35.97	36.04	36.95	0.30	35.95	36.13	36.70	0.45	2.999999	3.964528	3.162220	3.958630	3.676828	3.513665	51.203746	51.206959	80.006	77.765347	80.011	77.291910	99.9937	184.475685	189.559926	97.3179	13367.579	13364.364	64571.330	13364.364	79.1182	-0.8927	79.6542	1.6969	0.3356	0.3553	0.3445	0.5854	0.3517	0.4894	0.3411	0.3644	0.000000	0.000000	0	0.000000	0.000000	OCV, Discharge CC - R_DC, OCV, Charge CC -CV - R_DC, OCV	LG35oC 00080S3C4 P1a	2
19.02.2021 21:08:55	3696610135.013	14.230	13.248	24.08	14940	SK04A2C208	9	7.4199	65	47.0121	2.826	-0.750	0.0340	-0.750	0.750	0.0380	0.050	36.13	0.36	35.99	35.99	36.84	0.32	35.96	36.13	36.56	0.35	2.999992	3.964166	3.164927	3.958778	3.678421	3.515823	51.189856	51.185817	79.984	77.744252	79.978	77.259998	100.0079	184.423529	189.489552	97.3265	13364.364	13368.401	64554.225	13364.364	79.1182	-0.8660	79.6542	1.7230	0.3448	0.3565	0.3552	0.5829	0.3576	0.4808	0.3481	0.3663	0.000000	0.000000	0	0.000000	0.000000	OCV, Discharge CC - R_DC, OCV, Charge CC -CV - R_DC, OCV	LG35oC 00080S3C4 P1a	2
19.02.2021 23:58:27	3696620307.013	14.348	13.364	24.08	14940	SK04A2C208	10	8.2194	66	47.8116	2.782	-0.750	0.0340	-0.750	0.750	0.0370	0.050	36.16	0.34	35.99	36.07	36.82	0.27	35.99	36.15	36.64	0.37	2.999996	3.964388	3.163848	3.958814	3.678262	3.513944	51.170681	51.165648	79.954	77.715130	79.946	77.229555	100.0098	184.358446	189.406861	97.3346	13368.401	13373.433	64539.087	13368.401	79.1119	-0.8423	79.6480	1.7460	0.3464	0.3570	0.3514	0.5817	0.3553	0.4827	0.3511	0.3683	0.000000	0.000000	0	0.000000	0.000000	OCV, Discharge CC - R_DC, OCV, Charge CC -CV - R_DC, OCV	LG35oC 00080S3C4 P1a	2
20.02.2021 02:45:23	3696630323.013	14.464	13.482	24.08	14940	SK04A2C208	11	9.0188	67	48.6110	2.831	-0.750	0.0340	-0.750	0.750	0.0380	0.050	36.15	0.37	35.97	36.03	36.90	0.30	35.97	36.15	36.67	0.39	3.000000	3.964135	3.162508	3.958382	3.676776	3.515406	51.165153	51.164034	79.946	77.706734	79.944	77.227118	100.0022	184.329083	189.394846	97.3253	13373.433	13374.550	64538.591	13373.433	79.1040	-0.8415	79.6404	1.7468	0.3408	0.3562	0.3619	0.5881	0.3663	0.4857	0.3473	0.3636	0.000000	0.000000	0	0.000000	0.000000	OCV, Discharge CC - R_DC, OCV, Charge CC -CV - R_DC, OCV	LG35oC 00080S3C4 P1a	2
20.02.2021 05:35:16	3696640516.013	14.582	13.601	24.08	14940	SK04A2C208	12	9.8179	68	49.4101	2.864	-0.750	0.0340	-0.750	0.750	0.0380	0.050	36.13	0.35	35.97	35.99	36.82	0.30	35.97	36.12	36.56	0.36	2.999996	3.964209	3.165179	3.958339	3.679053	3.514073	51.141998	51.146013	79.909	77.671568	79.916	77.199917	99.9921	184.243336	189.337953	97.3092	13374.550	13370.535	64516.553	13370.534	79.1085	-0.8071	79.6448	1.7803	0.3467	0.3545	0.3582	0.5824	0.3598	0.4875	0.3525	0.3661	0.000000	0.000000	0	0.000000	0.000000	OCV, Discharge CC - R_DC, OCV, Charge CC -CV - R_DC, OCV	LG35oC 00080S3C4 P1a	2
