Repository: ife-bat/MachineLearning

# In this thesis, ML models were made for two different datasets. The code for the MIT data models can be found in SeversonReproduced.ipynb and NewModelMIT.ipynb. For the IFE data, it can be found in IFE_ML.ipynb.

File: data/IFE/interim/Cell_ID_SK04A2C212/Cell_ID_SK04A2C212_Lot_535.txt (part 1 of 46)
Date and Time	Time stamp	Total time (days)	Total test time (days)	Position	Tasks	CellUnit	Cycle - actual	Cycle - normalized	Cycle - total	Cycle - total - normalized	Cycle length (h)	Current_dch (C)	Current_dch std dev (C)	Current_dch_end (C)	Current_cha (C)	Current_cha std dev (C)	Current_cha_end (C)	Temp avg (°C)	Temp std dev (°C)	Temp dch start (°C)	Temp dch avg (°C)	Temp dch max (°C)	Temp dch std dev (°C)	Temp cha start (°C)	Temp cha avg (°C)	Temp cha max (°C)	Temp cha std dev (°C)	Voltage EoD (V)	Voltage EoC (V)	Voltage EoD ocv (V)	Voltage EoC ocv (V)	Voltage charge avg (V)	Voltage discharge avg (V)	Ah_dch (Ah)	Ah_cha (Ah)	Ah_dch (nominal) (%)	Ah_dch (C20 first) (%)	Ah_cha (nominal) (%)	Ah_cha (C20 first) (%)	CE (%)	Wh_dch (Wh)	Wh_cha (Wh)	Efficiency (%)	Ah_balance start (mAh)	Ah_balance end (mAh)	Ah_balance max (mAh)	Ah_balance min (mAh)	SoC - max (nom) (%)	SoC - min (nom) (%)	SoC - max (C20 last) (%)	SoC - min (C20 last) (%)	R_DC 0ms EoC (mOhm)	R_DC 50ms EoC (mOhm)	R_DC 0ms EoD (mOhm)	R_DC 50ms EoD (mOhm)	R_DC 0ms SoC50 dch (mOhm)	R_DC 50ms Soc50 dch (mOhm)	R_DC 0ms SoC50 cha (mOhm)	R_DC 50ms Soc50 cha (mOhm)	Shunt voltage dch (µV)	Shunt voltage cha (µV)	CE Shunt 	Ah_cha slippage (Ah)	Ah_dch slippage (Ah)	Cycle type	TestRegime	TestRegime version
05.02.2021 15:36:00	3695380560.002	0.000	0.092	23.03	14828	SK04A2C212	0	0.0000	0	0.0000	2.217	0.000	0.0000	0.000	0.000	0.0000	0.000	19.52	1.92	16.12	19.52	23.85	1.92	16.12	19.52	23.85	1.92	3.592102	3.592102	3.590698	3.590698	3.591128	3.591128	0.000000	0.000000	0.000	0.000000		0.000000	0.0000	0.000000	0.000000	0.0000	50282.019	50282.014	50282.019	50282.014	21.4344	21.4343	24.5874	24.5874									0.000000	0.000000	0	0.000000	0.000000	OCV	OCV generic long HP	8
05.02.2021 17:50:00	3695388600.005	0.093	0.157	23.03	14838	SK04A2C212	0	0.0000	1	0.0000	1.541				0.750	0.2050	0.050	25.08	0.54					23.87	25.15	25.67	0.53		4.196418		4.186235	3.927654			50.282014			78.566	75.412565	0.0000		195.611593	0.0000	50282.014	-0.001	50282.014	-0.005	100.0000	21.4344	100.0000	24.5874									0.000000	0.000000	0	0.000000	0.000000	OCV, Charge CC-CV, OCV	LG25oC charact P1a	2
05.02.2021 19:22:27	3695394147.976	0.157	0.418	23.03	14838	SK04A2C212	1	0.9615	2	0.9615	6.267	-0.750	0.0580	-0.751	0.750	0.0590	0.050	24.81	0.76	24.84	25.28	26.12	0.30	25.39	25.66	26.01	0.27	2.999998	4.197215	3.450309	4.178027	3.809777	3.680144	61.535714	61.602983	96.150	92.987076	96.255	92.391664	99.8908	226.701362	235.860847	96.1166	-0.001	-0.008	61535.718	-67.271	100.1051	3.8504	100.1009	7.7092	0.3626	0.4813	0.4988	0.8939	0.4943	0.6802	0.3615	0.5205	0.000000	0.000000	0	0.000000	0.000000	OCV, Discharge CC - R_DC, OCV, Charge CC -CV - R_DC, OCV	LG25oC charact P1a	2
06.02.2021 01:38:27	3695416707.657	0.418	0.778	23.03	14838	SK04A2C212	2	1.9662	3	1.9662	8.642	-0.250	0.0130	-0.250	0.250	0.0130	0.050	24.17	0.19	23.87	24.11	24.74	0.19	24.49	24.20	24.50	0.13	2.999992	4.198542	3.271698	4.186743	3.775949	3.694982	64.299789	64.424142	100.468	97.163890	100.663	96.622816	99.8070	238.374788	243.462763	97.9102	-0.008	-0.001	64299.783	-124.362	100.1943	-0.4684	100.1865	3.5637	0.2989	0.5102	0.5150	0.9531	0.4750	0.6988	0.3561	0.5681	0.000000	0.000000	0	0.000000	0.000000	OCV, Discharge CC - R_DC, OCV, Charge CC -CV - R_DC, OCV	LG25oC charact P1a	2
06.02.2021 10:16:59	3695447819.355	0.778	2.529	23.03	14838	SK04A2C212	3	3.0002	4	3.0002	42.027	-0.050	0.0020	-0.050	0.050	0.0020	0.004	23.94	0.09	24.13	23.95	24.17	0.09	23.99	23.92	24.13	0.09	2.999900	4.197750	3.041923	4.193146	3.754625	3.714843	66.176631	66.675910	103.401	100.000000	104.181	100.000000	99.2512	245.969816	250.012804	98.3829	-0.001	0.000	66176.630	-499.281	100.7801	-3.4010	100.7488	0.7488	0.2338	0.4570	0.7538	1.2394	0.4816	0.7893	0.2103	0.5068	0.000000	0.000000	0	0.000000	0.000000	OCV, Discharge CC - R_DC, OCV, Charge - pulses, OCV	LG25oC charact P1a	2
08.02.2021 04:18:35	3695599115.722	2.530	3.273	23.03	14838	SK04A2C212	4	4.0369	5	4.0369	17.846	-0.200	0.7160	-0.050				24.01	0.11	24.05	24.01	24.49	0.11					2.999975		3.053062			3.742379	66.350679		103.673	100.263005			0.0000	244.009950		0.0000	0.000	66350.684	66350.684	0.000	100.0000	-3.6729	100.0000	0.4878	0.3574	0.5196	0.4976	1.0481	0.4942	0.7113	0.3569	0.5603	0.000000	0.000000	0	0.000000	0.000000	OCV, Discharge - HPPC, OCV	LG25oC charact P1a	2
08.02.2021 22:09:20	3695663360.273	3.273	3.562	23.03	14838	SK04A2C212	5	4.0369	6	4.0369	6.942				0.750	0.0280	0.751	24.08	0.38					24.09	24.57	25.33	0.40		3.756426		3.685033	3.484767			33.176669			51.839	49.758105	0.0000		120.396208	0.0000	66350.684	33173.994	66350.684	33173.994	48.1656	-3.6729	50.2459	0.4878	0.3550	0.4897					0.3550	0.4897	0.000000	0.000000	0	0.000000	0.000000	OCV, Charge CC, OCV	LG25oC charact P1a	2
09.02.2021 15:58:00	3695727480.005	4.015	3.610	23.03	14867	SK04A2C212	0	0.0000	7	4.0369	1.163				0.750	0.2260	0.050	24.45	0.39					23.62	24.51	24.92	0.38		4.198506		4.187276	4.000421			32.908988			51.420	49.356639	0.0000		130.886038	0.0000	33173.994	0.000	33173.994	0.000	100.0000	48.1656	100.0000	50.2459									0.000000	0.000000	0	0.000000	0.000000	OCV, Charge CC-CV, OCV	LG25oC 00080S3C4 P1a	1
09.02.2021 17:07:48	3695731668.400	4.064	3.728	23.03	14867	SK04A2C212	1	0.9665	8	5.0034	2.822	-0.750	0.0590	-0.751	0.750	0.0340	0.750	25.17	0.43	24.27	24.86	25.81	0.39	25.30	25.43	25.73	0.23	2.999999	4.028674	3.443537	3.970986	3.725317	3.680345	61.855961	49.485004	96.650	93.471003	77.320	74.217216	124.9994	227.884781	185.364086	122.9390	0.000	12370.956	61855.966	0.000	100.0000	3.3501	100.0000	7.2289			0.4739	0.8110	0.4591	0.6162	0.4096	0.4851	0.000000	0.000000	0	0.000000	0.000000	OCV, Discharge CC - R_DC, OCV, Charge CC, OCV	LG25oC 00080S3C4 P1a	1
09.02.2021 19:57:08	3695741828.881	4.181	3.833	23.03	14867	SK04A2C212	2	1.7381	9	5.7750	2.533	-0.750	0.0260	-0.751	0.750	0.1960	0.050	25.20	0.31	24.94	24.93	25.59	0.21	25.24	25.40	25.73	0.22	2.999998	3.969254	3.445386	3.964166	3.753029	3.511097	49.383610	48.850682	77.162	74.623941	76.329	73.265865	101.0909	178.165569	182.748716	97.4921	12370.956	12903.883	61754.571	12370.956	80.6704	3.5085	81.4461	7.3810			0.4830	0.8468	0.4830	0.8468			0.000000	0.000000	0	0.000000	0.000000	OCV, Discharge CC, OCV, Charge CC-CV, OCV	LG25oC 00080S3C4 P1a	1
09.02.2021 22:29:07	3695750947.054	4.287	3.931	23.03	14867	SK04A2C212	3	2.5024	10	6.5393	2.355	-0.750	0.0350	-0.751	0.750	0.0440	0.050	25.35	0.33	24.96	25.08	25.76	0.22	25.62	25.57	25.89	0.23	2.999997	3.969291	3.434033	3.963666	3.776438	3.514330	48.917087	48.885611	76.433	73.918975	76.384	73.318251	100.0644	176.347959	182.798237	96.4714	12903.883	12935.359	61820.975	12903.883	79.8377	3.4047	80.6469	7.2814	0.3888	0.4720	0.4592	0.8236	0.4499	0.7085	0.3902	0.4892	0.000000	0.000000	0	0.000000	0.000000	OCV, Discharge CC - R_DC, OCV, Charge CC -CV - R_DC, OCV	LG25oC 00080S3C4 P1a	1
10.02.2021 00:50:24	3695759424.303	4.385	4.030	23.03	14867	SK04A2C212	4	3.2659	11	7.3028	2.354	-0.750	0.0340	-0.751	0.750	0.0440	0.050	25.26	0.35	25.04	24.96	25.67	0.25	25.58	25.48	25.77	0.21	2.999985	3.969274	3.434510	3.964115	3.777364	3.512943	48.861995	48.859424	76.347	73.835725	76.343	73.278976	100.0053	176.125972	182.705439	96.3989	12935.359	12935.359	61797.359	12935.359	79.7885	3.4416	80.5997	7.3168	0.3951	0.4795	0.4688	0.8259	0.4674	0.7104	0.3858	0.4993	0.000000	0.000000	0	0.000000	0.000000	OCV, Discharge CC - R_DC, OCV, Charge CC -CV - R_DC, OCV	LG25oC 00080S3C4 P1a	1
10.02.2021 03:11:38	3695767898.972	4.483	4.128	23.03	14867	SK04A2C212	5	4.0294	12	8.0663	2.354	-0.750	0.0340	-0.751	0.750	0.0450	0.050	25.28	0.31	25.12	25.03	25.75	0.24	25.62	25.46	25.73	0.20	2.999996	3.969277	3.434116	3.964006	3.776360	3.513075	48.863114	48.862488	76.349	73.837416	76.348	73.283571	100.0013	176.140611	182.706876	96.4061	12935.359	12935.359	61798.478	12935.359	79.7885	3.4399	80.5997	7.3151	0.4055	0.4783	0.4710	0.8249	0.4608	0.7096	0.3983	0.4934	0.000000	0.000000	0	0.000000	0.000000	OCV, Discharge CC - R_DC, OCV, Charge CC -CV - R_DC, OCV	LG25oC 00080S3C4 P1a	1
10.02.2021 05:32:53	3695776373.775	4.581	4.226	23.03	14867	SK04A2C212	6	4.7929	13	8.8298	2.354	-0.750	0.0340	-0.751	0.750	0.0450	0.050	25.39	0.34	25.17	25.08	25.78	0.22	25.71	25.64	25.84	0.14	2.999991	3.969381	3.433031	3.964118	3.776797	3.514186	48.866267	48.865143	76.354	73.842180	76.352	73.287553	100.0023	176.153324	182.685619	96.4243	12935.359	12935.359	61801.631	12935.359	79.7885	3.4350	80.5997	7.3104	0.3815	0.4688	0.4624	0.8191	0.4538	0.7022	0.3919	0.4874	0.000000	0.000000	0	0.000000	0.000000	OCV, Discharge CC - R_DC, OCV, Charge CC -CV - R_DC, OCV	LG25oC 00080S3C4 P1a	1
10.02.2021 07:54:06	3695784846.633	4.679	4.324	23.03	14867	SK04A2C212	7	5.5569	14	9.5938	2.358	-0.750	0.0340	-0.751	0.750	0.0440	0.050	25.48	0.25	25.25	25.27	25.85	0.18	25.74	25.64	25.86	0.14	2.999980	3.969732	3.431775	3.964164	3.776573	3.514101	48.893684	48.905451	76.396	73.883610	76.415	73.348007	99.9759	176.266362	182.826093	96.4120	12935.359	12935.359	61829.048	12923.592	79.8069	3.3921	80.6173	7.2693	0.3764	0.4700	0.4555	0.8115	0.4441	0.6927	0.3883	0.4863	0.000000	0.000000	0	0.000000	0.000000	OCV, Discharge CC - R_DC, OCV, Charge CC -CV - R_DC, OCV	LG25oC 00080S3C4 P1a	1
10.02.2021 10:15:35	3695793335.584	4.777	4.422	23.03	14867	SK04A2C212	8	6.3214	15	10.3583	2.355	-0.750	0.0350	-0.751	0.750	0.0440	0.050	25.49	0.28	25.21	25.26	25.91	0.21	25.77	25.68	25.94	0.15	2.999962	3.969346	3.430725	3.964210	3.775710	3.512965	48.926426	48.900103	76.448	73.933087	76.406	73.339986	100.0538	176.377949	182.786393	96.4940	12935.359	12935.359	61861.791	12935.359	79.7885	3.3410	80.5997	7.2202	0.3846	0.4689	0.4609	0.8131	0.4535	0.6915	0.3861	0.4846	0.000000	0.000000	0	0.000000	0.000000	OCV, Discharge CC - R_DC, OCV, Charge CC -CV - R_DC, OCV	LG25oC 00080S3C4 P1a	1
10.02.2021 12:36:52	3695801812.120	4.876	4.520	23.03	14867	SK04A2C212	9	7.0852	16	11.1221	2.354	-0.750	0.0350	-0.751	0.750	0.0450	0.050	25.44	0.27	25.22	25.24	25.85	0.17	25.72	25.60	25.87	0.17	2.999972	3.969220	3.430697	3.963939	3.774199	3.514117	48.882874	48.883112	76.379	73.867275	76.380	73.314503	99.9995	176.218022	182.716380	96.4435	12935.359	12935.358	61818.238	12935.121	79.7889	3.4090	80.6000	7.2855	0.3990	0.4645	0.4646	0.8090	0.4493	0.6875	0.3959	0.4829	0.000000	0.000000	0	0.000000	0.000000	OCV, Discharge CC - R_DC, OCV, Charge CC -CV - R_DC, OCV	LG25oC 00080S3C4 P1a	1
10.02.2021 14:58:06	3695810286.878	4.974	4.618	23.03	14867	SK04A2C212	10	7.8491	17	11.8860	2.354	-0.750	0.0350	-0.751	0.750	0.0450	0.050	25.36	0.32	24.96	25.11	25.87	0.25	25.70	25.56	25.83	0.19	2.999895	3.968980	3.430180	3.964046	3.774634	3.513799	48.889188	48.886369	76.389	73.876816	76.385	73.319388	100.0058	176.225671	182.730799	96.4400	12935.358	12935.358	61824.551	12935.358	79.7885	3.3991	80.5997	7.2760	0.3839	0.4672	0.4654	0.8124	0.4564	0.6966	0.3893	0.4859	0.000000	0.000000	0	0.000000	0.000000	OCV, Discharge CC - R_DC, OCV, Charge CC -CV - R_DC, OCV	LG25oC 00080S3C4 P1a	1
10.02.2021 17:19:21	3695818761.684	5.072	4.716	23.03	14867	SK04A2C212	11	8.6134	18	12.6503	2.353	-0.750	0.0340	-0.751	0.750	0.0450	0.050	25.43	0.36	25.08	25.15	26.03	0.29	25.87	25.66	25.93	0.17	2.999983	3.969058	3.428789	3.964033	3.774777	3.514617	48.916849	48.902995	76.433	73.918615	76.411	73.344323	100.0283	176.319006	182.770784	96.4700	12935.358	12935.358	61852.212	12935.358	79.7885	3.3559	80.5997	7.2345	0.3781	0.4731	0.4569	0.8048	0.4456	0.6853	0.3824	0.4906	0.000000	0.000000	0	0.000000	0.000000	OCV, Discharge CC - R_DC, OCV, Charge CC -CV - R_DC, OCV	LG25oC 00080S3C4 P1a	1
10.02.2021 19:40:32	3695827232.533	5.170	4.814	23.03	14867	SK04A2C212	12	9.3778	19	13.4147	2.355	-0.750	0.0350	-0.751	0.750	0.0440	0.050	25.48	0.39	25.10	25.14	26.07	0.31	25.96	25.75	25.96	0.14	2.999952	3.969785	3.427726	3.964220	3.773730	3.514029	48.924786	48.950901	76.445	73.930609	76.486	73.416172	99.9467	176.337706	182.931858	96.3953	12935.358	12935.358	61860.149	12909.243	79.8293	3.3435	80.6388	7.2226	0.3685	0.4606	0.4606	0.8054	0.4554	0.6884	0.3870	0.4800	0.000000	0.000000	0	0.000000	0.000000	OCV, Discharge CC - R_DC, OCV, Charge CC -CV - R_DC, OCV	LG25oC 00080S3C4 P1a	1
10.02.2021 22:01:50	3695835710.001	5.268	4.913	23.03	14867	SK04A2C212	13	10.1424	20	14.1793	2.356	-0.750	0.0350	-0.751	0.750	0.0440	0.050	25.47	0.36	25.24	25.17	26.04	0.30	25.90	25.71	25.92	0.13	3.000000	3.969092	3.428096	3.964059	3.773411	3.516204	48.929681	48.915561	76.453	73.938005	76.431	73.363170	100.0289	176.365700	182.795800	96.4824	12935.358	12935.358	61865.044	12935.358	79.7885	3.3359	80.5997	7.2153	0.3851	0.4589	0.4566	0.8133	0.4481	0.6911	0.3941	0.4804	0.000000	0.000000	0	0.000000	0.000000	OCV, Discharge CC - R_DC, OCV, Charge CC -CV - R_DC, OCV	LG25oC 00080S3C4 P1a	1
11.02.2021 00:23:12	3695844192.165	5.366	5.011	23.03	14867	SK04A2C212	14	10.9063	21	14.9432	2.354	-0.750	0.0340	-0.751	0.750	0.0450	0.050	25.44	0.39	25.17	25.09	25.88	0.28	25.83	25.73	25.96	0.14	2.999993	3.969433	3.428577	3.963841	3.774772	3.515804	48.890398	48.884766	76.391	73.878645	76.382	73.316984	100.0115	176.213789	182.675136	96.4629	12935.358	12935.357	61825.762	12935.357	79.7885	3.3972	80.5997	7.2742	0.3847	0.4668	0.4562	0.8047	0.4475	0.6870	0.3930	0.4814	0.000000	0.000000	0	0.000000	0.000000	OCV, Discharge CC - R_DC, OCV, Charge CC -CV - R_DC, OCV	LG25oC 00080S3C4 P1a	1
11.02.2021 02:44:25	3695852665.734	5.464	5.109	23.03	14867	SK04A2C212	15	11.6699	22	15.7068	2.350	-0.750	0.0340	-0.751	0.750	0.0440	0.050	25.45	0.37	25.20	25.11	25.89	0.26	25.81	25.73	25.96	0.15	2.999988	3.969150	3.428627	3.963962	3.774517	3.514009	48.874798	48.854989	76.367	73.855071	76.336	73.272324	100.0405	176.159068	182.561835	96.4928	12935.357	12935.357	61810.160	12935.357	79.7885	3.4216	80.5997	7.2976	0.3706	0.4580	0.4632	0.8125	0.4544	0.6900	0.3751	0.4714	0.000000	0.000000	0	0.000000	0.000000	OCV, Discharge CC - R_DC, OCV, Charge CC -CV - R_DC, OCV	LG25oC 00080S3C4 P1a	1
11.02.2021 05:05:25	3695861125.847	5.562	5.207	23.03	14867	SK04A2C212	16	12.4333	23	16.4702	2.351	-0.750	0.0340	-0.751	0.750	0.0450	0.050	25.47	0.38	25.10	25.12	25.89	0.25	25.77	25.76	26.04	0.17	2.999992	3.969328	3.428605	3.963906	3.774368	3.514351	48.852092	48.855618	76.331	73.820760	76.337	73.273268	99.9928	176.077371	182.554837	96.4518	12935.357	12935.357	61787.454	12931.831	79.7940	3.4571	80.6049	7.3317	0.3690	0.4605	0.4619	0.8084	0.4561	0.6912	0.3808	0.4784	0.000000	0.000000	0	0.000000	0.000000	OCV, Discharge CC - R_DC, OCV, Charge CC -CV - R_DC, OCV	LG25oC 00080S3C4 P1a	1
11.02.2021 07:26:31	3695869591.114	5.660	5.304	23.03	14867	SK04A2C212	17	13.1967	24	17.2336	2.351	-0.750	0.0340	-0.751	0.750	0.0450	0.050	25.46	0.35	25.17	25.15	25.85	0.22	25.69	25.72	26.06	0.22	2.999967	3.969435	3.428042	3.963781	3.773949	3.515170	48.858691	48.861356	76.342	73.830732	76.346	73.281873	99.9945	176.105823	182.581579	96.4532	12935.357	12935.357	61794.053	12932.692	79.7927	3.4468	80.6037	7.3218	0.3740	0.4565	0.4612	0.8122	0.4484	0.6901	0.3761	0.4740	0.000000	0.000000	0	0.000000	0.000000	OCV, Discharge CC - R_DC, OCV, Charge CC -CV - R_DC, OCV	LG25oC 00080S3C4 P1a	1
11.02.2021 09:47:33	3695878053.849	5.758	5.402	23.03	14867	SK04A2C212	18	13.9605	25	17.9974	2.350	-0.750	0.0340	-0.751	0.750	0.0440	0.050	25.47	0.36	25.21	25.16	25.89	0.23	25.73	25.73	26.10	0.25	2.999966	3.969302	3.427031	3.963863	3.774191	3.514363	48.881377	48.871815	76.377	73.865013	76.362	73.297560	100.0196	176.183800	182.610794	96.4805	12935.357	12935.357	61816.739	12935.357	79.7885	3.4113	80.5997	7.2877	0.3901	0.4619	0.4559	0.8046	0.4506	0.6879	0.3910	0.4758	0.000000	0.000000	0	0.000000	0.000000	OCV, Discharge CC - R_DC, OCV, Charge CC -CV - R_DC, OCV	LG25oC 00080S3C4 P1a	1
11.02.2021 12:08:34	3695886514.924	5.856	5.501	23.03	14867	SK04A2C212	19	14.7241	26	18.7610	2.355	-0.750	0.0340	-0.751	0.750	0.0440	0.050	25.45	0.34	25.27	25.16	25.91	0.23	25.75	25.66	25.98	0.24	2.999997	3.969700	3.426467	3.964718	3.774160	3.516190	48.872151	48.906057	76.363	73.851071	76.416	73.348916	99.9307	176.151558	182.742972	96.3931	12935.357	12935.357	61807.513	12901.451	79.8415	3.4258	80.6505	7.3016	0.3930	0.4614	0.4570	0.8015	0.4533	0.6838	0.4007	0.4802	0.000000	0.000000	0	0.000000	0.000000	OCV, Discharge CC - R_DC, OCV, Charge CC -CV - R_DC, OCV	LG25oC 00080S3C4 P1a	1
11.02.2021 14:29:51	3695894991.249	5.954	5.598	23.03	14867	SK04A2C212	20	15.4886	27	19.5255	2.351	-0.750	0.0340	-0.751	0.750	0.0440	0.050	25.47	0.32	25.31	25.21	25.97	0.25	25.75	25.66	25.94	0.22	2.999985	3.969451	3.425515	3.963968	3.774373	3.513452	48.929311	48.895598	76.452	73.937446	76.399	73.333229	100.0689	176.366894	182.690978	96.5384	12935.357	12935.357	61864.673	12935.357	79.7885	3.3364	80.5997	7.2159	0.3737	0.4607	0.4552	0.7986	0.4468	0.6824	0.3778	0.4781	0.000000	0.000000	0	0.000000	0.000000	OCV, Discharge CC - R_DC, OCV, Charge CC -CV - R_DC, OCV	LG25oC 00080S3C4 P1a	1
11.02.2021 16:50:55	3695903455.957	6.052	5.696	23.03	14867	SK04A2C212	21	16.2525	28	20.2894	2.351	-0.750	0.0340	-0.750	0.750	0.0440	0.050	25.43	0.30	25.39	25.19	25.96	0.26	25.77	25.60	25.80	0.16	2.999966	3.969194	3.425153	3.963797	3.773480	3.513826	48.886883	48.886858	76.386	73.873333	76.386	73.320121	100.0001	176.195629	182.655445	96.4634	12935.357	12935.357	61822.245	12935.357	79.7885	3.4027	80.5997	7.2795	0.3688	0.4534	0.4555	0.7933	0.4467	0.6789	0.3768	0.4737	0.000000	0.000000	0	0.000000	0.000000	OCV, Discharge CC - R_DC, OCV, Charge CC -CV - R_DC, OCV	LG25oC 00080S3C4 P1a	1
11.02.2021 19:12:01	3695911921.176	6.150	5.794	23.03	14867	SK04A2C212	22	17.0165	29	21.0534	2.351	-0.750	0.0340	-0.751	0.750	0.0440	0.050	25.47	0.28	25.30	25.24	25.98	0.23	25.85	25.64	25.85	0.14	2.999997	3.969331	3.424547	3.963884	3.773607	3.516849	48.901124	48.907922	76.408	73.894853	76.419	73.351713	99.9861	176.247327	182.722982	96.4560	12935.357	12935.357	61836.486	12928.559	79.7991	3.3805	80.6098	7.2581	0.4051	0.4638	0.4518	0.7946	0.4444	0.6795	0.3962	0.4780	0.000000	0.000000	0	0.000000	0.000000	OCV, Discharge CC - R_DC, OCV, Charge CC -CV - R_DC, OCV	LG25oC 00080S3C4 P1a	1
11.02.2021 21:33:06	3695920386.266	6.248	5.892	23.03	14867	SK04A2C212	23	17.7803	30	21.8172	2.351	-0.750	0.0340	-0.751	0.750	0.0450	0.050	25.47	0.27	25.31	25.25	25.85	0.20	25.76	25.65	25.88	0.14	3.000000	3.969225	3.425091	3.964008	3.773635	3.514684	48.880269	48.863802	76.375	73.863339	76.350	73.285542	100.0337	176.187570	182.561225	96.5088	12935.357	12935.357	61815.631	12935.357	79.7885	3.4131	80.5997	7.2894	0.3815	0.4576	0.4429	0.7938	0.4339	0.6777	0.3928	0.4765	0.000000	0.000000	0	0.000000	0.000000	OCV, Discharge CC - R_DC, OCV, Charge CC -CV - R_DC, OCV	LG25oC 00080S3C4 P1a	1
11.02.2021 23:54:08	3695928848.346	6.346	5.990	23.03	14867	SK04A2C212	24	18.5440	31	22.5809	2.351	-0.750	0.0340	-0.751	0.750	0.0440	0.050	25.46	0.26	25.19	25.26	25.89	0.20	25.69	25.62	25.89	0.16	2.999974	3.969330	3.424470	3.964446	3.771960	3.512777	48.878716	48.893080	76.373	73.860992	76.395	73.329453	99.9706	176.181973	182.667192	96.4497	12935.357	12935.356	61814.078	12920.993	79.8109	3.4155	80.6212	7.2917	0.4008	0.4676	0.4416	0.7891	0.4390	0.6739	0.3838	0.4797	0.000000	0.000000	0	0.000000	0.000000	OCV, Discharge CC - R_DC, OCV, Charge CC -CV - R_DC, OCV	LG25oC 00080S3C4 P1a	1
12.02.2021 02:15:11	3695937311.578	6.444	6.088	23.03	14867	SK04A2C212	25	19.3079	32	23.3448	2.352	-0.750	0.0340	-0.751	0.750	0.0440	0.050	25.44	0.29	25.12	25.21	25.85	0.20	25.69	25.62	25.92	0.19	2.999997	3.969720	3.424307	3.964343	3.773205	3.514148	48.886721	48.886730	76.386	73.873088	76.386	73.319929	100.0000	176.199459	182.644927	96.4710	12935.356	12935.355	61822.082	12935.347	79.7885	3.4030	80.5997	7.2797	0.3905	0.4657	0.4596	0.7962	0.4509	0.6784	0.3873	0.4794	0.000000	0.000000	0	0.000000	0.000000	OCV, Discharge CC - R_DC, OCV, Charge CC -CV - R_DC, OCV	LG25oC 00080S3C4 P1a	1
12.02.2021 04:36:18	3695945778.744	6.542	6.186	23.03	14867	SK04A2C212	26	20.0722	33	24.1091	2.352	-0.750	0.0350	-0.751	0.750	0.0440	0.050	25.46	0.33	25.06	25.21	25.93	0.24	25.84	25.66	25.97	0.20	2.999987	3.969098	3.422585	3.964528	3.772255	3.512923	48.916311	48.894573	76.432	73.917802	76.398	73.331692	100.0445	176.304196	182.650896	96.5252	12935.355	12935.355	61851.671	12935.355	79.7885	3.3568	80.5997	7.2354	0.3847	0.4571	0.4508	0.7878	0.4380	0.6678	0.3834	0.4690	0.000000	0.000000	0	0.000000	0.000000	OCV, Discharge CC - R_DC, OCV, Charge CC -CV - R_DC, OCV	LG25oC 00080S3C4 P1a	1
12.02.2021 06:57:24	3695954244.946	6.640	6.284	23.03	14867	SK04A2C212	27	20.8364	34	24.8733	2.352	-0.750	0.0350	-0.751	0.750	0.0450	0.050	25.45	0.35	25.02	25.17	26.04	0.30	25.87	25.67	25.96	0.19	2.999990	3.969572	3.421557	3.964203	3.771667	3.513199	48.909678	48.923846	76.421	73.907779	76.444	73.375595	99.9710	176.275865	182.758768	96.4528	12935.355	12935.355	61845.038	12921.187	79.8106	3.3671	80.6209	7.2453	0.3654	0.4604	0.4483	0.7892	0.4438	0.6746	0.3804	0.4755	0.000000	0.000000	0	0.000000	0.000000	OCV, Discharge CC - R_DC, OCV, Charge CC -CV - R_DC, OCV	LG25oC 00080S3C4 P1a	1
12.02.2021 09:18:31	3695962711.558	6.738	6.382	23.03	14867	SK04A2C212	28	21.6011	35	25.6380	2.353	-0.750	0.0340	-0.751	0.750	0.0440	0.050	25.49	0.37	25.16	25.17	26.08	0.31	25.94	25.74	25.96	0.15	2.999999	3.969266	3.420859	3.963978	3.771427	3.513893	48.937717	48.929830	76.465	73.950149	76.453	73.384570	100.0161	176.366106	182.766601	96.4980	12935.355	12935.355	61873.078	12935.355	79.7885	3.3233	80.5997	7.2032	0.3844	0.4644	0.4456	0.7855	0.4442	0.6702	0.3771	0.4755	0.000000	0.000000	0	0.000000	0.000000	OCV, Discharge CC - R_DC, OCV, Charge CC -CV - R_DC, OCV	LG25oC 00080S3C4 P1a	1
12.02.2021 11:39:42	3695971182.666	6.836	6.480	23.03	14867	SK04A2C212	29	22.3653	36	26.4022	2.354	-0.750	0.0340	-0.751	0.750	0.0440	0.050	25.46	0.38	25.18	25.13	26.02	0.29	25.93	25.71	25.93	0.12	2.999981	3.969516	3.421354	3.963992	3.772217	3.513097	48.914416	48.917434	76.429	73.914938	76.433	73.365979	99.9938	176.270843	182.718752	96.4711	12935.355	12935.355	61849.776	12932.337	79.7932	3.3597	80.6042	7.2382	0.3731	0.4595	0.4566	0.7901	0.4551	0.6770	0.3767	0.4739	0.000000	0.000000	0	0.000000	0.000000	OCV, Discharge CC - R_DC, OCV, Charge CC -CV - R_DC, OCV	LG25oC 00080S3C4 P1a	1
12.02.2021 14:00:56	3695979656.250	6.934	6.578	23.03	14867	SK04A2C212	30	23.1293	37	27.1662	2.351	-0.750	0.0340	-0.751	0.750	0.0450	0.050	25.46	0.36	25.22	25.14	25.97	0.26	25.83	25.72	25.94	0.14	2.999981	3.969348	3.421867	3.963920	3.771596	3.513990	48.895561	48.884280	76.399	73.886446	76.382	73.316255	100.0231	176.216456	182.593879	96.5073	12935.355	12935.355	61830.921	12935.355	79.7885	3.3892	80.5997	7.2665	0.3804	0.4547	0.4399	0.7851	0.4415	0.6724	0.3880	0.4737	0.000000	0.000000	0	0.000000	0.000000	OCV, Discharge CC - R_DC, OCV, Charge CC -CV - R_DC, OCV	LG25oC 00080S3C4 P1a	1
12.02.2021 16:21:58	3695988118.322	7.032	6.676	23.03	14867	SK04A2C212	31	23.8926	38	27.9295	2.350	-0.750	0.0340	-0.751	0.750	0.0440	0.050	25.42	0.37	25.19	25.09	25.85	0.24	25.71	25.71	25.97	0.16	2.999989	3.969659	3.423108	3.964218	3.772384	3.516302	48.846207	48.862339	76.322	73.811867	76.347	73.283348	99.9670	176.028010	182.521183	96.4425	12935.355	12935.355	61781.568	12919.224	79.8137	3.4663	80.6239	7.3405	0.3865	0.4618	0.4460	0.7891	0.4457	0.6776	0.3848	0.4749	0.000000	0.000000	0	0.000000	0.000000	OCV, Discharge CC - R_DC, OCV, Charge CC -CV - R_DC, OCV	LG25oC 00080S3C4 P1a	1
12.02.2021 18:42:57	3695996577.057	7.130	6.774	23.03	14867	SK04A2C212	32	24.6560	39	28.6929	2.349	-0.750	0.0350	-0.751	0.750	0.0450	0.050	25.47	0.36	25.16	25.15	25.85	0.22	25.69	25.75	26.05	0.19	2.999989	3.969444	3.422758	3.964140	3.771750	3.513969	48.860524	48.861251	76.345	73.833502	76.346	73.281716	99.9985	176.088492	182.508515	96.4823	12935.355	12935.356	61795.884	12934.628	79.7896	3.4439	80.6007	7.3190	0.3865	0.4579	0.4474	0.7877	0.4407	0.6715	0.3807	0.4727	0.000000	0.000000	0	0.000000	0.000000	OCV, Discharge CC - R_DC, OCV, Charge CC -CV - R_DC, OCV	LG25oC 00080S3C4 P1a	1
12.02.2021 21:03:54	3696005034.496	7.228	6.872	23.03	14867	SK04A2C212	33	25.4193	40	29.4562	2.349	-0.750	0.0340	-0.751	0.750	0.0460	0.050	25.44	0.35	25.14	25.13	25.75	0.20	25.61	25.71	26.06	0.23	2.999981	3.969165	3.422851	3.963720	3.772408	3.513726	48.852082	48.834405	76.331	73.820745	76.304	73.241453	100.0362	176.061548	182.409243	96.5201	12935.356	12935.356	61787.443	12935.356	79.7885	3.4571	80.5997	7.3317	0.3867	0.4559	0.4470	0.7890	0.4367	0.6731	0.3843	0.4695	0.000000	0.000000	0	0.000000	0.000000	OCV, Discharge CC - R_DC, OCV, Charge CC -CV - R_DC, OCV	LG25oC 00080S3C4 P1a	1
12.02.2021 23:24:51	3696013491.356	7.326	6.970	23.03	14867	SK04A2C212	34	26.1827	41	30.2196	2.351	-0.750	0.0340	-0.751	0.750	0.0440	0.050	25.44	0.34	25.23	25.16	25.83	0.21	25.72	25.68	26.06	0.23	2.999984	3.969785	3.421654	3.964458	3.771911	3.512537	48.858452	48.878674	76.341	73.830371	76.373	73.307847	99.9586	176.077693	182.577148	96.4402	12935.356	12935.356	61793.813	12915.134	79.8201	3.4472	80.6300	7.3221	0.3913	0.4599	0.4493	0.7896	0.4360	0.6707	0.3844	0.4727	0.000000	0.000000	0	0.000000	0.000000	OCV, Discharge CC - R_DC, OCV, Charge CC -CV - R_DC, OCV	LG25oC 00080S3C4 P1a	1
13.02.2021 01:45:53	3696021953.844	7.424	7.068	23.03	14867	SK04A2C212	35	26.9465	42	30.9834	2.349	-0.750	0.0340	-0.751	0.750	0.0440	0.050	25.41	0.34	25.19	25.12	25.87	0.23	25.65	25.64	25.96	0.24	2.999996	3.969246	3.420930	3.964004	3.770222	3.515379	48.881608	48.861029	76.378	73.865362	76.345	73.281383	100.0421	176.151990	182.505545	96.5187	12935.356	12935.356	61816.969	12935.356	79.7885	3.4110	80.5997	7.2874	0.3785	0.4568	0.4451	0.7857	0.4459	0.6745	0.3747	0.4715	0.000000	0.000000	0	0.000000	0.000000	OCV, Discharge CC - R_DC, OCV, Charge CC -CV - R_DC, OCV	LG25oC 00080S3C4 P1a	1
13.02.2021 04:06:51	3696030411.170	7.521	7.166	23.03	14867	SK04A2C212	36	27.7102	43	31.7471	2.351	-0.750	0.0350	-0.750	0.750	0.0450	0.050	25.44	0.34	25.27	25.16	25.89	0.26	25.75	25.65	25.92	0.19	2.999994	3.969205	3.420137	3.964112	3.772174	3.513269	48.874604	48.882442	76.367	73.854778	76.379	73.313498	99.9840	176.130183	182.573439	96.4709	12935.356	12935.356	61809.965	12927.518	79.8008	3.4219	80.6114	7.2979	0.3981	0.4540	0.4482	0.7823	0.4412	0.6716	0.3949	0.4705	0.000000	0.000000	0	0.000000	0.000000	OCV, Discharge CC - R_DC, OCV, Charge CC -CV - R_DC, OCV	LG25oC 00080S3C4 P1a	1
13.02.2021 06:27:53	3696038873.375	7.619	7.264	23.03	14867	SK04A2C212	37	28.4740	44	32.5109	2.351	-0.750	0.0340	-0.751	0.750	0.0440	0.050	25.41	0.30	25.29	25.17	25.95	0.26	25.75	25.59	25.79	0.16	2.999996	3.969159	3.419612	3.963794	3.770081	3.513369	48.886867	48.887827	76.386	73.873309	76.387	73.321574	99.9980	176.170363	182.595753	96.4811	12935.356	12935.356	61822.228	12934.396	79.7900	3.4028	80.6011	7.2795	0.3624	0.4556	0.4501	0.7915	0.4331	0.6684	0.3825	0.4799	0.000000	0.000000	0	0.000000	0.000000	OCV, Discharge CC - R_DC, OCV, Charge CC -CV - R_DC, OCV	LG25oC 00080S3C4 P1a	1
13.02.2021 08:48:56	3696047336.071	7.717	7.362	23.03	14867	SK04A2C212	38	29.2378	45	33.2747	2.349	-0.750	0.0340	-0.751	0.750	0.0450	0.050	25.45	0.28	25.32	25.22	25.94	0.23	25.81	25.62	25.81	0.12	2.999997	3.969402	3.419479	3.963908	3.771376	3.516062	48.881768	48.868889	76.378	73.865604	76.358	73.293171	100.0264	176.153007	182.518763	96.5123	12935.356	12935.356	61817.129	12935.356	79.7885	3.4107	80.5997	7.2872	0.3909	0.4556	0.4493	0.7905	0.4515	0.6794	0.3887	0.4722	0.000000	0.000000	0	0.000000	0.000000	OCV, Discharge CC - R_DC, OCV, Charge CC -CV - R_DC, OCV	LG25oC 00080S3C4 P1a	1
13.02.2021 11:09:50	3696055790.881	7.815	7.460	23.03	14867	SK04A2C212	39	30.0014	46	34.0383	2.354	-0.750	0.0340	-0.751	0.750	0.0450	0.050	25.43	0.24	25.21	25.25	25.87	0.19	25.81	25.56	25.81	0.12	2.999975	3.969646	3.419097	3.964157	3.770247	3.512525	48.866963	48.904156	76.355	73.843232	76.413	73.346065	99.9239	176.101937	182.651442	96.4142	12935.356	12935.356	61802.324	12898.163	79.8466	3.4339	80.6554	7.3094	0.3930	0.4607	0.4515	0.7884	0.4427	0.6681	0.3877	0.4804	0.000000	0.000000	0	0.000000	0.000000	OCV, Discharge CC - R_DC, OCV, Charge CC -CV - R_DC, OCV	LG25oC 00080S3C4 P1a	1
13.02.2021 13:31:03	3696064263.807	7.913	7.558	23.03	14867	SK04A2C212	40	30.7656	47	34.8025	2.352	-0.750	0.0340	-0.751	0.750	0.0450	0.050	25.44	0.27	25.10	25.24	25.89	0.22	25.71	25.60	25.86	0.15	2.999972	3.969300	3.418454	3.964173	3.771918	3.513073	48.914488	48.889312	76.429	73.915047	76.390	73.323802	100.0515	176.279415	182.586567	96.5457	12935.356	12935.356	61849.849	12935.356	79.7885	3.3596	80.5997	7.2381	0.3885	0.4573	0.4458	0.7868	0.4362	0.6699	0.3766	0.4699	0.000000	0.000000	0	0.000000	0.000000	OCV, Discharge CC - R_DC, OCV, Charge CC -CV - R_DC, OCV	LG25oC 00080S3C4 P1a	1
13.02.2021 15:52:10	3696072730.542	8.011	7.898	23.03	14867	SK04A2C212	41	31.5300	48	35.5669	8.165	-0.750	0.0340	-0.751	0.750	0.0380	0.751	24.35	0.67	25.06	25.24	25.97	0.23	25.33	25.30	25.67	0.16	2.999985	3.765866	3.425740	3.697190	3.641031	3.513000	48.916295	30.928665	76.432	73.917778	48.326	46.386566	158.1584	176.273763	113.030173	155.9528	12935.356	30922.970	61851.656	12935.356	79.7885	3.3568	80.5997	7.2354			0.4507	0.7824	0.4464	0.6643	0.3615	0.4681	0.000000	0.000000	0	0.000000	0.000000	OCV, Discharge CC - R_DC, OCV, Charge CC, OCV	LG25oC 00080S3C4 P1a	1
14.02.2021 12:19:00	3696146340.005	8.863	7.945	23.03	14892	SK04A2C212	0	0.0000	49	35.5669	1.121				0.750	0.2260	0.050	24.61	0.40					23.82	24.66	25.11	0.40		4.198038		4.187319	4.004582			31.028990			48.483	46.537033	0.0000		123.699632	0.0000	30922.970	-0.001	30922.970	-106.025	100.1657	51.6829	100.1590	53.6220									0.000000	0.000000	0	0.000000	0.000000	OCV, Charge CC-CV, OCV	LG25oC charact P1a	2
14.02.2021 13:26:16	3696150376.840	8.910	8.206	23.03	14892	SK04A2C212	1	0.9667	50	36.5336	6.267	-0.750	0.0590	-0.750	0.750	0.0610	0.050	24.58	0.71	24.47	24.92	25.70	0.28	25.25	25.43	25.75	0.21	2.999996	4.197840	3.425385	4.180136	3.800138	3.679946	61.870009	61.914279	96.672	93.492231	96.741	92.858544	99.9285	227.893781	236.453945	96.3798	-0.001	-0.008	61870.013	-44.272	100.0692	3.3281	100.0664	7.2078	0.3676	0.4528	0.4478	0.7594	0.4400	0.5743	0.3793	0.4906	0.000000	0.000000	0	0.000000	0.000000	OCV, Discharge CC - R_DC, OCV, Charge CC -CV - R_DC, OCV	LG25oC charact P1a	2
14.02.2021 19:42:18	3696172938.348	9.171	8.569	23.03	14892	SK04A2C212	2	1.9732	51	37.5401	8.705	-0.250	0.0130	-0.250	0.240	0.0210	0.050	23.97	0.22	23.64	23.94	24.56	0.24	24.17	23.98	24.34	0.19	2.999990	4.199053	3.208568	4.188414	3.766894	3.693066	64.413172	64.527044	100.646	97.335224	100.824	96.777148	99.8235	238.625893	243.397323	98.0397	-0.008	-0.001	64413.166	-113.881	100.1779	-0.6456	100.1708	3.3936	0.3525	0.4717	0.4603	0.8225	0.4471	0.6132	0.3580	0.5083	0.000000	0.000000	0	0.000000	0.000000	OCV, Discharge CC - R_DC, OCV, Charge CC -CV - R_DC, OCV	LG25oC charact P1a	2
15.02.2021 04:24:36	3696204276.368	9.534	10.309	23.03	14892	SK04A2C212	3	3.0016	52	38.5685	41.765	-0.050	0.0020	-0.050	0.050	0.0020	0.011	23.77	0.11	23.96	23.77	23.99	0.12	23.87	23.76	24.03	0.11	2.999975	4.198142	3.035396	4.193031	3.750044	3.713578	65.821334	66.192611	102.846	99.463108	103.426	99.275152	99.4391	244.645736	248.069103	98.6200	-0.001	-0.001	65821.334	-371.278	100.5801	-2.8458	100.5609	0.5609	0.1856	0.4277	0.5213	0.9250	0.4445	0.6541	0.3126	0.5155	0.000000	0.000000	0	0.000000	0.000000	OCV, Discharge CC - R_DC, OCV, Charge CC -CV - R_DC, OCV	LG25oC charact P1a	2
16.02.2021 22:10:29	3696354629.065	11.274	11.048	23.03	14892	SK04A2C212	4	4.0315	53	39.5984	17.744	-0.200	0.7160	-0.050				23.88	0.12	23.67	23.88	24.31	0.12					2.999998		3.046921			3.742000	65.908821		102.983	99.595310			0.0000	242.542542		0.0000	-0.001	65908.824	65908.825	-0.001	100.0000	-2.9825	100.0000	0.4287	0.3817	0.5038	0.5286	0.9366	0.4505	0.6272	0.3913	0.5526	0.000000	0.000000	0	0.000000	0.000000	OCV, Discharge - HPPC, OCV	LG25oC charact P1a	2
17.02.2021 15:55:08	3696418508.951	12.013	11.337	23.03	14892	SK04A2C212	5	4.0315	54	39.5984	6.938				0.750	0.0280	0.751	23.89	0.34					23.75	24.25	25.02	0.43		3.753290		3.682699	3.474212			32.955668			51.493	49.426649	0.0000		119.470819	0.0000	65908.824	32953.136	65908.824	32953.136	48.5107	-2.9825	50.2163	0.4287	0.3852	0.4772					0.3852	0.4772	0.000000	0.000000	0	0.000000	0.000000	OCV, Charge CC, OCV	LG25oC charact P1a	2
18.02.2021 08:24:00	3696477840.005	12.700	11.385	23.03	14923	SK04A2C212	0	0.0000	55	39.5984	1.153				0.750	0.2230	0.050	24.41	0.40					23.64	24.40	24.88	0.40		4.198396		4.188230	3.996903			32.695525			51.087	49.036489	0.0000		129.940003	0.0000	32953.136	-0.001	32953.136	-0.001	100.0000	48.5107	100.0000	50.2163									0.000000	0.000000	0	0.000000	0.000000	OCV, Charge CC-CV, OCV	LG25oC 00080S3C4 P1a	2
18.02.2021 09:33:11	3696481991.492	12.748	11.503	23.03	14923	SK04A2C212	1	0.9692	56	40.5676	2.829	-0.750	0.0590	-0.751	0.750	0.0330	0.750	25.21	0.39	24.48	24.96	25.85	0.31	25.20	25.37	25.84	0.35	2.999916	4.026019	3.419810	3.970055	3.712874	3.679957	62.026935	49.621004	96.917	93.729363	77.533	74.421188	125.0014	228.447584	185.509833	123.1458	-0.001	12405.928	62026.939	-0.001	100.0000	3.0829	100.0000	6.2933			0.4432	0.7479	0.4345	0.5671	0.3575	0.4426	0.000000	0.000000	0	0.000000	0.000000	OCV, Discharge CC - R_DC, OCV, Charge CC, OCV	LG25oC 00080S3C4 P1a	2
18.02.2021 12:22:54	3696492174.997	12.866	11.609	23.03	14923	SK04A2C212	2	1.7436	57	41.3420	2.532	-0.750	0.0250	-0.751	0.750	0.1910	0.050	25.28	0.34	25.18	25.05	25.75	0.23	25.17	25.42	25.84	0.35	2.999971	3.968344	3.422554	3.963439	3.741372	3.508026	49.561571	49.036485	77.440	74.892859	76.620	73.544531	101.0708	178.712250	183.112485	97.5970	12405.928	12931.013	61967.504	12405.928	80.6157	3.1758	81.2578	6.3830			0.4402	0.7648	0.4402	0.7648			0.000000	0.000000	0	0.000000	0.000000	OCV, Discharge CC, OCV, Charge CC-CV, OCV	LG25oC 00080S3C4 P1a	2
18.02.2021 14:54:49	3696501289.854	12.971	11.707	23.03	14923	SK04A2C212	3	2.5104	58	42.1088	2.357	-0.750	0.0340	-0.751	0.750	0.0420	0.050	25.50	0.33	25.33	25.23	25.92	0.23	25.75	25.71	26.02	0.23	2.999954	3.968537	3.411922	3.963340	3.750020	3.512521	49.078626	49.078612	76.685	74.163077	76.685	73.607712	100.0000	176.841201	183.105540	96.5788	12931.013	12931.027	62009.644	12931.013	79.7953	3.1099	80.4646	6.3194	0.3308	0.4090	0.4578	0.7923	0.4484	0.6692	0.3559	0.4380	0.000000	0.000000	0	0.000000	0.000000	OCV, Discharge CC - R_DC, OCV, Charge CC -CV - R_DC, OCV	LG25oC 00080S3C4 P1a	2
18.02.2021 17:16:15	3696509775.842	13.070	11.805	23.03	14923	SK04A2C212	4	3.2772	59	42.8756	2.355	-0.750	0.0350	-0.751	0.750	0.0410	0.050	25.48	0.33	25.39	25.21	25.95	0.27	25.81	25.68	25.96	0.20	2.999971	3.968130	3.411765	3.963667	3.754831	3.515332	49.073266	49.042625	76.677	74.154978	76.629	73.553739	100.0625	176.785954	182.980173	96.6148	12931.027	12931.027	62004.299	12931.027	79.7953	3.1183	80.4645	6.3275	0.3175	0.4001	0.4563	0.7791	0.4602	0.6705	0.3350	0.4271	0.000000	0.000000	0	0.000000	0.000000	OCV, Discharge CC - R_DC, OCV, Charge CC -CV - R_DC, OCV	LG25oC 00080S3C4 P1a	2
18.02.2021 19:37:35	3696518255.168	13.168	11.903	23.03	14923	SK04A2C212	5	4.0434	60	43.6418	2.354	-0.750	0.0350	-0.751	0.750	0.0420	0.050	25.49	0.31	25.43	25.24	25.95	0.26	25.93	25.68	25.93	0.16	2.999987	3.968586	3.411234	3.963095	3.755441	3.520976	49.040280	49.034020	76.625	74.105132	76.616	73.540834	100.0128	176.671142	182.973056	96.5558	12931.027	12931.027	61971.312	12931.027	79.7953	3.1698	80.4645	6.3773	0.3542	0.4321	0.4418	0.7668	0.4461	0.6603	0.3553	0.4417	0.000000	0.000000	0	0.000000	0.000000	OCV, Discharge CC - R_DC, OCV, Charge CC -CV - R_DC, OCV	LG25oC 00080S3C4 P1a	2
18.02.2021 21:58:50	3696526730.663	13.266	12.001	23.03	14923	SK04A2C212	6	4.8090	61	44.4074	2.355	-0.750	0.0340	-0.751	0.750	0.0420	0.050	25.49	0.30	25.35	25.24	25.88	0.22	25.75	25.70	25.98	0.17	2.999978	3.968022	3.412733	3.963165	3.753736	3.514663	48.998152	48.990804	76.560	74.041472	76.548	73.476019	100.0150	176.544988	182.813534	96.5711	12931.027	12931.027	61929.184	12931.027	79.7953	3.2356	80.4645	6.4409	0.3641	0.4446	0.4343	0.7575	0.4292	0.6498	0.3487	0.4439	0.000000	0.000000	0	0.000000	0.000000	OCV, Discharge CC - R_DC, OCV, Charge CC -CV - R_DC, OCV	LG25oC 00080S3C4 P1a	2
19.02.2021 00:20:08	3696535208.729	13.364	12.099	23.03	14923	SK04A2C212	7	5.5746	62	45.1730	2.352	-0.750	0.0340	-0.751	0.750	0.0420	0.050	25.42	0.29	25.21	25.21	25.83	0.20	25.73	25.58	25.90	0.21	2.999992	3.968233	3.412026	3.962845	3.749402	3.518513	48.995094	48.974924	76.555	74.036851	76.523	73.452202	100.0412	176.510043	182.724307	96.5991	12931.027	12931.027	61926.126	12931.027	79.7953	3.2404	80.4645	6.4456	0.3637	0.4165	0.4485	0.7806	0.4315	0.6586	0.3508	0.4346	0.000000	0.000000	0	0.000000	0.000000	OCV, Discharge CC - R_DC, OCV, Charge CC -CV - R_DC, OCV	LG25oC 00080S3C4 P1a	2
19.02.2021 02:41:15	3696543675.808	13.462	12.197	23.03	14923	SK04A2C212	8	6.3399	63	45.9383	2.352	-0.750	0.0340	-0.751	0.750	0.0400	0.050	25.42	0.33	25.09	25.17	25.95	0.25	25.79	25.62	25.94	0.22	2.999992	3.968037	3.411803	3.962886	3.744585	3.516869	48.978822	48.978918	76.529	74.012263	76.530	73.458192	99.9998	176.446327	182.732304	96.5600	12931.027	12931.027	61909.854	12930.931	79.7954	3.2659	80.4647	6.4701	0.3041	0.4080	0.4454	0.7731	0.4318	0.6614	0.3302	0.4255	0.000000	0.000000	0	0.000000	0.000000	OCV, Discharge CC - R_DC, OCV, Charge CC -CV - R_DC, OCV	LG25oC 00080S3C4 P1a	2
19.02.2021 05:02:24	3696552144.262	13.560	12.295	23.03	14923	SK04A2C212	9	7.1055	64	46.7039	2.353	-0.750	0.0340	-0.751	0.750	0.0430	0.050	25.43	0.34	25.12	25.15	25.97	0.27	25.82	25.63	25.91	0.21	2.999933	3.968172	3.410114	3.963003	3.754222	3.513768	49.000685	49.002107	76.564	74.045300	76.566	73.492971	99.9971	176.511478	182.806052	96.5567	12931.027	12931.027	61931.717	12929.605	79.7975	3.2317	80.4667	6.4371	0.3990	0.4173	0.4452	0.7714	0.4434	0.6670	0.3733	0.4269	0.000000	0.000000	0	0.000000	0.000000	OCV, Discharge CC - R_DC, OCV, Charge CC -CV - R_DC, OCV	LG25oC 00080S3C4 P1a	2
19.02.2021 07:23:35	3696560615.563	13.658	12.393	23.03	14923	SK04A2C212	10	7.8709	65	47.4693	2.354	-0.750	0.0360	-0.751	0.750	0.0420	0.050	25.46	0.38	25.26	25.13	25.95	0.28	25.90	25.72	26.00	0.17	2.999962	3.968793	3.410839	3.963606	3.746461	3.517375	48.985459	48.983998	76.540	74.022292	76.537	73.465811	100.0030	176.459370	182.743843	96.5610	12931.027	12931.027	61916.491	12931.027	79.7953	3.2555	80.4645	6.4601	0.3620	0.4132	0.4332	0.7604	0.4327	0.6510	0.3533	0.4310	0.000000	0.000000	0	0.000000	0.000000	OCV, Discharge CC - R_DC, OCV, Charge CC -CV - R_DC, OCV	LG25oC 00080S3C4 P1a	2
19.02.2021 09:44:49	3696569089.864	13.756	12.491	23.03	14923	SK04A2C212	11	8.6358	66	48.2342	2.350	-0.750	0.0340	-0.751	0.750	0.0430	0.050	25.43	0.39	25.28	25.09	25.87	0.28	25.73	25.72	26.01	0.18	2.999954	3.968547	3.412270	3.963430	3.746942	3.514709	48.949451	48.930256	76.484	73.967880	76.454	73.385209	100.0392	176.335041	182.552587	96.5941	12931.027	12931.027	61880.483	12931.027	79.7953	3.3117	80.4645	6.5145	0.3338	0.4185	0.4375	0.7648	0.4461	0.6652	0.3314	0.4239	0.000000	0.000000	0	0.000000	0.000000	OCV, Discharge CC - R_DC, OCV, Charge CC -CV - R_DC, OCV	LG25oC 00080S3C4 P1a	2
19.02.2021 12:05:51	3696577551.427	13.854	12.589	23.03	14923	SK04A2C212	12	9.4000	67	48.9984	2.349	-0.750	0.0340	-0.751	0.750	0.0420	0.050	25.42	0.39	25.17	25.08	25.83	0.25	25.69	25.72	26.06	0.21	2.999985	3.968494	3.412834	3.963605	3.760858	3.513505	48.914485	48.916188	76.429	73.915043	76.432	73.364110	99.9965	176.215048	182.498211	96.5571	12931.027	12931.027	61845.517	12929.324	79.7979	3.3664	80.4671	6.5673	0.3401	0.4163	0.4422	0.7713	0.4392	0.6615	0.3360	0.4306	0.000000	0.000000	0	0.000000	0.000000	OCV, Discharge CC - R_DC, OCV, Charge CC -CV - R_DC, OCV	LG25oC 00080S3C4 P1a	2
19.02.2021 14:26:47	3696586007.556	13.952	12.687	23.03	14923	SK04A2C212	13	10.1646	68	49.7630	2.349	-0.750	0.0340	-0.751	0.750	0.0440	0.050	25.43	0.37	25.17	25.10	25.79	0.21	25.65	25.69	26.09	0.26	2.999983	3.968115	3.411898	3.962819	3.746129	3.517565	48.929665	48.915625	76.453	73.937981	76.431	73.363266	100.0287	176.271426	182.493792	96.5904	12931.027	12931.027	61860.697	12931.027	79.7953	3.3427	80.4645	6.5444	0.3347	0.4100	0.4471	0.7733	0.4345	0.6581	0.3379	0.4265	0.000000	0.000000	0	0.000000	0.000000	OCV, Discharge CC - R_DC, OCV, Charge CC -CV - R_DC, OCV	LG25oC 00080S3C4 P1a	2
