Repository: ife-bat/MachineLearning

# In this thesis, ML models were made for two different datasets. The code for the MIT data models can be found in SeversonReproduced.ipynb and NewModelMIT.ipynb. For the IFE data, it can be found in IFE_ML.ipynb.

File: data/IFE/interim/Cell_ID_SK04A2C604/Cell_ID_SK04A2C604_Lot_593.txt (part 1 of 19)
Date and Time	Time stamp	Total time (days)	Total test time (days)	Position	Tasks	CellUnit	Cycle - actual	Cycle - normalized	Cycle - total	Cycle - total - normalized	Cycle length (h)	Current_dch (C)	Current_dch std dev (C)	Current_dch_end (C)	Current_cha (C)	Current_cha std dev (C)	Current_cha_end (C)	Temp avg (°C)	Temp std dev (°C)	Temp dch start (°C)	Temp dch avg (°C)	Temp dch max (°C)	Temp dch std dev (°C)	Temp cha start (°C)	Temp cha avg (°C)	Temp cha max (°C)	Temp cha std dev (°C)	Voltage EoD (V)	Voltage EoC (V)	Voltage EoD ocv (V)	Voltage EoC ocv (V)	Voltage charge avg (V)	Voltage discharge avg (V)	Ah_dch (Ah)	Ah_cha (Ah)	Ah_dch (nominal) (%)	Ah_dch (C20 first) (%)	Ah_cha (nominal) (%)	Ah_cha (C20 first) (%)	CE (%)	Wh_dch (Wh)	Wh_cha (Wh)	Efficiency (%)	Ah_balance start (mAh)	Ah_balance end (mAh)	Ah_balance max (mAh)	Ah_balance min (mAh)	SoC - max (nom) (%)	SoC - min (nom) (%)	SoC - max (C20 last) (%)	SoC - min (C20 last) (%)	R_DC 0ms EoC (mOhm)	R_DC 50ms EoC (mOhm)	R_DC 0ms EoD (mOhm)	R_DC 50ms EoD (mOhm)	R_DC 0ms SoC50 dch (mOhm)	R_DC 50ms Soc50 dch (mOhm)	R_DC 0ms SoC50 cha (mOhm)	R_DC 50ms Soc50 cha (mOhm)	Shunt voltage dch (µV)	Shunt voltage cha (µV)	CE Shunt 	Ah_cha slippage (Ah)	Ah_dch slippage (Ah)	Cycle type	TestRegime	TestRegime version
28.06.2021 14:21:00	3707727660.002	0.000	0.042	21.10	15999	SK04A2C604	0	0.0000	0	0.0000	1.005	0.000	0.0000	0.000	0.000	0.0000	0.000	24.16	0.08	23.97	24.16	24.37	0.08	23.97	24.16	24.37	0.08	3.599487	3.599487	3.599336	3.599336	3.599345	3.599345	0.000000	0.000000	0.000	0.000000		0.000000	0.0000	0.000000	0.000000	0.0000	48792.708	48792.706	48792.708	48792.706	23.7614	23.7614	26.1830	26.1830									0.000000	0.000000	0	0.000000	0.000000	OCV	OCV generic long HP	8
28.06.2021 15:22:00	3707731320.005	0.042	0.104	21.10	16002	SK04A2C604	0	0.0000	1	0.0000	1.501				0.750	0.2120	0.050	25.91	0.74					24.31	25.97	26.65	0.74		4.199414		4.188279	3.948697			48.792703			76.239	73.816946	0.0000		190.183144	0.0000	48792.706	0.000	48792.706	-0.002	100.0000	23.7614	100.0000	26.1830									0.000000	0.000000	0	0.000000	0.000000	OCV, Charge CC-CV, OCV	LG25oC charact P1a	3
28.06.2021 16:52:02	3707736722.079	0.105	0.374	21.10	16002	SK04A2C604	1	0.9641	2	0.9641	6.467	-0.750	0.0600	-0.750	0.750	0.0630	0.050	25.63	0.89	25.71	26.24	27.21	0.38	25.95	26.48	26.92	0.39	2.999998	4.199287	3.436770	4.180393	3.810425	3.679996	61.705369	61.768277	96.415	93.900942	96.513	93.447284	99.8982	227.481552	236.494709	96.1889	0.000	-0.006	61705.375	-62.908	100.0983	3.5854	100.0952	6.6479	0.4031	0.5007	0.4672	0.8314	0.4421	0.6069	0.4191	0.5632	0.000000	0.000000	0	0.000000	0.000000	OCV, Discharge CC - R_DC, OCV, Charge CC -CV - R_DC, OCV	LG25oC charact P1a	3
28.06.2021 23:20:01	3707760001.917	0.374	0.733	21.10	16002	SK04A2C604	2	1.9675	3	1.9675	8.625	-0.250	0.0140	-0.250	0.250	0.0130	0.050	24.92	0.17	24.61	24.85	25.39	0.15	25.31	24.97	25.31	0.14	2.999987	4.199552	3.228287	4.188448	3.773052	3.694063	64.215427	64.289962	100.337	97.720655	100.453	97.262262	99.8841	238.080517	242.823882	98.0466	-0.006	-0.001	64215.423	-74.542	100.1165	-0.3366	100.1128	2.8505	0.3911	0.5302	0.4882	0.8977	0.4449	0.6489	0.4048	0.5928	0.000000	0.000000	0	0.000000	0.000000	OCV, Discharge CC - R_DC, OCV, Charge CC -CV - R_DC, OCV	LG25oC charact P1a	3
29.06.2021 07:57:31	3707791051.663	0.734	2.471	21.10	16002	SK04A2C604	3	2.9943	4	2.9943	41.702	-0.050	0.0020	-0.050	0.050	0.0020	0.033	24.60	0.09	24.83	24.60	24.86	0.09	24.75	24.60	24.82	0.09	2.999993	4.198900	3.036590	4.193153	3.752766	3.714433	65.713259	66.099596	102.677	100.000000	103.281	100.000000	99.4155	244.345337	247.874116	98.5764	-0.001	0.000	65713.258	-386.338	100.6037	-2.6770	100.5845	0.5845	0.2535	0.5182	0.4179	0.8860	0.4118	0.6664	0.3135	0.5781	0.000000	0.000000	0	0.000000	0.000000	OCV, Discharge CC - R_DC, OCV, Charge - pulses, OCV	LG25oC charact P1a	3
01.07.2021 01:39:37	3707941177.734	2.471	3.221	21.10	16002	SK04A2C604	4	4.0223	5	4.0223	17.993	-0.200	0.7160	-0.050				24.74	0.11	24.64	24.74	25.17	0.11					2.999990		3.048569			3.745187	65.794005		102.803	100.122876			0.0000	242.103037		0.0000	0.000	65794.008	65794.010	0.000	100.0000	-2.8031	100.0000	0.4623	0.4136	0.5605	0.4363	0.8854	0.4417	0.6393	0.4230	0.6071	0.000000	0.000000	0	0.000000	0.000000	OCV, Discharge - HPPC, OCV	LG25oC charact P1a	3
01.07.2021 19:39:13	3708005953.875	3.221	3.510	21.10	16002	SK04A2C604	5	4.0223	6	4.0223	6.936				0.750	0.0280	0.751	24.82	0.44					24.73	25.32	26.29	0.51		3.757039		3.685930	3.477224			32.898669			51.404	49.771362	0.0000		119.417799	0.0000	65794.008	32895.324	65794.008	32895.324	48.6011	-2.8031	50.2337	0.4623	0.4041	0.5096					0.4041	0.5096	0.000000	0.000000	0	0.000000	0.000000	OCV, Charge CC, OCV	LG25oC charact P1a	3
02.07.2021 15:18:00	3708076680.002	4.040	4.382	21.01	16033	SK04A2C604	0	0.0000	7	4.0223	20.936	0.000	0.0000	0.000	0.000	0.0000	0.000	39.89	6.08	25.87	39.89	45.10	6.08	25.87	39.89	45.10	6.08	3.686096	3.686096	3.684674	3.684674	3.686105	3.686105	0.000000	0.000000	0.000	0.000000		0.000000	0.0000	0.000000	0.000000	0.0000	32895.324	32895.355	32895.355	32895.324	48.6011	48.6010	50.2337	50.2337									0.000000	0.000000	0	0.000000	0.000000	OCV	OCV generic long HP	8
03.07.2021 12:16:00	3708152160.005	4.913	4.428	21.01	16039	SK04A2C604	0	0.0000	8	4.0223	1.111				0.750	0.2000	0.050	45.77	0.38					44.98	45.81	46.24	0.38		4.199018		4.190211	3.986279			33.238290			51.935	50.285164	0.0000		131.650601	0.0000	32895.355	0.000	32895.355	-342.940	100.5358	48.6010	100.5188	50.2337									0.000000	0.000000	0	0.000000	0.000000	OCV, Charge CC-CV, OCV	LG45oC 00100S3C4 P1a	3
03.07.2021 13:22:38	3708156158.510	4.959	4.576	21.01	16039	SK04A2C604	1	1.0227	9	5.0450	3.541	-0.750	0.0590	-0.750	0.750	0.0250	0.076	46.30	0.40	45.69	46.20	47.16	0.34	45.96	46.32	46.77	0.43	2.999995	4.199186	3.123188	4.188599	3.763052	3.683334	65.453205	65.453995	102.271	99.604259	102.272	99.023291	99.9988	241.703303	247.627691	97.6075	0.000	0.000	65453.211	-0.789	100.0012	-2.2706	100.0012	0.9779	0.3289	0.3314	0.3448	0.5213	0.3468	0.3759	0.3289	0.3314	0.000000	0.000000	0	0.000000	0.000000	OCV, Discharge CC - R_DC, OCV, Charge - pulses, OCV	LG45oC 00100S3C4 P1a	3
03.07.2021 16:55:06	3708168906.007	5.107	4.725	21.01	16039	SK04A2C604	2	2.0448	10	6.0671	3.573	-0.750	0.0230	-0.750	0.750	0.1460	0.050	46.37	0.38	45.96	46.34	47.15	0.27	45.97	46.35	46.83	0.44	2.999995	4.199209	3.121665	4.190624	3.714739	3.617857	65.416023	65.656913	102.213	99.547677	102.589	99.330279	99.6331	241.506704	248.401919	97.2242	0.000	0.001	65416.029	-240.889	100.3764	-2.2125	100.3644	1.0341			0.3466	0.5195	0.3466	0.5195			0.000000	0.000000	0	0.000000	0.000000	OCV, Discharge CC, OCV, Charge CC-CV, OCV	LG45oC 00100S3C4 P1a	3
03.07.2021 20:29:27	3708181767.017	5.256	4.870	21.01	16039	SK04A2C604	3	3.0696	11	7.0919	3.500	-0.750	0.0310	-0.750	0.750	0.0330	0.050	46.36	0.38	45.98	46.34	47.20	0.28	45.91	46.34	46.81	0.44	2.999998	4.198926	3.119484	4.191538	3.770639	3.615373	65.587473	65.672427	102.480	99.808584	102.613	99.353749	99.8706	242.190223	248.415280	97.4941	0.001	0.000	65587.480	-84.952	100.1327	-2.4804	100.1285	0.7748	0.3242	0.3341	0.3420	0.5175	0.3420	0.5175	0.3242	0.3341	0.000000	0.000000	0	0.000000	0.000000	OCV, Discharge CC - R_DC, OCV, Charge CC -CV - R_DC, OCV	LG45oC 00100S3C4 P1a	3
03.07.2021 23:59:26	3708194366.013	5.402	5.014	21.01	16039	SK04A2C604	4	4.0947	12	8.1170	3.436	-0.750	0.0310	-0.750	0.750	0.0330	0.050	46.31	0.36	45.98	46.29	47.10	0.26	46.00	46.29	46.74	0.42	2.999999	4.198993	3.115737	4.191896	3.767888	3.614111	65.603925	65.665141	102.506	99.833620	102.602	99.342727	99.9068	242.253112	248.349969	97.5451	0.000	0.000	65603.931	-61.215	100.0956	-2.5061	100.0926	0.7499	0.3290	0.3334	0.3394	0.5133	0.3439	0.4339	0.3290	0.3334	0.000000	0.000000	0	0.000000	0.000000	OCV, Discharge CC - R_DC, OCV, Charge CC -CV - R_DC, OCV	LG45oC 00100S3C4 P1a	3
04.07.2021 03:25:35	3708206735.013	5.545	5.157	21.01	16039	SK04A2C604	5	5.1196	13	9.1419	3.438	-0.750	0.0310	-0.750	0.750	0.0330	0.050	46.29	0.35	45.98	46.25	47.06	0.25	45.91	46.27	46.73	0.41	2.999994	4.199119	3.116037	4.192172	3.769972	3.613360	65.591545	65.647433	102.487	99.814780	102.574	99.315937	99.9149	242.203754	248.263043	97.5593	0.000	0.000	65591.551	-55.887	100.0873	-2.4868	100.0845	0.7686			0.3431	0.5116	0.3440	0.4288			0.000000	0.000000	0	0.000000	0.000000	OCV, Discharge CC - R_DC, OCV, Charge CC -CV - R_DC, OCV	LG45oC 00100S3C4 P1a	3
04.07.2021 06:51:51	3708219111.013	5.688	5.299	21.01	16039	SK04A2C604	6	6.1442	14	10.1665	3.421	-0.750	0.0310	-0.750	0.750	0.0330	0.050	46.29	0.36	45.98	46.23	47.01	0.24	45.96	46.28	46.73	0.42	2.999999	4.198899	3.113438	4.192122	3.769582	3.612865	65.579394	65.634122	102.468	99.796289	102.553	99.295799	99.9166	242.156514	248.188881	97.5694	0.000	0.001	65579.400	-54.727	100.0855	-2.4678	100.0828	0.7870			0.3453	0.5074	0.3454	0.4267			0.000000	0.000000	0	0.000000	0.000000	OCV, Discharge CC - R_DC, OCV, Charge CC -CV - R_DC, OCV	LG45oC 00100S3C4 P1a	3
04.07.2021 10:17:07	3708231427.013	5.831	5.441	21.01	16039	SK04A2C604	7	7.1687	15	11.1910	3.398	-0.750	0.0310	-0.750	0.750	0.0330	0.050	46.28	0.36	45.96	46.25	47.08	0.26	45.98	46.27	46.73	0.42	2.999999	4.199026	3.113540	4.192282	3.767764	3.613880	65.566779	65.611692	102.448	99.777092	102.518	99.261865	99.9315	242.107921	248.091207	97.5883	0.001	-0.001	65566.786	-44.911	100.0702	-2.4481	100.0679	0.8061	0.3278	0.3347	0.3409	0.5044	0.3411	0.4272	0.3302	0.3353	0.000000	0.000000	0	0.000000	0.000000	OCV, Discharge CC - R_DC, OCV, Charge CC -CV - R_DC, OCV	LG45oC 00100S3C4 P1a	3
04.07.2021 13:41:00	3708243660.013	5.972	5.584	21.01	16039	SK04A2C604	8	8.1929	16	12.2152	3.423	-0.750	0.0310	-0.750	0.750	0.0330	0.050	46.31	0.36	45.96	46.27	47.03	0.24	45.94	46.29	46.74	0.43	2.999998	4.199073	3.113428	4.192321	3.768386	3.614049	65.550002	65.596842	102.422	99.751562	102.495	99.239399	99.9286	242.050287	248.026414	97.5905	-0.001	-0.001	65550.007	-46.840	100.0732	-2.4219	100.0709	0.8315			0.3430	0.5046	0.3430	0.5046	0.3325	0.3381	0.000000	0.000000	0	0.000000	0.000000	OCV, Discharge CC - R_DC, OCV, Charge CC -CV - R_DC, OCV	LG45oC 00100S3C4 P1a	3
04.07.2021 17:06:24	3708255984.013	6.115	5.730	21.01	16039	SK04A2C604	9	9.2170	17	13.2393	3.515	-0.750	0.0310	-0.750	0.750	0.0330	0.050	46.33	0.38	45.97	46.30	47.17	0.28	45.98	46.31	46.78	0.43	2.999994	4.199164	3.115429	4.191508	3.768437	3.614041	65.536740	65.571868	102.401	99.731380	102.456	99.201617	99.9464	242.000281	247.923513	97.6109	-0.001	0.000	65536.745	-35.128	100.0549	-2.4012	100.0531	0.8515	0.3255	0.3330	0.3415	0.4966	0.3403	0.4197	0.3294	0.3350	0.000000	0.000000	0	0.000000	0.000000	OCV, Discharge CC - R_DC, OCV, Charge CC -CV - R_DC, OCV	LG45oC 00100S3C4 P1a	3
04.07.2021 20:37:18	3708268638.013	6.261	5.874	21.01	16039	SK04A2C604	10	10.2406	18	14.2629	3.448	-0.750	0.0310	-0.750	0.750	0.0330	0.050	46.32	0.36	45.97	46.28	47.12	0.26	45.92	46.30	46.75	0.42	2.999999	4.199032	3.113552	4.192123	3.767560	3.613381	65.511389	65.552194	102.362	99.692802	102.425	99.171853	99.9378	241.893465	247.833871	97.6031	0.000	0.000	65511.395	-40.804	100.0638	-2.3616	100.0617	0.8899	0.3260	0.3329	0.3452	0.5005	0.3422	0.4230	0.3260	0.3329	0.000000	0.000000	0	0.000000	0.000000	OCV, Discharge CC - R_DC, OCV, Charge CC -CV - R_DC, OCV	LG45oC 00100S3C4 P1a	3
05.07.2021 00:04:12	3708281052.013	6.405	6.017	21.01	16039	SK04A2C604	11	11.2639	19	15.2862	3.428	-0.750	0.0310	-0.750	0.750	0.0330	0.050	46.30	0.36	45.96	46.27	47.10	0.27	45.99	46.27	46.73	0.42	2.999994	4.198951	3.112227	4.192195	3.765828	3.612378	65.495292	65.529039	102.336	99.668306	102.389	99.136822	99.9485	241.837385	247.736293	97.6189	0.000	0.000	65495.298	-33.746	100.0527	-2.3364	100.0511	0.9142	0.3261	0.3294	0.3393	0.4963	0.3393	0.4963	0.3261	0.3294	0.000000	0.000000	0	0.000000	0.000000	OCV, Discharge CC - R_DC, OCV, Charge CC -CV - R_DC, OCV	LG45oC 00100S3C4 P1a	3
05.07.2021 03:29:52	3708293392.013	6.548	6.160	21.01	16039	SK04A2C604	12	12.2869	20	16.3092	3.440	-0.750	0.0310	-0.750	0.750	0.0320	0.050	46.30	0.36	45.98	46.25	47.04	0.25	45.99	46.28	46.73	0.43	2.999999	4.199120	3.110974	4.192167	3.766548	3.614418	65.470331	65.512119	102.297	99.630321	102.363	99.111225	99.9362	241.743796	247.665262	97.6091	0.000	-0.001	65470.337	-41.787	100.0653	-2.2974	100.0632	0.9520	0.3245	0.3315	0.3414	0.4958	0.3414	0.4958	0.3288	0.3338	0.000000	0.000000	0	0.000000	0.000000	OCV, Discharge CC - R_DC, OCV, Charge CC -CV - R_DC, OCV	LG45oC 00100S3C4 P1a	3
05.07.2021 06:56:15	3708305775.013	6.691	6.304	21.01	16039	SK04A2C604	13	13.3096	21	17.3319	3.451	-0.750	0.0310	-0.750	0.750	0.0330	0.050	46.30	0.36	45.96	46.26	47.10	0.27	45.94	46.27	46.73	0.42	2.999995	4.199161	3.111513	4.192020	3.767120	3.613629	65.453837	65.487733	102.272	99.605221	102.325	99.074332	99.9482	241.681489	247.568344	97.6221	-0.001	0.000	65453.842	-33.896	100.0530	-2.2716	100.0513	0.9769	0.3247	0.3327	0.3408	0.4917	0.3397	0.4181	0.3288	0.3346	0.000000	0.000000	0	0.000000	0.000000	OCV, Discharge CC - R_DC, OCV, Charge CC -CV - R_DC, OCV	LG45oC 00100S3C4 P1a	3
05.07.2021 10:23:20	3708318200.013	6.835	6.445	21.01	16039	SK04A2C604	14	14.3321	22	18.3544	3.403	-0.750	0.0310	-0.750	0.750	0.0330	0.050	46.29	0.36	45.97	46.25	47.07	0.25	45.95	46.27	46.73	0.43	3.000000	4.199195	3.110368	4.192750	3.766732	3.612902	65.435348	65.467140	102.243	99.577085	102.292	99.043177	99.9514	241.614019	247.479758	97.6298	0.000	0.000	65435.354	-31.791	100.0497	-2.2427	100.0481	1.0049	0.5342	0.3286	0.3389	0.4921	0.3370	0.4189	0.4327	0.3322	0.000000	0.000000	0	0.000000	0.000000	OCV, Discharge CC - R_DC, OCV, Charge CC -CV - R_DC, OCV	LG45oC 00100S3C4 P1a	3
05.07.2021 13:47:31	3708330451.013	6.977	6.590	21.01	16039	SK04A2C604	15	15.3542	23	19.3765	3.468	-0.750	0.0310	-0.750	0.750	0.0330	0.050	46.30	0.37	45.97	46.25	47.06	0.25	45.97	46.29	46.75	0.44	2.999994	4.199217	3.109944	4.191492	3.767045	3.613199	65.416395	65.443909	102.213	99.548243	102.256	99.008032	99.9580	241.548502	247.386128	97.6403	0.000	0.001	65416.401	-27.513	100.0430	-2.2131	100.0416	1.0336	0.3257	0.3306	0.3416	0.4917	0.3416	0.4917	0.3285	0.3325	0.000000	0.000000	0	0.000000	0.000000	OCV, Discharge CC - R_DC, OCV, Charge CC -CV - R_DC, OCV	LG45oC 00100S3C4 P1a	3
05.07.2021 17:15:34	3708342934.013	7.121	6.734	21.01	16039	SK04A2C604	16	16.3759	24	20.3982	3.454	-0.750	0.0310	-0.750	0.750	0.0330	0.050	46.33	0.37	45.98	46.29	47.12	0.27	45.96	46.32	46.79	0.43	2.999995	4.199040	3.110887	4.192164	3.766851	3.612737	65.391029	65.422853	102.173	99.509642	102.223	98.976177	99.9514	241.444050	247.303344	97.6307	0.001	0.001	65391.036	-31.822	100.0497	-2.1735	100.0481	1.0720	0.3222	0.3276	0.3414	0.4848	0.3402	0.4145	0.3269	0.3307	0.000000	0.000000	0	0.000000	0.000000	OCV, Discharge CC - R_DC, OCV, Charge CC -CV - R_DC, OCV	LG45oC 00100S3C4 P1a	3
05.07.2021 20:42:50	3708355370.013	7.265	6.878	21.01	16039	SK04A2C604	17	17.3974	25	21.4197	3.451	-0.750	0.0310	-0.750	0.750	0.0320	0.050	46.30	0.36	45.99	46.25	47.04	0.25	45.93	46.27	46.73	0.43	2.999996	4.199077	3.109275	4.191478	3.766360	3.614182	65.376553	65.406332	102.151	99.487613	102.197	98.951183	99.9545	241.395518	247.235375	97.6379	0.001	0.001	65376.560	-29.777	100.0465	-2.1509	100.0450	1.0939			0.3439	0.4879	0.3393	0.4165			0.000000	0.000000	0	0.000000	0.000000	OCV, Discharge CC - R_DC, OCV, Charge CC -CV - R_DC, OCV	LG45oC 00100S3C4 P1a	3
06.07.2021 00:09:55	3708367795.013	7.409	7.020	21.01	16039	SK04A2C604	18	18.4186	26	22.4409	3.417	-0.750	0.0310	-0.750	0.750	0.0320	0.050	46.29	0.35	45.99	46.25	47.02	0.24	45.97	46.27	46.73	0.42	2.999994	4.198896	3.108399	4.192374	3.765430	3.614139	65.356671	65.383782	102.120	99.457358	102.162	98.917068	99.9585	241.316325	247.144559	97.6418	0.001	0.000	65356.678	-27.109	100.0424	-2.1198	100.0410	1.1239	0.3238	0.3327	0.3446	0.4876	0.3403	0.4146	0.3261	0.3329	0.000000	0.000000	0	0.000000	0.000000	OCV, Discharge CC - R_DC, OCV, Charge CC -CV - R_DC, OCV	LG45oC 00100S3C4 P1a	3
06.07.2021 03:34:56	3708380096.013	7.551	7.164	21.01	16039	SK04A2C604	19	19.4395	27	23.4618	3.449	-0.750	0.0310	-0.750	0.750	0.0330	0.050	46.29	0.36	46.00	46.22	47.01	0.25	45.95	46.30	46.75	0.42	2.999989	4.199090	3.108638	4.192106	3.764740	3.613894	65.336502	65.362598	102.088	99.426665	102.129	98.885019	99.9601	241.246570	247.058486	97.6476	0.000	0.000	65336.508	-26.095	100.0408	-2.0883	100.0395	1.1545	0.3217	0.3287	0.3459	0.4865	0.3440	0.4171	0.3267	0.3319	0.000000	0.000000	0	0.000000	0.000000	OCV, Discharge CC - R_DC, OCV, Charge CC -CV - R_DC, OCV	LG45oC 00100S3C4 P1a	3
06.07.2021 07:01:51	3708392511.013	7.695	7.306	21.01	16039	SK04A2C604	20	20.4601	28	24.4824	3.411	-0.750	0.0310	-0.750	0.750	0.0330	0.050	46.29	0.36	45.99	46.23	47.03	0.25	45.96	46.28	46.74	0.42	2.999997	4.198938	3.107722	4.192206	3.765818	3.612461	65.316741	65.335371	102.057	99.396594	102.087	98.843828	99.9715	241.168401	246.945394	97.6606	0.000	-0.001	65316.748	-18.628	100.0291	-2.0574	100.0282	1.1843	0.3200	0.3265	0.3387	0.4774	0.3385	0.4112	0.3200	0.3265	0.000000	0.000000	0	0.000000	0.000000	OCV, Discharge CC - R_DC, OCV, Charge CC -CV - R_DC, OCV	LG45oC 00100S3C4 P1a	3
06.07.2021 10:26:32	3708404792.013	7.837	7.447	21.01	16039	SK04A2C604	21	21.4803	29	25.5026	3.386	-0.750	0.0310	-0.750	0.750	0.0330	0.050	46.27	0.36	45.98	46.24	47.05	0.25	45.95	46.25	46.72	0.42	2.999999	4.198854	3.106656	4.192261	3.765536	3.614349	65.292397	65.311177	102.019	99.359548	102.049	98.807226	99.9712	241.079228	246.851055	97.6618	-0.001	0.000	65292.402	-18.780	100.0293	-2.0194	100.0284	1.2212	0.3225	0.3289	0.3444	0.4820	0.3419	0.4120	0.3268	0.3329	0.000000	0.000000	0	0.000000	0.000000	OCV, Discharge CC - R_DC, OCV, Charge CC -CV - R_DC, OCV	LG45oC 00100S3C4 P1a	3
06.07.2021 13:49:40	3708416980.013	7.978	7.590	21.01	16039	SK04A2C604	22	22.5001	30	26.5224	3.429	-0.750	0.0310	-0.750	0.750	0.0320	0.050	46.28	0.36	45.98	46.23	47.03	0.25	45.96	46.27	46.72	0.43	2.999993	4.198877	3.106345	4.191635	3.764015	3.613251	65.270051	65.295887	101.984	99.325543	102.025	98.784094	99.9604	240.998519	246.795276	97.6512	0.000	0.001	65270.057	-25.835	100.0404	-1.9845	100.0391	1.2550			0.3385	0.4759	0.3373	0.4110			0.000000	0.000000	0	0.000000	0.000000	OCV, Discharge CC - R_DC, OCV, Charge CC -CV - R_DC, OCV	LG45oC 00100S3C4 P1a	3
06.07.2021 17:15:24	3708429324.013	8.121	7.733	21.01	16039	SK04A2C604	23	23.5197	31	27.5420	3.448	-0.750	0.0310	-0.750	0.750	0.0330	0.050	46.32	0.37	45.97	46.29	47.04	0.25	45.97	46.29	46.75	0.44	2.999987	4.198918	3.108959	4.192250	3.765489	3.613640	65.252427	65.270513	101.957	99.298723	101.985	98.745706	99.9723	240.927812	246.701486	97.6597	0.001	0.000	65252.434	-18.084	100.0283	-1.9569	100.0274	1.2816	0.3202	0.3305	0.3322	0.4747	0.3322	0.4747	0.3257	0.3315	0.000000	0.000000	0	0.000000	0.000000	OCV, Discharge CC - R_DC, OCV, Charge CC -CV - R_DC, OCV	LG45oC 00100S3C4 P1a	3
06.07.2021 20:42:15	3708441735.013	8.265	7.877	21.01	16039	SK04A2C604	24	24.5390	32	28.5613	3.440	-0.750	0.0310	-0.750	0.750	0.0330	0.050	46.30	0.36	45.97	46.26	46.99	0.24	45.93	46.29	46.75	0.43	2.999994	4.199069	3.106904	4.192017	3.764626	3.613883	65.234695	65.258085	101.929	99.271739	101.966	98.726904	99.9642	240.866336	246.648052	97.6559	0.000	0.001	65234.701	-23.389	100.0365	-1.9292	100.0354	1.3085	0.3245	0.3294	0.3424	0.4735	0.3394	0.4088	0.3270	0.3331	0.000000	0.000000	0	0.000000	0.000000	OCV, Discharge CC - R_DC, OCV, Charge CC -CV - R_DC, OCV	LG45oC 00100S3C4 P1a	3
07.07.2021 00:08:40	3708454120.013	8.408	8.019	21.01	16039	SK04A2C604	25	25.5580	33	29.5803	3.414	-0.750	0.0310	-0.750	0.750	0.0320	0.050	46.28	0.36	45.98	46.24	47.04	0.25	45.94	46.26	46.72	0.42	2.999994	4.198992	3.106301	4.192070	3.765189	3.613801	65.214117	65.231814	101.897	99.240424	101.925	98.687160	99.9729	240.782634	246.544199	97.6631	0.001	0.000	65214.124	-17.695	100.0276	-1.8971	100.0268	1.3396	0.3211	0.3279	0.3413	0.4733	0.3401	0.4080	0.3211	0.3279	0.000000	0.000000	0	0.000000	0.000000	OCV, Discharge CC - R_DC, OCV, Charge CC -CV - R_DC, OCV	LG45oC 00100S3C4 P1a	3
07.07.2021 03:33:31	3708466411.013	8.550	8.161	21.01	16039	SK04A2C604	26	26.5766	34	30.5989	3.399	-0.750	0.0310	-0.750	0.750	0.0330	0.050	46.28	0.35	45.98	46.23	47.02	0.25	45.97	46.27	46.73	0.43	3.000000	4.199052	3.104638	4.191946	3.763348	3.613347	65.192080	65.212201	101.863	99.206889	101.894	98.657488	99.9691	240.702025	246.462825	97.6626	0.000	-0.001	65192.086	-20.120	100.0314	-1.8626	100.0304	1.3729	0.3212	0.3301	0.3436	0.4701	0.3401	0.4078	0.3212	0.3301	0.000000	0.000000	0	0.000000	0.000000	OCV, Discharge CC - R_DC, OCV, Charge CC -CV - R_DC, OCV	LG45oC 00100S3C4 P1a	3
07.07.2021 06:57:26	3708478646.013	8.692	8.304	21.01	16039	SK04A2C604	27	27.5949	35	31.6172	3.434	-0.750	0.0310	-0.750	0.750	0.0320	0.050	46.30	0.36	45.98	46.23	47.00	0.24	45.94	46.31	46.76	0.44	2.999998	4.198903	3.105937	4.192209	3.763936	3.613860	65.170514	65.190727	101.829	99.174071	101.861	98.625001	99.9690	240.622660	246.383120	97.6620	-0.001	0.001	65170.518	-20.214	100.0316	-1.8289	100.0306	1.4056	0.3181	0.3235	0.3411	0.4710	0.3411	0.4710	0.3242	0.3294	0.000000	0.000000	0	0.000000	0.000000	OCV, Discharge CC - R_DC, OCV, Charge CC -CV - R_DC, OCV	LG45oC 00100S3C4 P1a	3
07.07.2021 10:23:27	3708491007.013	8.835	8.448	21.01	16039	SK04A2C604	28	28.6129	36	32.6352	3.458	-0.750	0.0310	-0.750	0.750	0.0320	0.050	46.32	0.36	45.97	46.28	47.04	0.25	45.98	46.30	46.75	0.43	2.999998	4.199114	3.107185	4.191932	3.764110	3.613474	65.152639	65.167101	101.801	99.146869	101.824	98.589258	99.9778	240.554603	246.297024	97.6685	0.001	0.000	65152.646	-14.460	100.0226	-1.8010	100.0219	1.4326			0.3364	0.4697	0.3379	0.4051			0.000000	0.000000	0	0.000000	0.000000	OCV, Discharge CC - R_DC, OCV, Charge CC -CV - R_DC, OCV	LG45oC 00100S3C4 P1a	3
07.07.2021 13:50:56	3708503456.013	8.979	8.590	21.01	16039	SK04A2C604	29	29.6305	37	33.6528	3.408	-0.750	0.0310	-0.750	0.750	0.0330	0.050	46.30	0.37	45.99	46.24	47.04	0.25	45.95	46.30	46.77	0.44	2.999993	4.198868	3.104445	4.192176	3.764158	3.613666	65.129418	65.150287	101.765	99.111532	101.797	98.563820	99.9680	240.465212	246.223498	97.6614	0.000	-0.001	65129.424	-20.868	100.0326	-1.7647	100.0316	1.4677	0.3189	0.3273	0.3373	0.4651	0.3373	0.4651	0.3189	0.3273	0.000000	0.000000	0	0.000000	0.000000	OCV, Discharge CC - R_DC, OCV, Charge CC -CV - R_DC, OCV	LG45oC 00100S3C4 P1a	3
07.07.2021 17:15:24	3708515724.013	9.121	8.732	21.01	16039	SK04A2C604	30	30.6479	38	34.6702	3.423	-0.750	0.0310	-0.750	0.750	0.0330	0.050	46.29	0.35	45.97	46.24	46.97	0.24	45.95	46.28	46.75	0.42	3.000000	4.199012	3.105600	4.192330	3.763688	3.613086	65.109643	65.127080	101.734	99.081440	101.761	98.528711	99.9732	240.390946	246.139817	97.6644	-0.001	0.001	65109.648	-17.437	100.0272	-1.7338	100.0264	1.4977	0.3182	0.3227	0.3398	0.4698	0.3381	0.4048	0.3236	0.3275	0.000000	0.000000	0	0.000000	0.000000	OCV, Discharge CC - R_DC, OCV, Charge CC -CV - R_DC, OCV	LG45oC 00100S3C4 P1a	3
07.07.2021 20:40:47	3708528047.013	9.264	8.875	21.01	16039	SK04A2C604	31	31.6649	39	35.6872	3.416	-0.750	0.0310	-0.750	0.750	0.0330	0.050	46.29	0.36	45.98	46.23	47.03	0.25	45.94	46.30	46.76	0.43	2.999982	4.199012	3.105094	4.191955	3.764377	3.612968	65.092121	65.102838	101.706	99.054775	101.723	98.492036	99.9835	240.325011	246.043994	97.6756	0.001	0.001	65092.128	-10.715	100.0167	-1.7065	100.0162	1.5242	0.3213	0.3275	0.3375	0.4662	0.3363	0.4028	0.3213	0.3275	0.000000	0.000000	0	0.000000	0.000000	OCV, Discharge CC - R_DC, OCV, Charge CC -CV - R_DC, OCV	LG45oC 00100S3C4 P1a	3
08.07.2021 00:05:43	3708540343.013	9.406	9.017	21.01	16039	SK04A2C604	32	32.6816	40	36.7039	3.410	-0.750	0.0310	-0.750	0.750	0.0330	0.050	46.29	0.35	45.98	46.26	47.05	0.25	45.94	46.27	46.71	0.42	2.999994	4.198794	3.105105	4.192196	3.764187	3.612270	65.067010	65.077339	101.667	99.016562	101.683	98.453460	99.9841	240.229440	245.944215	97.6764	0.001	0.000	65067.017	-10.327	100.0161	-1.6672	100.0156	1.5622			0.3333	0.4659	0.3355	0.4047	0.3316	0.3358	0.000000	0.000000	0	0.000000	0.000000	OCV, Discharge CC - R_DC, OCV, Charge CC -CV - R_DC, OCV	LG45oC 00100S3C4 P1a	3
08.07.2021 03:30:18	3708552618.013	9.548	9.158	21.01	16039	SK04A2C604	33	33.6979	41	37.7202	3.384	-0.750	0.0310	-0.750	0.750	0.0320	0.050	46.28	0.35	45.96	46.24	46.97	0.24	45.97	46.26	46.71	0.42	2.999999	4.199160	3.104793	4.192489	3.763404	3.611212	65.042055	65.058626	101.628	98.978587	101.654	98.425149	99.9745	240.136140	245.878246	97.6647	0.000	0.000	65042.061	-16.570	100.0259	-1.6282	100.0251	1.5999	0.3166	0.3257	0.3413	0.4669	0.3388	0.4043	0.3166	0.3257	0.000000	0.000000	0	0.000000	0.000000	OCV, Discharge CC - R_DC, OCV, Charge CC -CV - R_DC, OCV	LG45oC 00100S3C4 P1a	3
08.07.2021 06:53:21	3708564801.013	9.689	9.296	21.01	16039	SK04A2C604	34	34.7139	42	38.7362	3.309	-0.750	0.0310	-0.750	0.750	0.0320	0.050	46.15	0.37	45.96	46.21	46.96	0.23	45.93	46.03	46.77	0.38	2.999996	4.199184	3.103360	4.193409	3.763686	3.612904	65.027085	65.025048	101.605	98.955806	101.602	98.374350	100.0031	240.081578	245.741302	97.6969	0.000	0.001	65027.090	0.000	100.0000	-1.6048	100.0000	1.6226	0.3217	0.3271	0.3414	0.4649	0.3382	0.4019	0.3253	0.3297	0.000000	0.000000	0	0.000000	0.000000	OCV, Discharge CC - R_DC, OCV, Charge CC -CV - R_DC, OCV	LG45oC 00100S3C4 P1a	3
08.07.2021 10:11:54	3708576714.125	9.827	9.442	21.01	16039	SK04A2C604	35	35.7294	43	39.7517	3.500	-0.750	0.0310	-0.750	0.750	0.0320	0.050	46.20	0.42	45.45	45.99	46.96	0.36	46.00	46.31	46.77	0.45	2.999988	4.198613	3.103409	4.190526	3.761955	3.612429	64.993188	65.013518	101.552	98.904223	101.584	98.356907	99.9687	239.934012	245.658416	97.6698	0.001	0.001	64993.194	-20.329	100.0318	-1.5519	100.0308	1.6738	0.3113	0.3089	0.3452	0.4702	0.3418	0.4092	0.3113	0.3089	0.000000	0.000000	0	0.000000	0.000000	OCV, Discharge CC - R_DC, OCV, Charge CC -CV - R_DC, OCV	LG45oC 00100S3C4 P1a	3
08.07.2021 13:41:55	3708589315.013	9.973	9.590	21.01	16039	SK04A2C604	36	36.7446	44	40.7669	3.564	-0.750	0.0310	-0.751	0.750	0.0330	0.050	46.44	0.43	45.99	46.36	47.28	0.31	45.92	46.46	46.96	0.51	2.999999	4.199048	3.109434	4.191139	3.764846	3.612490	64.970700	64.992867	101.517	98.870001	101.551	98.325665	99.9659	239.821887	245.571881	97.6585	0.001	0.001	64970.707	-22.165	100.0346	-1.5167	100.0335	1.7079			0.3547	0.4724	0.3459	0.4105			0.000000	0.000000	0	0.000000	0.000000	OCV, Discharge CC - R_DC, OCV, Charge CC -CV - R_DC, OCV	LG45oC 00100S3C4 P1a	3
08.07.2021 17:15:47	3708602147.013	10.121	9.740	21.01	16039	SK04A2C604	37	37.7597	45	41.7820	3.607	-0.750	0.0310	-0.750	0.750	0.0320	0.050	46.43	0.40	45.98	46.40	47.27	0.30	45.99	46.44	46.97	0.47	2.999995	4.198549	3.108412	4.190881	3.762200	3.611639	64.968151	64.973616	101.513	98.866122	101.521	98.296540	99.9916	239.810725	245.491886	97.6858	0.001	0.000	64968.158	-5.463	100.0085	-1.5127	100.0083	1.7117	0.3271	0.3058	0.3405	0.4637	0.3438	0.4101	0.3184	0.3107	0.000000	0.000000	0	0.000000	0.000000	OCV, Discharge CC - R_DC, OCV, Charge CC -CV - R_DC, OCV	LG45oC 00100S3C4 P1a	3
08.07.2021 20:52:13	3708615133.013	10.272	9.890	21.01	16039	SK04A2C604	38	38.7743	46	42.7966	3.601	-0.750	0.0310	-0.750	0.750	0.0320	0.050	46.40	0.36	45.97	46.38	47.13	0.25	45.97	46.39	46.81	0.43	2.999973	4.198500	3.109495	4.190902	3.763987	3.613106	64.933396	64.948305	101.458	98.813233	101.482	98.258248	99.9770	239.677723	245.399896	97.6682	0.000	0.001	64933.402	-14.908	100.0233	-1.4584	100.0226	1.7643			0.3470	0.4761	0.3438	0.4128			0.000000	0.000000	0	0.000000	0.000000	OCV, Discharge CC - R_DC, OCV, Charge CC -CV - R_DC, OCV	LG45oC 00100S3C4 P1a	3
09.07.2021 00:28:15	3708628095.013	10.422	10.039	21.01	16039	SK04A2C604	39	39.7886	47	43.8109	3.570	-0.750	0.0310	-0.751	0.750	0.0320	0.050	46.39	0.40	45.96	46.32	47.16	0.27	45.93	46.40	46.89	0.49	2.999976	4.199162	3.109032	4.190930	3.765470	3.611967	64.915790	64.935553	101.431	98.786441	101.462	98.238956	99.9696	239.607098	245.356316	97.6568	0.001	0.001	64915.797	-19.761	100.0309	-1.4309	100.0299	1.7909	0.1788	0.3094	0.3564	0.4738	0.3479	0.4113	0.1788	0.3094	0.000000	0.000000	0	0.000000	0.000000	OCV, Discharge CC - R_DC, OCV, Charge CC -CV - R_DC, OCV	LG45oC 00100S3C4 P1a	3
09.07.2021 04:02:28	3708640948.013	10.570	10.188	21.01	16039	SK04A2C604	40	40.8027	48	44.8250	3.572	-0.750	0.0310	-0.750	0.750	0.0320	0.050	46.42	0.40	45.96	46.37	47.23	0.31	45.96	46.44	46.96	0.47	2.999999	4.198583	3.108020	4.190799	3.766101	3.611771	64.900122	64.913105	101.406	98.762598	101.427	98.204995	99.9800	239.538549	245.276118	97.6608	0.001	0.001	64900.129	-12.981	100.0203	-1.4065	100.0196	1.8146			0.3462	0.4654	0.3459	0.4076	0.3121	0.3106	0.000000	0.000000	0	0.000000	0.000000	OCV, Discharge CC - R_DC, OCV, Charge CC -CV - R_DC, OCV	LG45oC 00100S3C4 P1a	3
09.07.2021 07:36:47	3708653807.013	10.719	10.340	21.01	16039	SK04A2C604	41	41.8163	49	45.8386	3.646	-0.750	0.0310	-0.750	0.750	0.0320	0.050	46.42	0.38	45.98	46.38	47.14	0.27	45.97	46.42	46.86	0.46	2.999989	4.198361	3.109596	4.190684	3.764721	3.613779	64.872423	64.884483	101.363	98.720447	101.382	98.161694	99.9814	239.432192	245.177863	97.6565	0.001	0.000	64872.430	-12.059	100.0188	-1.3632	100.0182	1.8565	0.3013	0.3056	0.3471	0.4724	0.3457	0.4123	0.3013	0.3056	0.000000	0.000000	0	0.000000	0.000000	OCV, Discharge CC - R_DC, OCV, Charge CC -CV - R_DC, OCV	LG45oC 00100S3C4 P1a	3
09.07.2021 11:15:34	3708666934.013	10.871	10.491	21.01	16039	SK04A2C604	42	42.8297	50	46.8520	3.633	-0.750	0.0310	-0.751	0.750	0.0330	0.050	46.46	0.42	45.98	46.41	47.26	0.29	45.97	46.45	46.95	0.52	2.999998	4.198761	3.111939	4.191158	3.766079	3.613289	64.853085	64.867055	101.333	98.691019	101.355	98.135327	99.9785	239.351357	245.104862	97.6526	0.000	0.001	64853.091	-13.969	100.0218	-1.3330	100.0211	1.8858	0.3051	0.3080	0.3478	0.4721	0.3453	0.4127	0.2741	0.3079	0.000000	0.000000	0	0.000000	0.000000	OCV, Discharge CC - R_DC, OCV, Charge CC -CV - R_DC, OCV	LG45oC 00100S3C4 P1a	3
09.07.2021 14:53:32	3708680012.013	11.023	10.641	21.01	16039	SK04A2C604	43	43.8429	51	47.8652	3.595	-0.750	0.0310	-0.750	0.750	0.0320	0.050	46.44	0.40	45.97	46.41	47.26	0.31	45.98	46.46	46.98	0.47	2.999999	4.198147	3.107305	4.190764	3.762324	3.611161	64.845237	64.852538	101.321	98.679076	101.332	98.113365	99.9887	239.328467	245.027052	97.6743	0.001	0.000	64845.244	-7.299	100.0114	-1.3207	100.0110	1.8977			0.3421	0.4577	0.3423	0.4043			0.000000	0.000000	0	0.000000	0.000000	OCV, Discharge CC - R_DC, OCV, Charge CC -CV - R_DC, OCV	LG45oC 00100S3C4 P1a	3
09.07.2021 18:29:15	3708692955.013	11.172	10.792	21.01	16039	SK04A2C604	44	44.8555	52	48.8778	3.614	-0.750	0.0310	-0.750	0.750	0.0320	0.050	46.42	0.37	45.97	46.38	47.16	0.27	45.98	46.43	46.87	0.45	2.999997	4.198451	3.109300	4.190625	3.763157	3.611829	64.810221	64.820239	101.266	98.625790	101.282	98.064501	99.9845	239.198089	244.910944	97.6674	0.000	0.000	64810.228	-10.016	100.0156	-1.2660	100.0152	1.9506	0.3001	0.3066	0.3517	0.4693	0.3470	0.4110	0.3001	0.3066	0.000000	0.000000	0	0.000000	0.000000	OCV, Discharge CC - R_DC, OCV, Charge CC -CV - R_DC, OCV	LG45oC 00100S3C4 P1a	3
09.07.2021 22:06:06	3708705966.013	11.323	10.942	21.01	16039	SK04A2C604	45	45.8678	53	49.8901	3.611	-0.750	0.0310	-0.751	0.750	0.0320	0.050	46.40	0.40	45.98	46.36	47.20	0.28	45.95	46.40	46.89	0.50	2.999997	4.198830	3.109838	4.190903	3.766344	3.613274	64.783028	64.800912	101.223	98.584409	101.251	98.035262	99.9724	239.089709	244.847274	97.6485	0.000	0.001	64783.034	-17.883	100.0279	-1.2235	100.0271	1.9918			0.3517	0.4660	0.3494	0.4093			0.000000	0.000000	0	0.000000	0.000000	OCV, Discharge CC - R_DC, OCV, Charge CC -CV - R_DC, OCV	LG45oC 00100S3C4 P1a	3
10.07.2021 01:42:47	3708718967.013	11.473	11.089	21.01	16039	SK04A2C604	46	46.8797	54	50.9020	3.516	-0.750	0.0310	-0.750	0.750	0.0320	0.050	46.41	0.40	45.98	46.36	47.20	0.30	45.99	46.42	46.92	0.47	2.999964	4.198445	3.105370	4.190463	3.761793	3.612980	64.764781	64.785078	101.195	98.556641	101.227	98.011307	99.9687	239.005655	244.781803	97.6403	0.001	0.000	64764.788	-20.295	100.0317	-1.1950	100.0307	2.0194			0.3416	0.4648	0.3399	0.4049			0.000000	0.000000	0	0.000000	0.000000	OCV, Discharge CC - R_DC, OCV, Charge CC -CV - R_DC, OCV	LG45oC 00100S3C4 P1a	3
10.07.2021 05:13:45	3708731625.013	11.620	11.239	21.01	16039	SK04A2C604	47	47.8913	55	51.9136	3.614	-0.750	0.0310	-0.751	0.750	0.0330	0.050	46.39	0.37	45.98	46.35	47.10	0.26	45.98	46.39	46.85	0.45	2.999995	4.198516	3.109231	4.190429	3.763062	3.611903	64.738763	64.741778	101.154	98.517048	101.159	97.945800	99.9953	238.911715	244.630813	97.6622	0.000	-0.001	64738.770	-3.014	100.0047	-1.1543	100.0046	2.0588			0.3564	0.4761	0.3530	0.4154			0.000000	0.000000	0	0.000000	0.000000	OCV, Discharge CC - R_DC, OCV, Charge CC -CV - R_DC, OCV	LG45oC 00100S3C4 P1a	3
10.07.2021 08:50:36	3708744636.013	11.771	11.389	21.01	16039	SK04A2C604	48	48.9024	56	52.9247	3.599	-0.750	0.0310	-0.751	0.750	0.0330	0.050	46.41	0.40	45.99	46.36	47.18	0.28	45.99	46.41	46.89	0.50	2.999991	4.198430	3.110189	4.190672	3.764843	3.613534	64.711382	64.727838	101.112	98.475381	101.137	97.924710	99.9746	238.799056	244.578787	97.6369	-0.001	0.000	64711.387	-16.456	100.0257	-1.1115	100.0249	2.1002	0.3280	0.3076	0.3565	0.4720	0.3488	0.4101	0.3280	0.3076	0.000000	0.000000	0	0.000000	0.000000	OCV, Discharge CC - R_DC, OCV, Charge CC -CV - R_DC, OCV	LG45oC 00100S3C4 P1a	3
10.07.2021 12:26:31	3708757591.013	11.920	11.536	21.01	16039	SK04A2C604	49	49.9133	57	53.9356	3.518	-0.750	0.0310	-0.750	0.750	0.0330	0.050	46.41	0.41	45.98	46.36	47.20	0.30	45.98	46.43	46.94	0.49	2.999993	4.198438	3.105239	4.190645	3.762801	3.612673	64.702019	64.709571	101.097	98.461132	101.109	97.897075	99.9883	238.765395	244.489168	97.6589	0.000	0.001	64702.025	-7.551	100.0118	-1.0969	100.0114	2.1143	0.3126	0.3196	0.3488	0.4575	0.3488	0.4575	0.3119	0.3168	0.000000	0.000000	0	0.000000	0.000000	OCV, Discharge CC - R_DC, OCV, Charge CC -CV - R_DC, OCV	LG45oC 00100S3C4 P1a	3
10.07.2021 15:57:34	3708770254.013	12.067	11.685	21.01	16039	SK04A2C604	50	50.9238	58	54.9461	3.571	-0.750	0.0310	-0.750	0.750	0.0340	0.050	46.41	0.37	45.98	46.38	47.12	0.26	45.93	46.41	46.89	0.45	2.999978	4.198398	3.107830	4.190864	3.759267	3.613421	64.669347	64.676362	101.046	98.411413	101.057	97.846834	99.9892	238.649865	244.361299	97.6627	0.001	0.001	64669.354	-7.013	100.0110	-1.0459	100.0106	2.1638	0.3079	0.3006	0.3476	0.4651	0.3443	0.4076	0.3079	0.3006	0.000000	0.000000	0	0.000000	0.000000	OCV, Discharge CC - R_DC, OCV, Charge CC -CV - R_DC, OCV	LG45oC 00100S3C4 P1a	3
10.07.2021 19:31:51	3708783111.013	12.216	11.836	21.01	16039	SK04A2C604	51	51.9339	59	55.9562	3.626	-0.750	0.0310	-0.751	0.750	0.0320	0.050	46.39	0.39	45.98	46.33	47.13	0.27	45.99	46.40	46.88	0.48	2.999990	4.198747	3.108792	4.190245	3.764056	3.611566	64.643399	64.651624	101.005	98.371927	101.018	97.809409	99.9873	238.545377	244.277234	97.6535	0.001	-0.001	64643.407	-8.223	100.0128	-1.0053	100.0124	2.2030	0.2985	0.3081	0.3488	0.4664	0.3439	0.4047	0.2985	0.3081	0.000000	0.000000	0	0.000000	0.000000	OCV, Discharge CC - R_DC, OCV, Charge CC -CV - R_DC, OCV	LG45oC 00100S3C4 P1a	3
10.07.2021 23:09:23	3708796163.013	12.367	11.982	21.01	16039	SK04A2C604	52	52.9436	60	56.9659	3.504	-0.750	0.0310	-0.751	0.750	0.0330	0.050	46.43	0.41	45.97	46.36	47.24	0.31	45.98	46.46	46.96	0.49	2.999984	4.198807	3.104631	4.190596	3.761453	3.611847	64.621913	64.633944	100.972	98.339230	100.991	97.782661	99.9814	238.456029	244.198067	97.6486	-0.001	0.001	64621.918	-12.031	100.0188	-0.9717	100.0182	2.2355	0.3171	0.3214	0.3533	0.4665	0.3531	0.4115	0.3114	0.3114	0.000000	0.000000	0	0.000000	0.000000	OCV, Discharge CC - R_DC, OCV, Charge CC -CV - R_DC, OCV	LG45oC 00100S3C4 P1a	3
11.07.2021 02:39:38	3708808778.013	12.513	12.134	21.01	16039	SK04A2C604	53	53.9529	61	57.9752	3.646	-0.750	0.0310	-0.751	0.750	0.0330	0.050	46.42	0.39	45.98	46.41	47.18	0.28	45.99	46.43	46.97	0.47	2.999968	4.198392	3.109637	4.190298	3.764799	3.612950	64.595038	64.599499	100.930	98.298333	100.937	97.730550	99.9931	238.360553	244.100769	97.6484	0.001	0.001	64595.045	-4.460	100.0070	-0.9298	100.0067	2.2762	0.3018	0.3061	0.3618	0.4727	0.3542	0.4126	0.3119	0.3163	0.000000	0.000000	0	0.000000	0.000000	OCV, Discharge CC - R_DC, OCV, Charge CC -CV - R_DC, OCV	LG45oC 00100S3C4 P1a	3
11.07.2021 06:18:25	3708821905.013	12.665	12.287	21.01	16039	SK04A2C604	54	54.9618	62	58.9841	3.671	-0.750	0.0310	-0.751	0.750	0.0320	0.050	46.43	0.40	45.98	46.39	47.24	0.29	45.96	46.43	46.91	0.48	2.999972	4.198395	3.111133	4.190270	3.766834	3.612147	64.569814	64.577330	100.890	98.259948	100.902	97.697012	99.9884	238.249658	244.021822	97.6346	0.001	0.000	64569.822	-7.513	100.0117	-0.8903	100.0114	2.3143	0.3039	0.3076	0.3556	0.4720	0.3495	0.4119	0.3039	0.3076	0.000000	0.000000	0	0.000000	0.000000	OCV, Discharge CC - R_DC, OCV, Charge CC -CV - R_DC, OCV	LG45oC 00100S3C4 P1a	3
11.07.2021 09:58:42	3708835122.013	12.818	12.433	21.01	16039	SK04A2C604	55	55.9704	63	59.9927	3.514	-0.750	0.0310	-0.751	0.750	0.0320	0.050	46.43	0.42	45.98	46.37	47.24	0.30	45.96	46.46	46.96	0.50	2.999980	4.198358	3.105749	4.190551	3.763605	3.611322	64.550416	64.567415	100.860	98.230429	100.887	97.682012	99.9737	238.172644	243.953110	97.6305	0.000	0.001	64550.422	-16.998	100.0266	-0.8600	100.0257	2.3437	0.3142	0.3154	0.3535	0.4687	0.3535	0.4687	0.3142	0.3154	0.000000	0.000000	0	0.000000	0.000000	OCV, Discharge CC - R_DC, OCV, Charge CC -CV - R_DC, OCV	LG45oC 00100S3C4 P1a	3
11.07.2021 13:29:33	3708847773.013	12.964	12.586	21.01	16039	SK04A2C604	56	56.9787	64	61.0010	3.669	-0.750	0.0310	-0.750	0.750	0.0320	0.050	46.43	0.38	45.98	46.40	47.18	0.29	45.94	46.46	46.94	0.47	2.999991	4.198314	3.109124	4.189821	3.764398	3.610870	64.530815	64.529543	100.829	98.200601	100.827	97.624716	100.0020	238.112087	243.815051	97.6609	0.001	0.001	64530.822	0.000	100.0000	-0.8294	100.0000	2.3733	0.3252	0.3014	0.3468	0.4660	0.3437	0.4094	0.3252	0.3014	0.000000	0.000000	0	0.000000	0.000000	OCV, Discharge CC - R_DC, OCV, Charge CC -CV - R_DC, OCV	LG45oC 00100S3C4 P1a	3
11.07.2021 17:09:41	3708860981.013	13.117	12.744	21.01	16039	SK04A2C604	57	57.9865	65	62.0088	3.786	-0.750	0.0310	-0.750	0.750	0.0320	0.050	46.47	0.41	45.98	46.42	47.26	0.29	45.95	46.51	47.02	0.51	2.999986	4.198432	3.114354	4.189895	3.764066	3.611539	64.499325	64.507335	100.780	98.152680	100.793	97.591118	99.9876	237.983609	243.753926	97.6327	0.001	0.001	64499.332	-8.008	100.0125	-0.7802	100.0121	2.4210	0.3152	0.3025	0.3556	0.4690	0.3488	0.4094	0.3152	0.3025	0.000000	0.000000	0	0.000000	0.000000	OCV, Discharge CC - R_DC, OCV, Charge CC -CV - R_DC, OCV	LG45oC 00100S3C4 P1a	3
11.07.2021 20:56:50	3708874610.013	13.275	12.890	21.01	16039	SK04A2C604	58	58.9940	66	63.0163	3.524	-0.750	0.0310	-0.750	0.750	0.0320	0.050	46.45	0.42	45.98	46.41	47.30	0.32	45.97	46.46	46.95	0.49	2.999994	4.198509	3.106491	4.190690	3.763603	3.611444	64.483390	64.497642	100.755	98.128431	100.778	97.576454	99.9779	237.909755	243.697594	97.6250	0.001	0.001	64483.397	-14.250	100.0223	-0.7553	100.0216	2.4451			0.3476	0.4644	0.3476	0.4644	0.1007	0.3025	0.000000	0.000000	0	0.000000	0.000000	OCV, Discharge CC - R_DC, OCV, Charge CC -CV - R_DC, OCV	LG45oC 00100S3C4 P1a	3
12.07.2021 00:28:18	3708887298.013	13.422	13.041	21.01	16039	SK04A2C604	59	60.0012	67	64.0235	3.622	-0.750	0.0310	-0.751	0.750	0.0320	0.050	46.43	0.38	45.98	46.39	47.12	0.27	45.95	46.43	46.91	0.45	2.999992	4.198480	3.109980	4.190365	3.764091	3.612262	64.462002	64.458226	100.722	98.095884	100.716	97.516823	100.0059	237.834806	243.562654	97.6483	0.001	0.000	64462.009	0.000	100.0000	-0.7219	100.0000	2.4775	0.2956	0.3109	0.3510	0.4696	0.3510	0.4696	0.2956	0.3109	0.000000	0.000000	0	0.000000	0.000000	OCV, Discharge CC - R_DC, OCV, Charge CC -CV - R_DC, OCV	LG45oC 00100S3C4 P1a	3
