Repository: ife-bat/MachineLearning

# In this thesis, ML models were made for two different datasets. The code for the MIT data models can be found in SeversonReproduced.ipynb and NewModelMIT.ipynb. For the IFE data, it can be found in IFE_ML.ipynb.

File: data/IFE/interim/Cell_ID_SK04A2C614/Cell_ID_SK04A2C614_Lot_594.txt (part 1 of 15)
Date and Time	Time stamp	Total time (days)	Total test time (days)	Position	Tasks	CellUnit	Cycle - actual	Cycle - normalized	Cycle - total	Cycle - total - normalized	Cycle length (h)	Current_dch (C)	Current_dch std dev (C)	Current_dch_end (C)	Current_cha (C)	Current_cha std dev (C)	Current_cha_end (C)	Temp avg (°C)	Temp std dev (°C)	Temp dch start (°C)	Temp dch avg (°C)	Temp dch max (°C)	Temp dch std dev (°C)	Temp cha start (°C)	Temp cha avg (°C)	Temp cha max (°C)	Temp cha std dev (°C)	Voltage EoD (V)	Voltage EoC (V)	Voltage EoD ocv (V)	Voltage EoC ocv (V)	Voltage charge avg (V)	Voltage discharge avg (V)	Ah_dch (Ah)	Ah_cha (Ah)	Ah_dch (nominal) (%)	Ah_dch (C20 first) (%)	Ah_cha (nominal) (%)	Ah_cha (C20 first) (%)	CE (%)	Wh_dch (Wh)	Wh_cha (Wh)	Efficiency (%)	Ah_balance start (mAh)	Ah_balance end (mAh)	Ah_balance max (mAh)	Ah_balance min (mAh)	SoC - max (nom) (%)	SoC - min (nom) (%)	SoC - max (C20 last) (%)	SoC - min (C20 last) (%)	R_DC 0ms EoC (mOhm)	R_DC 50ms EoC (mOhm)	R_DC 0ms EoD (mOhm)	R_DC 50ms EoD (mOhm)	R_DC 0ms SoC50 dch (mOhm)	R_DC 50ms Soc50 dch (mOhm)	R_DC 0ms SoC50 cha (mOhm)	R_DC 50ms Soc50 cha (mOhm)	Shunt voltage dch (µV)	Shunt voltage cha (µV)	CE Shunt 	Ah_cha slippage (Ah)	Ah_dch slippage (Ah)	Cycle type	TestRegime	TestRegime version
28.06.2021 14:21:00	3707727660.002	0.000	0.043	21.20	16000	SK04A2C614	0	0.0000	0	0.0000	1.023	0.000	0.0000	-0.000	0.000	0.0000	-0.000	22.81	0.15	22.51	22.81	23.06	0.15	22.51	22.81	23.06	0.15	3.598938	3.598938	3.598741	3.598741	3.598612	3.598612	0.000000	0.000000	0.000	0.000000		0.000000	0.0000	0.000000	0.000000	0.0000	48717.805	48717.806	48717.806	48717.805	23.8784	23.8784	26.1259	26.1259									0.000000	0.000000	0	0.000000	0.000000	OCV	OCV generic long HP	8
28.06.2021 15:23:00	3707731380.005	0.043	0.105	21.20	16003	SK04A2C614	0	0.0000	1	0.0000	1.502				0.750	0.1280	0.050	24.65	0.76					23.07	24.72	25.52	0.76		4.198986		4.187776	3.865243			48.717800			76.122	73.874106	0.0000		189.749404	0.0000	48717.806	0.000	48717.806	0.000	100.0000	23.8784	100.0000	26.1259									0.000000	0.000000	0	0.000000	0.000000	OCV, Charge CC-CV, OCV	LG25oC charact P1a	3
28.06.2021 16:53:09	3707736789.002	0.106	0.366	21.20	16003	SK04A2C614	1	0.9566	2	0.9566	6.249	-0.750	0.0590	-0.751	0.750	0.0460	0.050	24.55	1.07	24.48	25.08	26.03	0.34	25.56	25.81	26.15	0.24	2.999989	4.197980	3.444800	4.180318	3.811100	3.688465	61.219367	61.292588	95.655	93.421610	95.770	92.942110	99.8805	225.460989	234.456157	96.1634	0.000	0.003	61219.372	-73.221	100.1144	4.3447	100.1110	7.1689	0.3121	0.4481	0.4986	0.8821	0.5064	0.6895	0.3020	0.4654	0.000000	0.000000	0	0.000000	0.000000	OCV, Discharge CC - R_DC, OCV, Charge CC -CV - R_DC, OCV	LG25oC charact P1a	3
28.06.2021 23:08:05	3707759285.297	0.366	0.723	21.20	16003	SK04A2C614	2	1.9538	3	1.9538	8.577	-0.250	0.0130	-0.250	0.250	0.0130	0.050	23.57	0.22	23.34	23.45	24.18	0.18	24.04	23.65	24.04	0.15	2.999995	4.198564	3.253887	4.188527	3.779014	3.702133	63.821787	63.885002	99.722	97.392939	99.820	96.873163	99.9010	236.509060	241.297753	98.0154	0.003	0.000	63821.792	-63.212	100.0988	0.2785	100.0959	3.2227	0.2194	0.3987	0.5296	0.9742	0.5504	0.7758	0.2334	0.4682	0.000000	0.000000	0	0.000000	0.000000	OCV, Discharge CC - R_DC, OCV, Charge CC -CV - R_DC, OCV	LG25oC charact P1a	3
29.06.2021 07:42:42	3707790162.235	0.723	2.456	21.20	16003	SK04A2C614	3	2.9777	4	2.9777	41.597	-0.050	0.0020	-0.050	0.050	0.0020	0.014	23.19	0.13	23.55	23.19	23.55	0.14	23.39	23.18	23.47	0.11	2.999963	4.197990	3.039848	4.193634	3.752646	3.711900	65.530199	65.947059	102.391	100.000000	103.042	100.000000	99.3679	243.571107	247.255718	98.5098	0.000	0.000	65530.200	-416.859	100.6513	-2.3909	100.6321	0.6321	-0.1065	0.2295	0.4844	1.2752	0.6413	0.9607	0.2132	0.3078	0.000000	0.000000	0	0.000000	0.000000	OCV, Discharge CC - R_DC, OCV, Charge - pulses, OCV	LG25oC charact P1a	3
01.07.2021 01:18:30	3707939910.987	2.457	3.208	21.20	16003	SK04A2C614	4	4.0035	5	4.0035	18.039	-0.200	0.7160	-0.050				23.15	0.17	23.29	23.15	23.49	0.18					2.999934		3.051277			3.743171	65.649773		102.578	100.182472			0.0000	241.332453		0.0000	0.000	65649.778	65649.778	0.000	100.0000	-2.5778	100.0000	0.4508	0.3252	0.4943	0.7904	1.1886	0.5246	0.7473	0.3291	0.5447	0.000000	0.000000	0	0.000000	0.000000	OCV, Discharge - HPPC, OCV	LG25oC charact P1a	3
01.07.2021 19:20:52	3708004852.893	3.208	3.497	21.20	16003	SK04A2C614	5	4.0035	6	4.0035	6.935				0.750	0.0120	0.751	23.13	0.47					23.00	23.52	24.44	0.47		3.751810		3.685362	3.576913			32.826666			51.292	49.777301	0.0000		119.091136	0.0000	65649.778	32823.109	65649.778	32823.107	48.7139	-2.5778	50.2281	0.4508	0.2409	0.3712					0.2409	0.3712	0.000000	0.000000	0	0.000000	0.000000	OCV, Charge CC, OCV	LG25oC charact P1a	3
09.07.2021 11:19:00	3708667140.002	10.874	3.567	23.20	16068	SK04A2C614	0	0.0000	7	4.0035	1.677	0.000	0.0000	0.000	0.000	0.0000	0.000	14.97	4.48	22.31	14.97	22.31	4.48	22.31	14.97	22.31	4.48	3.683228	3.683228	3.681997	3.681997	3.682723	3.682723	0.000000	0.000000	0.000	0.000000		0.000000	0.0000	0.000000	0.000000	0.0000	32823.109	32823.106	32823.109	32823.106	48.7139	48.7139	50.2281	50.2281									0.000000	0.000000	0	0.000000	0.000000	OCV	OCV generic long HP	8
09.07.2021 13:01:00	3708673260.005	10.944	3.668	23.20	16072	SK04A2C614	0	0.0000	8	4.0035	2.445				0.250	0.0550	0.050	4.94	0.31					5.63	4.97	5.63	0.27		4.198667		4.179306	3.979558			31.461676			49.159	47.707474	0.0000		124.895214	0.0000	32823.106	-0.001	32823.106	-0.001	100.0000	48.7139	100.0000	50.2281									0.000000	0.000000	0	0.000000	0.000000	OCV, Charge CC-CV, OCV	LG05oC 00100S3C4 P1a	3
09.07.2021 15:27:41	3708682061.083	11.046	3.810	23.20	16072	SK04A2C614	1	0.8315	9	4.8350	3.388	-0.750	0.0690	-0.751	0.750	0.0390	0.057	6.89	0.90	4.48	6.45	8.26	1.02	5.99	7.27	8.07	0.66	2.999996	4.197590	3.514125	4.178230	3.972722	3.644629	53.217440	53.217994	83.152	81.210558	83.153	80.698055	99.9990	193.299044	208.068581	92.9016	-0.001	-0.001	53217.444	-0.555	100.0009	16.8477	100.0008	19.3028	0.4563	1.0541	0.5453	1.3887	0.5251	1.3580	0.4563	1.0541	0.000000	0.000000	0	0.000000	0.000000	OCV, Discharge CC - R_DC, OCV, Charge - pulses, OCV	LG05oC 00100S3C4 P1a	3
09.07.2021 18:50:57	3708694257.094	11.187	3.950	23.20	16072	SK04A2C614	2	1.6631	10	5.6666	3.378	-0.750	0.0300	-0.750	0.750	0.2400	0.050	7.09	0.69	5.85	7.00	8.30	0.66	5.99	7.26	8.02	0.62	3.034219	4.198228	3.514250	4.182317	3.939075	3.607862	53.217998	53.349985	83.153	81.211409	83.359	80.898202	99.7526	193.740121	208.511620	92.9157	-0.001	-0.001	53218.002	-131.989	100.2062	16.8469	100.2001	19.3019			0.5534	1.3337	0.5534	1.3337			0.000000	0.000000	0	0.000000	0.000000	OCV, Discharge CC, OCV, Charge CC-CV, OCV	LG05oC 00100S3C4 P1a	3
09.07.2021 22:13:37	3708706417.017	11.328	4.090	23.20	16072	SK04A2C614	3	2.5000	11	6.5035	3.341	-0.750	0.0400	-0.751	0.750	0.0500	0.050	7.14	0.73	5.99	7.12	8.55	0.70	5.99	7.23	8.06	0.66	2.999984	4.197787	3.510199	4.183482	3.953792	3.589738	53.563096	53.533759	83.692	81.738033	83.646	81.176871	100.0548	195.065150	209.063530	93.3042	-0.001	0.000	53563.100	-0.001	100.0000	16.3077	100.0000	18.7786	0.4649	1.0253	0.5390	1.3112	0.5245	1.2566	0.4621	1.0699	0.000000	0.000000	0	0.000000	0.000000	OCV, Discharge CC - R_DC, OCV, Charge CC -CV - R_DC, OCV	LG05oC 00100S3C4 P1a	3
10.07.2021 01:34:06	3708718446.013	11.467	4.229	23.20	16072	SK04A2C614	4	3.3357	12	7.3392	3.353	-0.750	0.0400	-0.751	0.750	0.0480	0.050	7.07	0.68	5.97	7.03	8.46	0.66	5.99	7.15	7.96	0.62	2.999969	4.197483	3.510324	4.182716	3.954860	3.589256	53.488915	53.497662	83.576	81.624832	83.590	81.122135	99.9836	194.802383	208.906866	93.2484	0.000	-0.001	53488.920	-8.747	100.0137	16.4236	100.0133	18.8911	0.4688	1.0318	0.5377	1.3041	0.5197	1.2435	0.4720	1.0668	0.000000	0.000000	0	0.000000	0.000000	OCV, Discharge CC - R_DC, OCV, Charge CC -CV - R_DC, OCV	LG05oC 00100S3C4 P1a	3
10.07.2021 04:55:16	3708730516.013	11.607	4.369	23.20	16072	SK04A2C614	5	4.1716	13	8.1751	3.353	-0.750	0.0390	-0.751	0.750	0.0490	0.050	7.05	0.68	5.98	7.00	8.40	0.66	5.99	7.14	7.96	0.63	2.999998	4.197964	3.509625	4.182411	3.955388	3.586889	53.495514	53.502123	83.587	81.634902	83.597	81.128899	99.9876	194.810803	208.882798	93.2632	-0.001	-0.001	53495.518	-6.611	100.0103	16.4133	100.0100	18.8811	0.4615	1.0155	0.5329	1.2967	0.5171	1.2461	0.4625	1.0567	0.000000	0.000000	0	0.000000	0.000000	OCV, Discharge CC - R_DC, OCV, Charge CC -CV - R_DC, OCV	LG05oC 00100S3C4 P1a	3
10.07.2021 08:16:25	3708742585.013	11.747	4.512	23.20	16072	SK04A2C614	6	5.0070	14	9.0105	3.421	-0.750	0.0390	-0.750	0.750	0.0470	0.050	7.07	0.69	5.98	6.99	8.30	0.60	5.99	7.23	8.14	0.68	2.999992	4.197972	3.509806	4.180564	3.955192	3.587555	53.464856	53.482511	83.539	81.588118	83.566	81.099160	99.9670	194.735266	208.765126	93.2796	-0.001	-0.001	53464.860	-17.656	100.0276	16.4612	100.0268	18.9276	0.4681	1.0036	0.5250	1.2950	0.5146	1.2399	0.4672	1.0448	0.000000	0.000000	0	0.000000	0.000000	OCV, Discharge CC - R_DC, OCV, Charge CC -CV - R_DC, OCV	LG05oC 00100S3C4 P1a	3
10.07.2021 11:41:42	3708754902.013	11.889	4.651	23.20	16072	SK04A2C614	7	5.8425	15	9.8460	3.341	-0.750	0.0390	-0.750	0.750	0.0480	0.050	7.01	0.66	5.99	6.92	8.28	0.60	5.99	7.14	7.94	0.62	2.999999	4.197773	3.509547	4.182701	3.955327	3.588576	53.472645	53.448603	83.551	81.600004	83.513	81.047743	100.0450	194.765717	208.598886	93.3685	-0.001	0.000	53472.649	-0.001	100.0000	16.4490	100.0000	18.9158	0.4780	1.0224	0.5378	1.2975	0.5189	1.2416	0.4726	1.0497	0.000000	0.000000	0	0.000000	0.000000	OCV, Discharge CC - R_DC, OCV, Charge CC -CV - R_DC, OCV	LG05oC 00100S3C4 P1a	3
10.07.2021 15:02:09	3708766929.013	12.029	4.791	23.20	16072	SK04A2C614	8	6.6779	16	10.6814	3.365	-0.750	0.0390	-0.750	0.750	0.0480	0.050	7.03	0.64	5.98	7.01	8.32	0.60	5.99	7.10	7.86	0.59	2.999985	4.198080	3.508824	4.183663	3.954187	3.589180	53.464582	53.461638	83.538	81.587700	83.534	81.067509	100.0055	194.767553	208.634553	93.3534	0.000	0.000	53464.587	0.000	100.0000	16.4616	100.0000	18.9280	0.4661	1.0159	0.5294	1.2880	0.5173	1.2289	0.4630	1.0448	0.000000	0.000000	0	0.000000	0.000000	OCV, Discharge CC - R_DC, OCV, Charge CC -CV - R_DC, OCV	LG05oC 00100S3C4 P1a	3
10.07.2021 18:24:04	3708779044.013	12.169	4.930	23.20	16072	SK04A2C614	9	7.5138	17	11.5173	3.328	-0.750	0.0390	-0.750	0.750	0.0480	0.050	7.05	0.66	5.97	7.01	8.40	0.63	5.99	7.12	7.88	0.60	2.999998	4.197936	3.507903	4.183583	3.955133	3.590891	53.497666	53.496581	83.590	81.638186	83.588	81.120495	100.0020	194.892911	208.741023	93.3659	0.000	0.000	53497.671	0.000	100.0000	16.4099	100.0000	18.8779	0.4704	1.0132	0.5287	1.2828	0.5073	1.2237	0.4730	1.0451	0.000000	0.000000	0	0.000000	0.000000	OCV, Discharge CC - R_DC, OCV, Charge CC -CV - R_DC, OCV	LG05oC 00100S3C4 P1a	3
10.07.2021 21:43:45	3708791025.013	12.307	5.071	23.20	16072	SK04A2C614	10	8.3501	18	12.3536	3.398	-0.750	0.0390	-0.751	0.750	0.0480	0.050	7.11	0.70	5.99	7.06	8.45	0.64	5.99	7.15	7.90	0.60	2.999979	4.197675	3.507922	4.182928	3.953222	3.592135	53.522476	53.529589	83.629	81.676047	83.640	81.170548	99.9867	194.985155	208.834186	93.3684	0.000	-0.001	53522.481	-7.114	100.0111	16.3711	100.0108	18.8402	0.4713	0.9974	0.5282	1.2741	0.5125	1.2164	0.4581	1.0272	0.000000	0.000000	0	0.000000	0.000000	OCV, Discharge CC - R_DC, OCV, Charge CC -CV - R_DC, OCV	LG05oC 00100S3C4 P1a	3
11.07.2021 01:07:39	3708803259.013	12.449	5.209	23.20	16072	SK04A2C614	11	9.1858	19	13.1893	3.310	-0.750	0.0390	-0.750	0.750	0.0480	0.050	7.05	0.68	5.99	6.99	8.35	0.62	5.99	7.16	8.02	0.65	2.999987	4.197731	3.506962	4.182764	3.952540	3.590465	53.483820	53.491383	83.568	81.617057	83.580	81.112613	99.9859	194.850616	208.670541	93.3772	-0.001	0.001	53483.824	-7.565	100.0118	16.4315	100.0115	18.8988	0.4513	0.9923	0.5278	1.2820	0.5159	1.2254	0.4554	1.0261	0.000000	0.000000	0	0.000000	0.000000	OCV, Discharge CC - R_DC, OCV, Charge CC -CV - R_DC, OCV	LG05oC 00100S3C4 P1a	3
11.07.2021 04:26:14	3708815174.013	12.587	5.348	23.20	16072	SK04A2C614	12	10.0212	20	14.0247	3.328	-0.750	0.0380	-0.750	0.750	0.0490	0.050	7.03	0.66	5.98	6.97	8.31	0.61	5.99	7.14	7.98	0.63	2.999981	4.197936	3.506839	4.182282	3.951795	3.587533	53.465273	53.475488	83.539	81.588754	83.555	81.088511	99.9809	194.782111	208.604116	93.3740	0.001	0.000	53465.279	-10.215	100.0160	16.4605	100.0155	18.9270	0.4737	0.9979	0.5298	1.2766	0.5115	1.2196	0.4694	1.0322	0.000000	0.000000	0	0.000000	0.000000	OCV, Discharge CC - R_DC, OCV, Charge CC -CV - R_DC, OCV	LG05oC 00100S3C4 P1a	3
11.07.2021 07:45:55	3708827155.013	12.726	5.490	23.20	16072	SK04A2C614	13	10.8571	21	14.8606	3.422	-0.750	0.0390	-0.751	0.750	0.0490	0.050	7.02	0.69	5.99	6.93	8.33	0.64	5.99	7.14	7.96	0.63	2.999984	4.197855	3.506491	4.180563	3.952901	3.587944	53.503070	53.502609	83.599	81.646433	83.598	81.129636	100.0009	194.897732	208.684230	93.3936	0.000	-0.001	53503.075	-0.001	100.0000	16.4014	100.0000	18.8697	0.4602	0.9892	0.5234	1.2716	0.5121	1.2153	0.4587	1.0248	0.000000	0.000000	0	0.000000	0.000000	OCV, Discharge CC - R_DC, OCV, Charge CC -CV - R_DC, OCV	LG05oC 00100S3C4 P1a	3
11.07.2021 11:11:14	3708839474.013	12.868	5.630	23.20	16072	SK04A2C614	14	11.6928	22	15.6963	3.362	-0.750	0.0390	-0.750	0.750	0.0490	0.050	6.99	0.63	5.97	6.95	8.30	0.60	5.99	7.06	7.84	0.57	2.999995	4.197339	3.506676	4.183143	3.953016	3.587503	53.482550	53.485156	83.566	81.615119	83.571	81.103171	99.9951	194.828171	208.622957	93.3877	-0.001	0.000	53482.554	-2.608	100.0041	16.4335	100.0040	18.9008	0.4697	1.0006	0.5283	1.2761	0.5118	1.2166	0.4619	1.0227	0.000000	0.000000	0	0.000000	0.000000	OCV, Discharge CC - R_DC, OCV, Charge CC -CV - R_DC, OCV	LG05oC 00100S3C4 P1a	3
11.07.2021 14:32:58	3708851578.013	13.008	5.770	23.20	16072	SK04A2C614	15	12.5290	23	16.5325	3.343	-0.750	0.0390	-0.751	0.750	0.0470	0.050	7.01	0.67	5.99	6.92	8.31	0.63	5.98	7.08	7.86	0.60	2.999999	4.198266	3.505633	4.183596	3.953180	3.588847	53.518807	53.527458	83.623	81.670448	83.637	81.167316	99.9838	194.959311	208.768282	93.3855	0.000	0.000	53518.812	-8.651	100.0135	16.3769	100.0131	18.8458	0.4508	0.9899	0.5303	1.2698	0.5128	1.2148	0.4485	1.0151	0.000000	0.000000	0	0.000000	0.000000	OCV, Discharge CC - R_DC, OCV, Charge CC -CV - R_DC, OCV	LG05oC 00100S3C4 P1a	3
11.07.2021 17:53:32	3708863612.013	13.148	5.910	23.20	16072	SK04A2C614	16	13.3640	24	17.3675	3.372	-0.750	0.0390	-0.751	0.750	0.0480	0.050	6.98	0.61	5.99	6.91	8.14	0.56	5.99	7.09	7.84	0.57	2.999989	4.197462	3.506609	4.181666	3.953406	3.589057	53.437829	53.423186	83.497	81.546874	83.474	81.009202	100.0274	194.690174	208.350004	93.4438	0.000	-0.001	53437.834	-0.001	100.0000	16.5034	100.0000	18.9686	0.4615	0.9941	0.5386	1.2783	0.5214	1.2182	0.4555	1.0159	0.000000	0.000000	0	0.000000	0.000000	OCV, Discharge CC - R_DC, OCV, Charge CC -CV - R_DC, OCV	LG05oC 00100S3C4 P1a	3
11.07.2021 21:15:51	3708875751.013	13.288	6.051	23.20	16072	SK04A2C614	17	14.1994	25	18.2029	3.367	-0.750	0.0390	-0.751	0.750	0.0480	0.050	7.03	0.65	5.99	6.93	8.24	0.59	6.00	7.20	7.94	0.60	3.000000	4.197882	3.506241	4.183640	3.952132	3.589051	53.464410	53.460338	83.538	81.587437	83.532	81.065538	100.0076	194.764104	208.436409	93.4405	-0.001	0.000	53464.414	-0.001	100.0000	16.4619	100.0000	18.9283	0.4522	0.9805	0.5159	1.2678	0.5089	1.2105	0.4513	1.0082	0.000000	0.000000	0	0.000000	0.000000	OCV, Discharge CC - R_DC, OCV, Charge CC -CV - R_DC, OCV	LG05oC 00100S3C4 P1a	3
12.07.2021 00:37:52	3708887872.013	13.428	6.188	23.20	16072	SK04A2C614	18	15.0342	26	19.0377	3.301	-0.750	0.0380	-0.751	0.750	0.0480	0.050	7.01	0.62	5.99	6.97	8.17	0.57	5.99	7.11	7.86	0.59	2.999989	4.197704	3.505297	4.183071	3.952158	3.587409	53.428869	53.442459	83.483	81.533201	83.504	81.038427	99.9746	194.672680	208.391773	93.4167	0.000	0.000	53428.874	-13.590	100.0212	16.5174	100.0206	18.9822	0.4457	0.9836	0.5237	1.2682	0.5094	1.2038	0.4527	1.0120	0.000000	0.000000	0	0.000000	0.000000	OCV, Discharge CC - R_DC, OCV, Charge CC -CV - R_DC, OCV	LG05oC 00100S3C4 P1a	3
12.07.2021 03:55:57	3708899757.013	13.566	6.325	23.20	16072	SK04A2C614	19	15.8700	27	19.8735	3.279	-0.750	0.0390	-0.750	0.750	0.0480	0.050	7.03	0.67	5.99	6.95	8.26	0.60	5.99	7.11	7.92	0.64	2.999998	4.197871	3.504661	4.183574	3.951378	3.591264	53.488527	53.499248	83.576	81.624240	83.593	81.124540	99.9800	194.863160	208.592646	93.4180	0.000	0.000	53488.532	-10.722	100.0168	16.4242	100.0163	18.8917	0.4518	0.9777	0.5213	1.2616	0.5051	1.2059	0.4500	1.0086	0.000000	0.000000	0	0.000000	0.000000	OCV, Discharge CC - R_DC, OCV, Charge CC -CV - R_DC, OCV	LG05oC 00100S3C4 P1a	3
12.07.2021 07:12:41	3708911561.013	13.703	6.463	23.20	16072	SK04A2C614	20	16.7057	28	20.7092	3.322	-0.750	0.0390	-0.750	0.750	0.0480	0.050	7.04	0.66	5.99	6.99	8.34	0.62	5.99	7.14	7.92	0.61	2.999995	4.197256	3.504632	4.182902	3.951525	3.588064	53.487162	53.487339	83.574	81.622157	83.574	81.106481	99.9997	194.877413	208.532652	93.4518	0.000	0.000	53487.167	-0.178	100.0003	16.4263	100.0003	18.8938	0.4527	0.9812	0.5109	1.2596	0.5008	1.2022	0.4517	1.0074	0.000000	0.000000	0	0.000000	0.000000	OCV, Discharge CC - R_DC, OCV, Charge CC -CV - R_DC, OCV	LG05oC 00100S3C4 P1a	3
12.07.2021 10:32:01	3708923521.013	13.841	6.603	23.20	16072	SK04A2C614	21	17.5418	29	21.5453	3.350	-0.750	0.0390	-0.751	0.750	0.0480	0.050	7.04	0.68	5.97	6.97	8.33	0.64	5.99	7.13	7.98	0.64	2.999995	4.198018	3.504018	4.182438	3.950154	3.588811	53.506673	53.529210	83.604	81.651931	83.639	81.169973	99.9579	194.939901	208.695321	93.4089	0.000	0.000	53506.678	-22.537	100.0352	16.3958	100.0342	18.8642	0.4523	0.9772	0.5126	1.2551	0.5010	1.1992	0.4582	1.0076	0.000000	0.000000	0	0.000000	0.000000	OCV, Discharge CC - R_DC, OCV, Charge CC -CV - R_DC, OCV	LG05oC 00100S3C4 P1a	3
12.07.2021 13:53:00	3708935580.013	13.981	6.743	23.20	16072	SK04A2C614	22	18.3776	30	22.3811	3.373	-0.750	0.0390	-0.751	0.750	0.0470	0.050	7.01	0.65	5.97	6.92	8.24	0.60	5.99	7.10	7.88	0.59	2.999995	4.198055	3.504321	4.182063	3.952290	3.590366	53.493163	53.514858	83.583	81.631315	83.617	81.148210	99.9595	194.876670	208.638398	93.4040	0.000	0.000	53493.168	-21.696	100.0339	16.4169	100.0329	18.8847	0.4574	0.9801	0.5166	1.2590	0.5046	1.2027	0.4452	1.0049	0.000000	0.000000	0	0.000000	0.000000	OCV, Discharge CC - R_DC, OCV, Charge CC -CV - R_DC, OCV	LG05oC 00100S3C4 P1a	3
12.07.2021 17:15:22	3708947722.013	14.121	6.883	23.20	16072	SK04A2C614	23	19.2135	31	23.2170	3.346	-0.750	0.0380	-0.751	0.750	0.0480	0.050	6.97	0.64	5.98	6.91	8.24	0.59	5.99	7.03	7.80	0.59	2.999993	4.197583	3.504037	4.182555	3.951259	3.588758	53.498508	53.477038	83.591	81.639471	83.558	81.090861	100.0401	194.890608	208.493999	93.4754	0.000	0.000	53498.513	0.000	100.0000	16.4086	100.0000	18.8766	0.4477	0.9788	0.5158	1.2590	0.4971	1.1993	0.4511	1.0137	0.000000	0.000000	0	0.000000	0.000000	OCV, Discharge CC - R_DC, OCV, Charge CC -CV - R_DC, OCV	LG05oC 00100S3C4 P1a	3
12.07.2021 20:36:07	3708959767.013	14.260	7.025	23.20	16072	SK04A2C614	24	20.0489	32	24.0524	3.417	-0.750	0.0390	-0.750	0.750	0.0470	0.050	7.05	0.66	5.97	6.97	8.20	0.56	6.00	7.18	8.14	0.66	2.999990	4.197390	3.503955	4.181001	3.952827	3.589825	53.463636	53.489225	83.537	81.586256	83.577	81.109341	99.9522	194.781049	208.518916	93.4117	0.000	-0.001	53463.641	-25.589	100.0400	16.4631	100.0388	18.9295	0.4543	0.9692	0.5175	1.2548	0.5075	1.1977	0.4537	1.0060	0.000000	0.000000	0	0.000000	0.000000	OCV, Discharge CC - R_DC, OCV, Charge CC -CV - R_DC, OCV	LG05oC 00100S3C4 P1a	3
13.07.2021 00:01:09	3708972069.013	14.403	7.162	23.20	16072	SK04A2C614	25	20.8844	33	24.8879	3.292	-0.750	0.0390	-0.750	0.750	0.0480	0.050	7.01	0.64	5.98	6.96	8.26	0.58	5.99	7.09	7.88	0.61	2.999995	4.197864	3.503716	4.183831	3.950962	3.589259	53.472074	53.459400	83.550	81.599133	83.530	81.064115	100.0237	194.797601	208.382542	93.4808	-0.001	0.000	53472.078	-0.001	100.0000	16.4499	100.0000	18.9167	0.4436	0.9728	0.5155	1.2546	0.5020	1.1945	0.4453	0.9979	0.000000	0.000000	0	0.000000	0.000000	OCV, Discharge CC - R_DC, OCV, Charge CC -CV - R_DC, OCV	LG05oC 00100S3C4 P1a	3
13.07.2021 03:18:41	3708983921.013	14.540	7.301	23.20	16072	SK04A2C614	26	21.7194	34	25.7229	3.319	-0.750	0.0390	-0.750	0.750	0.0490	0.050	7.02	0.65	5.98	6.94	8.26	0.59	5.99	7.16	7.90	0.61	2.999975	4.197500	3.503792	4.183104	3.949785	3.590540	53.444809	53.435448	83.508	81.557526	83.493	81.027795	100.0175	194.721629	208.270698	93.4945	0.000	0.001	53444.814	0.000	100.0000	16.4925	100.0000	18.9580	0.4492	0.9709	0.5157	1.2581	0.4978	1.1990	0.4444	0.9962	0.000000	0.000000	0	0.000000	0.000000	OCV, Discharge CC - R_DC, OCV, Charge CC -CV - R_DC, OCV	LG05oC 00100S3C4 P1a	3
13.07.2021 06:37:48	3708995868.013	14.678	7.440	23.20	16072	SK04A2C614	27	22.5551	35	26.5586	3.339	-0.750	0.0390	-0.750	0.750	0.0480	0.050	7.04	0.68	5.99	6.95	8.32	0.62	5.99	7.16	8.02	0.65	2.999992	4.197295	3.503318	4.183123	3.950374	3.589802	53.480332	53.504341	83.563	81.611734	83.601	81.132262	99.9551	194.828465	208.536624	93.4265	0.001	0.000	53480.338	-24.008	100.0375	16.4370	100.0364	18.9041	0.4634	0.9695	0.5140	1.2514	0.4965	1.1938	0.4505	0.9940	0.000000	0.000000	0	0.000000	0.000000	OCV, Discharge CC - R_DC, OCV, Charge CC -CV - R_DC, OCV	LG05oC 00100S3C4 P1a	3
13.07.2021 09:58:08	3709007888.013	14.817	7.583	23.20	16072	SK04A2C614	28	23.3916	36	27.3951	3.449	-0.750	0.0390	-0.751	0.750	0.0490	0.050	7.05	0.68	5.97	7.00	8.40	0.67	5.98	7.12	7.91	0.61	2.999992	4.197960	3.502995	4.182016	3.949706	3.588473	53.534897	53.546603	83.648	81.695001	83.667	81.196347	99.9781	195.040280	208.717732	93.4469	0.000	0.000	53534.902	-11.707	100.0183	16.3517	100.0178	18.8214	0.4476	0.9696	0.5071	1.2438	0.4955	1.1886	0.4422	0.9960	0.000000	0.000000	0	0.000000	0.000000	OCV, Discharge CC - R_DC, OCV, Charge CC -CV - R_DC, OCV	LG05oC 00100S3C4 P1a	3
13.07.2021 13:25:05	3709020305.013	14.961	7.724	23.20	16072	SK04A2C614	29	24.2279	37	28.2314	3.370	-0.750	0.0390	-0.750	0.750	0.0470	0.050	7.03	0.68	5.98	6.99	8.42	0.64	5.97	7.07	7.92	0.63	2.999991	4.198052	3.502489	4.182659	3.951768	3.589508	53.526290	53.547403	83.635	81.681867	83.668	81.197560	99.9606	194.993251	208.728981	93.4193	0.000	0.000	53526.295	-21.113	100.0330	16.3652	100.0320	18.8344	0.4519	0.9661	0.5041	1.2440	0.4985	1.1898	0.4517	1.0009	0.000000	0.000000	0	0.000000	0.000000	OCV, Discharge CC - R_DC, OCV, Charge CC -CV - R_DC, OCV	LG05oC 00100S3C4 P1a	3
13.07.2021 16:47:16	3709032436.013	15.102	7.863	23.20	16072	SK04A2C614	30	25.0637	38	29.0672	3.339	-0.750	0.0380	-0.750	0.750	0.0480	0.050	6.98	0.63	5.97	6.92	8.26	0.60	5.99	7.07	7.84	0.59	2.999986	4.197346	3.502754	4.182229	3.951424	3.589061	53.490640	53.462556	83.579	81.627465	83.535	81.068901	100.0525	194.861864	208.375884	93.5146	0.000	-0.001	53490.645	-0.001	100.0000	16.4209	100.0000	18.8885	0.4506	0.9788	0.5177	1.2499	0.5036	1.1950	0.4501	1.0045	0.000000	0.000000	0	0.000000	0.000000	OCV, Discharge CC - R_DC, OCV, Charge CC -CV - R_DC, OCV	LG05oC 00100S3C4 P1a	3
13.07.2021 20:07:38	3709044458.013	15.241	8.007	23.20	16072	SK04A2C614	31	25.8981	39	29.9016	3.449	-0.750	0.0390	-0.750	0.750	0.0480	0.050	6.97	0.64	5.99	6.86	8.10	0.53	5.99	7.13	7.96	0.62	3.000000	4.197856	3.503412	4.180204	3.950662	3.588749	53.401419	53.416833	83.440	81.491312	83.464	80.999568	99.9711	194.523744	208.198654	93.4318	-0.001	0.001	53401.423	-15.415	100.0241	16.5603	100.0234	19.0238	0.4565	0.9722	0.5155	1.2556	0.5014	1.1962	0.4526	0.9979	0.000000	0.000000	0	0.000000	0.000000	OCV, Discharge CC - R_DC, OCV, Charge CC -CV - R_DC, OCV	LG05oC 00100S3C4 P1a	3
13.07.2021 23:34:34	3709056874.013	15.384	8.145	23.20	16072	SK04A2C614	32	26.7333	40	30.7368	3.331	-0.750	0.0380	-0.751	0.750	0.0470	0.050	6.99	0.63	5.99	6.92	8.16	0.58	5.99	7.08	7.81	0.58	2.999987	4.198151	3.502641	4.183149	3.950945	3.586347	53.455128	53.460832	83.524	81.573273	83.533	81.066287	99.9893	194.710251	208.351620	93.4527	0.001	0.000	53455.134	-5.704	100.0089	16.4764	100.0086	18.9424	0.4487	0.9693	0.5111	1.2465	0.4992	1.1862	0.4500	0.9999	0.000000	0.000000	0	0.000000	0.000000	OCV, Discharge CC - R_DC, OCV, Charge CC -CV - R_DC, OCV	LG05oC 00100S3C4 P1a	3
14.07.2021 02:54:27	3709068867.013	15.523	8.284	23.20	16072	SK04A2C614	33	27.5683	41	31.5718	3.333	-0.750	0.0380	-0.750	0.750	0.0480	0.050	6.98	0.64	5.97	6.89	8.20	0.58	5.99	7.07	7.87	0.59	2.999995	4.197565	3.502850	4.183159	3.950763	3.590097	53.440590	53.437021	83.501	81.551088	83.495	81.030181	100.0067	194.673192	208.269502	93.4718	0.000	-0.000	53440.595	-0.000	100.0000	16.4991	100.0000	18.9644	0.4484	0.9684	0.5060	1.2451	0.4971	1.1919	0.4509	1.0002	0.000000	0.000000	0	0.000000	0.000000	OCV, Discharge CC - R_DC, OCV, Charge CC -CV - R_DC, OCV	LG05oC 00100S3C4 P1a	3
14.07.2021 06:14:25	3709080865.013	15.662	8.423	23.20	16072	SK04A2C614	34	28.4035	42	32.4070	3.337	-0.750	0.0390	-0.750	0.750	0.0490	0.050	7.02	0.65	5.99	6.97	8.26	0.59	5.99	7.10	7.88	0.60	2.999997	4.197649	3.502242	4.182578	3.949841	3.591375	53.450966	53.462822	83.517	81.566922	83.536	81.069304	99.9778	194.732270	208.344743	93.4664	-0.000	0.000	53450.971	-11.856	100.0185	16.4829	100.0180	18.9487	0.4405	0.9693	0.5134	1.2453	0.5021	1.1889	0.4464	0.9969	0.000000	0.000000	0	0.000000	0.000000	OCV, Discharge CC - R_DC, OCV, Charge CC -CV - R_DC, OCV	LG05oC 00100S3C4 P1a	3
14.07.2021 09:34:39	3709092879.013	15.801	8.563	23.20	16072	SK04A2C614	35	29.2383	43	33.2418	3.349	-0.750	0.0380	-0.750	0.750	0.0480	0.050	7.08	0.67	5.99	6.96	8.24	0.58	5.98	7.29	8.08	0.65	2.999993	4.198520	3.502288	4.182460	3.950794	3.590535	53.426344	53.486508	83.479	81.529348	83.573	81.105221	99.8875	194.641304	208.397990	93.3988	0.000	0.000	53426.349	-60.164	100.0940	16.5213	100.0912	18.9860	0.4472	0.9543	0.5081	1.2481	0.4969	1.1895	0.4429	0.9739	0.000000	0.000000	0	0.000000	0.000000	OCV, Discharge CC - R_DC, OCV, Charge CC -CV - R_DC, OCV	LG05oC 00100S3C4 P1a	3
14.07.2021 12:55:37	3709104937.013	15.941	8.700	23.20	16072	SK04A2C614	36	30.0747	44	34.0782	3.303	-0.750	0.0380	-0.751	0.750	0.0470	0.050	7.01	0.66	5.99	6.94	8.30	0.62	5.99	7.10	7.92	0.63	2.999990	4.197932	3.501488	4.182824	3.951146	3.587978	53.528801	53.489177	83.639	81.685699	83.577	81.109268	100.0741	195.009188	208.438361	93.5572	0.000	0.001	53528.806	0.000	100.0000	16.3612	100.0000	18.8306	0.4530	0.9652	0.5136	1.2451	0.4999	1.1863	0.4477	0.9900	0.000000	0.000000	0	0.000000	0.000000	OCV, Discharge CC - R_DC, OCV, Charge CC -CV - R_DC, OCV	LG05oC 00100S3C4 P1a	3
14.07.2021 16:13:49	3709116829.013	16.078	8.839	23.20	16072	SK04A2C614	37	30.9100	45	34.9135	3.326	-0.750	0.0380	-0.751	0.750	0.0480	0.050	6.98	0.63	5.99	6.91	8.26	0.58	5.99	7.05	7.82	0.58	2.999995	4.197516	3.501984	4.183175	3.950921	3.589730	53.459337	53.452191	83.530	81.579696	83.519	81.053184	100.0134	194.739988	208.304775	93.4880	0.001	-0.001	53459.343	-0.001	100.0000	16.4698	100.0000	18.9360	0.4522	0.9688	0.5071	1.2409	0.4932	1.1842	0.4547	1.0009	0.000000	0.000000	0	0.000000	0.000000	OCV, Discharge CC - R_DC, OCV, Charge CC -CV - R_DC, OCV	LG05oC 00100S3C4 P1a	3
14.07.2021 19:33:21	3709128801.013	16.217	8.979	23.20	16072	SK04A2C614	38	31.7450	46	35.7485	3.364	-0.750	0.0380	-0.751	0.750	0.0480	0.050	6.98	0.64	5.98	6.91	8.26	0.60	5.99	7.08	7.86	0.60	2.999997	4.197710	3.502041	4.182472	3.950702	3.590091	53.442020	53.446735	83.503	81.553270	83.511	81.044911	99.9912	194.667125	208.274134	93.4668	-0.001	0.000	53442.024	-4.716	100.0074	16.4968	100.0072	18.9622	0.4474	0.9702	0.5104	1.2419	0.4955	1.1870	0.4491	0.9947	0.000000	0.000000	0	0.000000	0.000000	OCV, Discharge CC - R_DC, OCV, Charge CC -CV - R_DC, OCV	LG05oC 00100S3C4 P1a	3
14.07.2021 22:55:11	3709140911.013	16.357	9.120	23.20	16072	SK04A2C614	39	32.5821	47	36.5856	3.385	-0.750	0.0390	-0.750	0.750	0.0490	0.050	7.04	0.68	5.98	7.08	8.52	0.70	5.99	7.04	7.80	0.58	2.999996	4.197950	3.500596	4.183318	3.949664	3.588242	53.574514	53.591633	83.710	81.755458	83.737	81.264629	99.9681	195.181551	208.820686	93.4685	0.000	0.000	53574.519	-17.120	100.0268	16.2898	100.0260	18.7613	0.4398	0.9714	0.5109	1.2264	0.4998	1.1780	0.4328	0.9909	0.000000	0.000000	0	0.000000	0.000000	OCV, Discharge CC - R_DC, OCV, Charge CC -CV - R_DC, OCV	LG05oC 00100S3C4 P1a	3
15.07.2021 02:18:17	3709153097.013	16.498	9.258	23.20	16072	SK04A2C614	40	33.4168	48	37.4203	3.301	-0.750	0.0380	-0.750	0.750	0.0470	0.050	6.98	0.63	5.97	6.93	8.22	0.60	5.99	7.07	7.82	0.59	2.999996	4.198146	3.501382	4.183570	3.950891	3.588390	53.420254	53.426355	83.469	81.520055	83.479	81.014007	99.9886	194.611152	208.183919	93.4804	0.000	0.000	53420.259	-6.102	100.0095	16.5308	100.0093	18.9952	0.4413	0.9690	0.5128	1.2436	0.4990	1.1872	0.4421	0.9979	0.000000	0.000000	0	0.000000	0.000000	OCV, Discharge CC - R_DC, OCV, Charge CC -CV - R_DC, OCV	LG05oC 00100S3C4 P1a	3
15.07.2021 05:36:19	3709164979.013	16.636	9.396	23.20	16072	SK04A2C614	41	34.2513	49	38.2548	3.328	-0.750	0.0380	-0.751	0.750	0.0470	0.050	6.99	0.62	5.98	6.93	8.17	0.55	5.99	7.12	7.92	0.61	2.999981	4.197783	3.501819	4.182786	3.951472	3.590964	53.405282	53.418838	83.446	81.497207	83.467	81.002608	99.9746	194.564724	208.159936	93.4689	0.000	0.000	53405.287	-13.557	100.0212	16.5542	100.0206	19.0179	0.4427	0.9621	0.5026	1.2419	0.4980	1.1892	0.4391	0.9869	0.000000	0.000000	0	0.000000	0.000000	OCV, Discharge CC - R_DC, OCV, Charge CC -CV - R_DC, OCV	LG05oC 00100S3C4 P1a	3
15.07.2021 08:56:00	3709176960.013	16.774	9.537	23.20	16072	SK04A2C614	42	35.0869	50	39.0904	3.384	-0.750	0.0380	-0.751	0.750	0.0470	0.050	7.08	0.68	5.97	6.99	8.26	0.61	5.98	7.25	8.06	0.65	2.999992	4.198082	3.500644	4.181334	3.950290	3.588574	53.480266	53.515632	83.563	81.611634	83.618	81.149384	99.9339	194.831832	208.504042	93.4427	0.000	-0.001	53480.271	-35.367	100.0553	16.4371	100.0536	18.9042	0.4569	0.9569	0.5108	1.2369	0.4973	1.1786	0.4549	0.9899	0.000000	0.000000	0	0.000000	0.000000	OCV, Discharge CC - R_DC, OCV, Charge CC -CV - R_DC, OCV	LG05oC 00100S3C4 P1a	3
15.07.2021 12:19:01	3709189141.013	16.915	9.683	23.20	16072	SK04A2C614	43	35.9229	51	39.9264	3.500	-0.750	0.0380	-0.751	0.750	0.0470	0.050	7.05	0.66	5.97	6.98	8.24	0.59	5.99	7.21	8.02	0.64	2.999984	4.197978	3.500927	4.179606	3.950079	3.589660	53.505672	53.514866	83.603	81.650404	83.617	81.148222	99.9828	194.906626	208.524787	93.4693	-0.001	-0.001	53505.676	-9.196	100.0144	16.3974	100.0139	18.8657	0.4454	0.9613	0.5028	1.2326	0.4900	1.1752	0.4425	0.9890	0.000000	0.000000	0	0.000000	0.000000	OCV, Discharge CC - R_DC, OCV, Charge CC -CV - R_DC, OCV	LG05oC 00100S3C4 P1a	3
15.07.2021 15:49:01	3709201741.013	17.061	9.824	23.20	16072	SK04A2C614	44	36.7599	52	40.7634	3.377	-0.750	0.0380	-0.750	0.750	0.0470	0.050	7.07	0.69	5.97	7.02	8.37	0.63	5.99	7.15	7.96	0.64	2.999985	4.197811	3.500368	4.182004	3.950405	3.588045	53.566884	53.522199	83.698	81.743814	83.628	81.159342	100.0835	195.104981	208.493859	93.5783	-0.001	-0.001	53566.888	-0.001	100.0000	16.3017	100.0000	18.7729	0.4431	0.9542	0.5055	1.2350	0.4939	1.1772	0.4434	0.9839	0.000000	0.000000	0	0.000000	0.000000	OCV, Discharge CC - R_DC, OCV, Charge CC -CV - R_DC, OCV	LG05oC 00100S3C4 P1a	3
15.07.2021 19:11:39	3709213899.013	17.202	9.964	23.20	16072	SK04A2C614	45	37.5950	53	41.5985	3.368	-0.750	0.0390	-0.750	0.750	0.0480	0.050	7.04	0.67	5.99	6.97	8.33	0.61	5.99	7.17	8.00	0.65	2.999995	4.197480	3.500764	4.182076	3.949449	3.588470	53.443494	53.445065	83.505	81.555519	83.508	81.042378	99.9971	194.681167	208.213949	93.5005	-0.001	0.000	53443.498	-1.573	100.0025	16.4945	100.0024	18.9600	0.4362	0.9544	0.5053	1.2405	0.4972	1.1824	0.4377	0.9804	0.000000	0.000000	0	0.000000	0.000000	OCV, Discharge CC - R_DC, OCV, Charge CC -CV - R_DC, OCV	LG05oC 00100S3C4 P1a	3
15.07.2021 22:33:45	3709226025.013	17.342	10.107	23.20	16072	SK04A2C614	46	38.4309	54	42.4344	3.433	-0.750	0.0380	-0.751	0.750	0.0480	0.050	7.09	0.70	5.99	7.04	8.46	0.65	5.99	7.13	7.96	0.64	2.999989	4.197746	3.500878	4.182781	3.950272	3.589756	53.497261	53.520292	83.589	81.637568	83.625	81.156450	99.9570	194.880608	208.513575	93.4618	0.000	0.000	53497.266	-23.032	100.0360	16.4105	100.0349	18.8785	0.4366	0.9562	0.5013	1.2279	0.4896	1.1720	0.4456	0.9864	0.000000	0.000000	0	0.000000	0.000000	OCV, Discharge CC - R_DC, OCV, Charge CC -CV - R_DC, OCV	LG05oC 00100S3C4 P1a	3
16.07.2021 01:59:42	3709238382.013	17.485	10.249	23.20	16072	SK04A2C614	47	39.2671	55	43.2706	3.408	-0.750	0.0380	-0.750	0.750	0.0480	0.050	7.05	0.68	5.99	7.02	8.40	0.66	5.99	7.14	7.92	0.61	2.999999	4.197992	3.499878	4.182127	3.948531	3.588105	53.518885	53.539869	83.623	81.670567	83.656	81.186136	99.9608	194.955378	208.576836	93.4693	0.000	0.000	53518.890	-20.986	100.0328	16.3767	100.0318	18.8457	0.4450	0.9558	0.5003	1.2290	0.4951	1.1742	0.4433	0.9822	0.000000	0.000000	0	0.000000	0.000000	OCV, Discharge CC - R_DC, OCV, Charge CC -CV - R_DC, OCV	LG05oC 00100S3C4 P1a	3
16.07.2021 05:24:09	3709250649.013	17.627	10.392	23.20	16072	SK04A2C614	48	40.1032	56	44.1067	3.413	-0.750	0.0390	-0.750	0.750	0.0470	0.050	7.05	0.69	5.97	6.97	8.40	0.63	5.99	7.19	8.06	0.66	2.999993	4.197754	3.499791	4.180854	3.949361	3.589752	53.511100	53.499188	83.611	81.658687	83.592	81.124449	100.0223	194.905174	208.411944	93.5192	0.000	0.000	53511.105	0.000	100.0000	16.3889	100.0000	18.8575	0.4455	0.9511	0.5030	1.2295	0.4958	1.1788	0.4478	0.9797	0.000000	0.000000	0	0.000000	0.000000	OCV, Discharge CC - R_DC, OCV, Charge CC -CV - R_DC, OCV	LG05oC 00100S3C4 P1a	3
16.07.2021 08:48:54	3709262934.013	17.769	10.539	23.20	16072	SK04A2C614	49	40.9387	57	44.9422	3.546	-0.750	0.0380	-0.750	0.750	0.0470	0.050	7.06	0.67	5.99	6.97	8.30	0.60	5.99	7.22	8.04	0.65	2.999997	4.197445	3.500504	4.179134	3.949480	3.587431	53.468934	53.494439	83.545	81.594341	83.585	81.117247	99.9523	194.743126	208.411000	93.4419	0.000	-0.001	53468.939	-25.506	100.0399	16.4548	100.0387	18.9214	0.4453	0.9486	0.5047	1.2316	0.4918	1.1744	0.4475	0.9828	0.000000	0.000000	0	0.000000	0.000000	OCV, Discharge CC - R_DC, OCV, Charge CC -CV - R_DC, OCV	LG05oC 00100S3C4 P1a	3
16.07.2021 12:21:40	3709275700.013	17.917	10.681	23.20	16072	SK04A2C614	50	41.7747	58	45.7782	3.396	-0.750	0.0380	-0.751	0.750	0.0470	0.050	7.02	0.66	5.99	6.97	8.36	0.63	5.99	7.11	7.90	0.60	2.999976	4.197546	3.500137	4.182823	3.949571	3.589220	53.505495	53.476011	83.602	81.650134	83.556	81.089304	100.0551	194.855492	208.327830	93.5331	-0.001	0.000	53505.499	-0.001	100.0000	16.3977	100.0000	18.8660	0.4481	0.9595	0.5072	1.2284	0.4935	1.1757	0.4453	0.9857	0.000000	0.000000	0	0.000000	0.000000	OCV, Discharge CC - R_DC, OCV, Charge CC -CV - R_DC, OCV	LG05oC 00100S3C4 P1a	3
16.07.2021 15:45:27	3709287927.013	18.059	10.822	23.20	16072	SK04A2C614	51	42.6101	59	46.6136	3.398	-0.750	0.0380	-0.750	0.750	0.0470	0.050	7.03	0.67	5.98	6.98	8.36	0.63	5.99	7.09	7.88	0.60	2.999999	4.197647	3.500159	4.182284	3.949920	3.590194	53.470321	53.469586	83.547	81.596458	83.546	81.079561	100.0014	194.752570	208.305316	93.4938	0.000	-0.001	53470.326	-0.001	100.0000	16.4526	100.0000	18.9193	0.4378	0.9576	0.5035	1.2257	0.4899	1.1723	0.4352	0.9868	0.000000	0.000000	0	0.000000	0.000000	OCV, Discharge CC - R_DC, OCV, Charge CC -CV - R_DC, OCV	LG05oC 00100S3C4 P1a	3
16.07.2021 19:09:19	3709300159.013	18.200	10.965	23.20	16072	SK04A2C614	52	43.4448	60	47.4483	3.411	-0.750	0.0380	-0.750	0.750	0.0470	0.050	7.03	0.67	5.97	6.95	8.33	0.61	5.98	7.16	8.00	0.64	2.999992	4.197938	3.500344	4.181557	3.949706	3.588964	53.420001	53.447256	83.469	81.519669	83.511	81.045701	99.9490	194.564967	208.221120	93.4415	-0.001	-0.001	53420.005	-27.257	100.0426	16.5312	100.0413	18.9956	0.4440	0.9535	0.5040	1.2275	0.4925	1.1726	0.4416	0.9795	0.000000	0.000000	0	0.000000	0.000000	OCV, Discharge CC - R_DC, OCV, Charge CC -CV - R_DC, OCV	LG05oC 00100S3C4 P1a	3
16.07.2021 22:33:58	3709312438.013	18.342	11.108	23.20	16072	SK04A2C614	53	44.2798	61	48.2833	3.453	-0.750	0.0380	-0.750	0.750	0.0480	0.050	7.04	0.66	5.99	6.97	8.26	0.58	5.98	7.14	7.99	0.64	2.999993	4.197830	3.500994	4.182059	3.949525	3.588926	53.438128	53.421033	83.497	81.547331	83.470	81.005937	100.0320	194.651896	208.128479	93.5249	-0.001	0.001	53438.132	-0.001	100.0000	16.5029	100.0000	18.9681	0.4475	0.9491	0.5048	1.2299	0.4922	1.1730	0.4473	0.9827	0.000000	0.000000	0	0.000000	0.000000	OCV, Discharge CC - R_DC, OCV, Charge CC -CV - R_DC, OCV	LG05oC 00100S3C4 P1a	3
17.07.2021 02:01:08	3709324868.013	18.486	11.248	23.20	16072	SK04A2C614	54	45.1144	62	49.1179	3.361	-0.750	0.0390	-0.750	0.750	0.0480	0.050	7.02	0.66	5.97	6.92	8.20	0.59	5.98	7.15	7.94	0.62	2.999998	4.197809	3.500653	4.182547	3.948081	3.591109	53.412232	53.403913	83.457	81.507813	83.444	80.979977	100.0156	194.538604	208.043279	93.5087	0.001	0.000	53412.238	0.000	100.0000	16.5434	100.0000	19.0074	0.4399	0.9566	0.5053	1.2306	0.4932	1.1737	0.4385	0.9845	0.000000	0.000000	0	0.000000	0.000000	OCV, Discharge CC - R_DC, OCV, Charge CC -CV - R_DC, OCV	LG05oC 00100S3C4 P1a	3
17.07.2021 05:22:47	3709336967.013	18.626	11.390	23.20	16072	SK04A2C614	55	45.9495	63	49.9530	3.398	-0.750	0.0380	-0.750	0.750	0.0470	0.050	7.01	0.66	5.99	6.95	8.32	0.63	5.99	7.12	7.90	0.60	2.999994	4.197796	3.499784	4.181922	3.949230	3.588668	53.445038	53.459413	83.508	81.557875	83.530	81.064135	99.9731	194.658979	208.260007	93.4692	0.000	-0.001	53445.043	-14.375	100.0225	16.4921	100.0218	18.9577	0.4400	0.9583	0.5065	1.2278	0.4921	1.1742	0.4403	0.9833	0.000000	0.000000	0	0.000000	0.000000	OCV, Discharge CC - R_DC, OCV, Charge CC -CV - R_DC, OCV	LG05oC 00100S3C4 P1a	3
17.07.2021 08:46:39	3709349199.013	18.768	11.536	23.20	16072	SK04A2C614	56	46.7852	64	50.7887	3.502	-0.750	0.0380	-0.751	0.750	0.0480	0.050	7.04	0.68	5.99	7.00	8.44	0.64	5.98	7.14	7.94	0.62	2.999989	4.198211	3.499342	4.179693	3.949308	3.587756	53.488603	53.498592	83.576	81.624356	83.592	81.123545	99.9813	194.808677	208.403611	93.4766	-0.001	-0.001	53488.607	-9.991	100.0156	16.4241	100.0152	18.8916	0.4505	0.9506	0.4976	1.2213	0.4869	1.1687	0.4446	0.9822	0.000000	0.000000	0	0.000000	0.000000	OCV, Discharge CC - R_DC, OCV, Charge CC -CV - R_DC, OCV	LG05oC 00100S3C4 P1a	3
17.07.2021 12:16:47	3709361807.013	18.914	11.678	23.20	16072	SK04A2C614	57	47.6202	65	51.6237	3.404	-0.750	0.0380	-0.750	0.750	0.0480	0.050	7.02	0.65	5.99	6.97	8.30	0.60	5.99	7.13	7.94	0.61	2.999998	4.197844	3.499940	4.182088	3.949258	3.586735	53.438048	53.435813	83.497	81.547208	83.493	81.028349	100.0042	194.615132	208.164893	93.4909	-0.001	-0.000	53438.052	-0.001	100.0000	16.5030	100.0000	18.9683	0.4388	0.9528	0.4954	1.2284	0.4908	1.1763	0.4393	0.9773	0.000000	0.000000	0	0.000000	0.000000	OCV, Discharge CC - R_DC, OCV, Charge CC -CV - R_DC, OCV	LG05oC 00100S3C4 P1a	3
17.07.2021 15:41:03	3709374063.013	19.056	11.819	23.20	16072	SK04A2C614	58	48.4552	66	52.4587	3.378	-0.750	0.0380	-0.751	0.750	0.0470	0.050	7.02	0.65	5.97	6.96	8.30	0.60	5.99	7.11	7.88	0.61	2.999984	4.197499	3.499710	4.182167	3.948094	3.589122	53.443223	53.420025	83.505	81.555106	83.469	81.004408	100.0434	194.647495	208.082027	93.5436	-0.000	0.000	53443.228	-0.000	100.0000	16.4950	100.0000	18.9604	0.4445	0.9574	0.5036	1.2256	0.4857	1.1699	0.4412	0.9815	0.000000	0.000000	0	0.000000	0.000000	OCV, Discharge CC - R_DC, OCV, Charge CC -CV - R_DC, OCV	LG05oC 00100S3C4 P1a	3
17.07.2021 19:03:44	3709386224.013	19.196	11.960	23.20	16072	SK04A2C614	59	49.2895	67	53.2930	3.403	-0.750	0.0380	-0.750	0.750	0.0470	0.050	7.02	0.66	5.99	6.93	8.32	0.61	5.99	7.16	7.98	0.62	2.999995	4.197429	3.500147	4.181392	3.950086	3.587680	53.395916	53.394323	83.431	81.482914	83.429	80.965435	100.0030	194.454946	207.982608	93.4958	0.000	0.000	53395.921	0.000	100.0000	16.5689	100.0000	19.0321	0.4378	0.9498	0.5006	1.2270	0.4966	1.1763	0.4373	0.9788	0.000000	0.000000	0	0.000000	0.000000	OCV, Discharge CC - R_DC, OCV, Charge CC -CV - R_DC, OCV	LG05oC 00100S3C4 P1a	3
17.07.2021 22:27:56	3709398476.013	19.338	12.105	23.20	16072	SK04A2C614	60	50.1239	68	54.1274	3.476	-0.750	0.0380	-0.750	0.750	0.0470	0.050	7.01	0.67	5.99	6.95	8.30	0.60	5.99	7.14	7.96	0.63	2.999991	4.197519	3.500431	4.182584	3.947912	3.588727	53.398858	53.406331	83.436	81.487404	83.447	80.983643	99.9860	194.470964	208.044040	93.4759	0.000	0.000	53398.863	-7.474	100.0117	16.5643	100.0113	19.0277	0.4365	0.9537	0.5022	1.2235	0.4919	1.1689	0.4391	0.9775	0.000000	0.000000	0	0.000000	0.000000	OCV, Discharge CC - R_DC, OCV, Charge CC -CV - R_DC, OCV	LG05oC 00100S3C4 P1a	3
