Repository: ife-bat/MachineLearning

# In this thesis, ML models were made for two different datasets. The code for the MIT data models can be found in SeversonReproduced.ipynb and NewModelMIT.ipynb. For the IFE data, it can be found in IFE_ML.ipynb.

File: data/IFE/interim/Cell_ID_SK04A2C614/Cell_ID_SK04A2C614_Lot_594.txt (part 3 of 15)
Date and Time	Time stamp	Total time (days)	Total test time (days)	Position	Tasks	CellUnit	Cycle - actual	Cycle - normalized	Cycle - total	Cycle - total - normalized	Cycle length (h)	Current_dch (C)	Current_dch std dev (C)	Current_dch_end (C)	Current_cha (C)	Current_cha std dev (C)	Current_cha_end (C)	Temp avg (°C)	Temp std dev (°C)	Temp dch start (°C)	Temp dch avg (°C)	Temp dch max (°C)	Temp dch std dev (°C)	Temp cha start (°C)	Temp cha avg (°C)	Temp cha max (°C)	Temp cha std dev (°C)	Voltage EoD (V)	Voltage EoC (V)	Voltage EoD ocv (V)	Voltage EoC ocv (V)	Voltage charge avg (V)	Voltage discharge avg (V)	Ah_dch (Ah)	Ah_cha (Ah)	Ah_dch (nominal) (%)	Ah_dch (C20 first) (%)	Ah_cha (nominal) (%)	Ah_cha (C20 first) (%)	CE (%)	Wh_dch (Wh)	Wh_cha (Wh)	Efficiency (%)	Ah_balance start (mAh)	Ah_balance end (mAh)	Ah_balance max (mAh)	Ah_balance min (mAh)	SoC - max (nom) (%)	SoC - min (nom) (%)	SoC - max (C20 last) (%)	SoC - min (C20 last) (%)	R_DC 0ms EoC (mOhm)	R_DC 50ms EoC (mOhm)	R_DC 0ms EoD (mOhm)	R_DC 50ms EoD (mOhm)	R_DC 0ms SoC50 dch (mOhm)	R_DC 50ms Soc50 dch (mOhm)	R_DC 0ms SoC50 cha (mOhm)	R_DC 50ms Soc50 cha (mOhm)	Shunt voltage dch (µV)	Shunt voltage cha (µV)	CE Shunt 	Ah_cha slippage (Ah)	Ah_dch slippage (Ah)	Cycle type	TestRegime	TestRegime version
10.08.2021 17:06:46	3711452806.010	43.115	27.212	23.20	16264	SK04A2C614	2	1.6450	140	110.4889	3.511	-0.750	0.0300	-0.750	0.750	0.2330	0.050	7.08	0.71	5.99	7.06	8.36	0.65	5.98	7.22	8.08	0.66	3.100970	4.197218	3.501149	4.179834	3.926722	3.640952	52.639003	52.735004	82.248	80.327855	82.398	79.965665	99.8180	191.828902	205.492101	93.3510	-0.001	0.000	52639.007	-96.003	100.1500	17.7516	100.1504	17.5367			0.5069	1.1795	0.5069	1.1795			0.000000	0.000000	0	0.000000	0.000000	OCV, Discharge CC, OCV, Charge CC-CV, OCV	LG05oC 00100S3C4 P1a	5
10.08.2021 20:37:26	3711465446.017	43.261	27.358	23.20	16264	SK04A2C614	3	2.4795	141	111.3234	3.502	-0.750	0.0380	-0.750	0.750	0.0470	0.050	7.17	0.74	5.99	7.22	8.70	0.73	5.99	7.22	8.06	0.65	2.999999	4.197750	3.494984	4.181297	3.947320	3.588063	53.407921	53.408849	83.450	81.501234	83.451	80.987461	99.9983	194.338491	207.915350	93.4700	0.000	0.000	53407.926	-0.930	100.0015	16.5501	100.0015	16.3321	0.4381	0.9216	0.4938	1.1651	0.4848	1.1281	0.4372	0.9486	0.000000	0.000000	0	0.000000	0.000000	OCV, Discharge CC - R_DC, OCV, Charge CC -CV - R_DC, OCV	LG05oC 00100S3C4 P1a	5
11.08.2021 00:07:33	3711478053.013	43.407	27.501	23.20	16264	SK04A2C614	4	3.3120	142	112.1559	3.447	-0.750	0.0380	-0.751	0.750	0.0470	0.050	7.11	0.72	5.99	7.05	8.52	0.69	5.97	7.25	8.08	0.66	2.999991	4.197888	3.495679	4.180996	3.946546	3.588994	53.285247	53.292622	83.258	81.314032	83.270	80.811219	99.9862	193.896130	207.459277	93.4623	0.000	-0.001	53285.252	-7.376	100.0115	16.7418	100.0116	16.5243	0.4319	0.9159	0.4939	1.1723	0.4870	1.1359	0.4365	0.9461	0.000000	0.000000	0	0.000000	0.000000	OCV, Discharge CC - R_DC, OCV, Charge CC -CV - R_DC, OCV	LG05oC 00100S3C4 P1a	5
11.08.2021 03:34:22	3711490462.013	43.551	27.646	23.20	16264	SK04A2C614	5	4.1451	143	112.9890	3.484	-0.750	0.0380	-0.751	0.750	0.0470	0.050	7.12	0.73	5.98	7.06	8.50	0.67	5.99	7.23	8.10	0.69	2.999989	4.197534	3.495606	4.180347	3.946146	3.586584	53.314811	53.307681	83.304	81.359147	83.293	80.834054	100.0134	194.020570	207.507640	93.5004	-0.001	0.000	53314.815	-0.001	100.0000	16.6956	100.0000	16.4780	0.4213	0.9122	0.4955	1.1660	0.4859	1.1281	0.4356	0.9425	0.000000	0.000000	0	0.000000	0.000000	OCV, Discharge CC - R_DC, OCV, Charge CC -CV - R_DC, OCV	LG05oC 00100S3C4 P1a	5
11.08.2021 07:03:23	3711503003.013	43.696	27.793	23.20	16264	SK04A2C614	6	4.9783	144	113.8222	3.516	-0.750	0.0360	-0.750	0.750	0.0470	0.050	7.12	0.73	5.99	7.10	8.62	0.69	5.99	7.20	8.06	0.68	2.999990	4.197511	3.496269	4.181193	3.946744	3.586556	53.328364	53.315192	83.326	81.379829	83.305	80.845443	100.0247	194.061663	207.540750	93.5053	0.000	0.000	53328.369	0.000	100.0000	16.6744	100.0000	16.4567	0.4285	0.9186	0.4963	1.1635	0.4878	1.1253	0.4322	0.9463	0.000000	0.000000	0	0.000000	0.000000	OCV, Discharge CC - R_DC, OCV, Charge CC -CV - R_DC, OCV	LG05oC 00100S3C4 P1a	5
11.08.2021 10:34:19	3711515659.013	43.843	27.938	23.20	16264	SK04A2C614	7	5.8111	145	114.6550	3.473	-0.750	0.0370	-0.750	0.750	0.0480	0.050	7.16	0.74	5.97	7.09	8.52	0.67	5.99	7.28	8.18	0.71	2.999966	4.197610	3.495634	4.181183	3.944222	3.587396	53.297009	53.307745	83.277	81.331981	83.293	80.834151	99.9799	193.972710	207.474597	93.4923	0.000	0.001	53297.014	-10.738	100.0168	16.7234	100.0168	16.5059	0.4335	0.9087	0.4969	1.1651	0.4851	1.1243	0.4304	0.9342	0.000000	0.000000	0	0.000000	0.000000	OCV, Discharge CC - R_DC, OCV, Charge CC -CV - R_DC, OCV	LG05oC 00100S3C4 P1a	5
11.08.2021 14:02:43	3711528163.013	43.987	28.084	23.20	16264	SK04A2C614	8	6.6443	146	115.4882	3.515	-0.750	0.0370	-0.751	0.750	0.0470	0.050	7.14	0.74	5.99	7.10	8.55	0.70	5.99	7.28	8.15	0.69	2.999979	4.197347	3.495176	4.180178	3.945303	3.587451	53.326427	53.329940	83.323	81.376873	83.328	80.867806	99.9934	194.079312	207.562319	93.5041	0.001	-0.001	53326.433	-3.512	100.0055	16.6774	100.0055	16.4598	0.4395	0.9147	0.4988	1.1644	0.4819	1.1200	0.4380	0.9446	0.000000	0.000000	0	0.000000	0.000000	OCV, Discharge CC - R_DC, OCV, Charge CC -CV - R_DC, OCV	LG05oC 00100S3C4 P1a	5
11.08.2021 17:33:36	3711540816.013	44.134	28.233	23.20	16264	SK04A2C614	9	7.4774	147	116.3213	3.570	-0.750	0.0380	-0.751	0.750	0.0460	0.050	7.13	0.73	5.99	7.07	8.56	0.68	5.99	7.27	8.17	0.70	2.999985	4.197940	3.495214	4.179311	3.945785	3.588274	53.313264	53.331949	83.302	81.356786	83.331	80.870853	99.9650	194.007960	207.576549	93.4633	-0.001	0.000	53313.268	-18.687	100.0292	16.6980	100.0293	16.4804	0.4324	0.9081	0.4942	1.1623	0.4834	1.1213	0.4302	0.9344	0.000000	0.000000	0	0.000000	0.000000	OCV, Discharge CC - R_DC, OCV, Charge CC -CV - R_DC, OCV	LG05oC 00100S3C4 P1a	5
11.08.2021 21:07:49	3711553669.013	44.283	28.379	23.20	16264	SK04A2C614	10	8.3103	148	117.1542	3.512	-0.750	0.0370	-0.750	0.750	0.0470	0.050	7.14	0.74	5.99	7.05	8.48	0.66	5.99	7.29	8.22	0.71	2.999982	4.197988	3.495778	4.180875	3.946139	3.587664	53.305497	53.298551	83.290	81.344934	83.279	80.820209	100.0130	193.968216	207.438480	93.5064	0.000	-0.001	53305.502	-0.001	100.0000	16.7102	100.0000	16.4926	0.4336	0.9056	0.4889	1.1609	0.4884	1.1299	0.4313	0.9309	0.000000	0.000000	0	0.000000	0.000000	OCV, Discharge CC - R_DC, OCV, Charge CC -CV - R_DC, OCV	LG05oC 00100S3C4 P1a	5
12.08.2021 00:38:32	3711566312.013	44.429	28.524	23.20	16264	SK04A2C614	11	9.1428	149	117.9867	3.466	-0.750	0.0380	-0.750	0.750	0.0460	0.050	7.09	0.71	5.98	7.07	8.56	0.69	5.99	7.19	8.02	0.64	2.999996	4.197703	3.495855	4.181341	3.945977	3.588276	53.280782	53.260399	83.251	81.307218	83.219	80.762357	100.0383	193.895893	207.301947	93.5331	-0.001	0.000	53280.786	-0.001	100.0000	16.7488	100.0000	16.5313	0.4355	0.9163	0.4971	1.1618	0.4874	1.1219	0.4323	0.9396	0.000000	0.000000	0	0.000000	0.000000	OCV, Discharge CC - R_DC, OCV, Charge CC -CV - R_DC, OCV	LG05oC 00100S3C4 P1a	5
12.08.2021 04:06:28	3711578788.013	44.573	28.669	23.20	16264	SK04A2C614	12	9.9753	150	118.8192	3.480	-0.750	0.0380	-0.751	0.750	0.0470	0.050	7.12	0.74	5.98	7.10	8.66	0.72	5.99	7.22	8.04	0.64	2.999983	4.197372	3.495409	4.180266	3.945972	3.589685	53.279387	53.270314	83.249	81.305090	83.235	80.777391	100.0170	193.902651	207.318828	93.5287	0.000	0.000	53279.392	0.000	100.0000	16.7509	100.0000	16.5335	0.4395	0.9180	0.4993	1.1573	0.4877	1.1202	0.4350	0.9424	0.000000	0.000000	0	0.000000	0.000000	OCV, Discharge CC - R_DC, OCV, Charge CC -CV - R_DC, OCV	LG05oC 00100S3C4 P1a	5
12.08.2021 07:35:15	3711591315.013	44.718	28.814	23.20	16264	SK04A2C614	13	10.8077	151	119.6516	3.497	-0.750	0.0380	-0.751	0.750	0.0480	0.050	7.18	0.76	5.99	7.14	8.60	0.70	5.99	7.23	8.11	0.69	2.999997	4.197690	3.495664	4.180897	3.945987	3.587378	53.275288	53.278117	83.243	81.298834	83.247	80.789224	99.9947	193.883402	207.346430	93.5070	0.000	0.000	53275.293	-2.830	100.0044	16.7574	100.0044	16.5399	0.4410	0.9098	0.4915	1.1584	0.4815	1.1179	0.4382	0.9350	0.000000	0.000000	0	0.000000	0.000000	OCV, Discharge CC - R_DC, OCV, Charge CC -CV - R_DC, OCV	LG05oC 00100S3C4 P1a	5
12.08.2021 11:05:03	3711603903.013	44.864	28.958	23.20	16264	SK04A2C614	14	11.6394	152	120.4833	3.450	-0.750	0.0370	-0.750	0.750	0.0470	0.050	7.14	0.73	5.99	7.07	8.43	0.65	5.99	7.28	8.18	0.70	2.999991	4.197476	3.495466	4.181150	3.945757	3.591115	53.228808	53.233152	83.170	81.227905	83.177	80.721040	99.9918	193.723267	207.163419	93.5123	0.000	-0.001	53228.813	-4.345	100.0068	16.8300	100.0068	16.6127	0.4317	0.9076	0.4935	1.1611	0.4905	1.1237	0.4268	0.9383	0.000000	0.000000	0	0.000000	0.000000	OCV, Discharge CC - R_DC, OCV, Charge CC -CV - R_DC, OCV	LG05oC 00100S3C4 P1a	5
12.08.2021 14:32:04	3711616324.013	45.008	29.103	23.20	16264	SK04A2C614	15	12.4713	153	121.3152	3.477	-0.750	0.0380	-0.751	0.750	0.0460	0.050	7.13	0.74	5.99	7.05	8.56	0.70	5.97	7.29	8.16	0.69	2.999983	4.197461	3.495778	4.181026	3.945347	3.588807	53.242021	53.239769	83.191	81.248069	83.187	80.731074	100.0042	193.743457	207.186136	93.5118	-0.001	0.000	53242.025	-0.001	100.0000	16.8093	100.0000	16.5920	0.4314	0.9103	0.4978	1.1626	0.4896	1.1258	0.4291	0.9357	0.000000	0.000000	0	0.000000	0.000000	OCV, Discharge CC - R_DC, OCV, Charge CC -CV - R_DC, OCV	LG05oC 00100S3C4 P1a	5
12.08.2021 18:00:42	3711628842.013	45.153	29.252	23.20	16264	SK04A2C614	16	13.3032	154	122.1471	3.588	-0.750	0.0370	-0.751	0.750	0.0460	0.050	7.15	0.74	5.99	7.09	8.58	0.71	5.99	7.30	8.13	0.71	2.999987	4.197350	3.495393	4.179353	3.945133	3.588521	53.240579	53.264481	83.188	81.245868	83.226	80.768546	99.9551	193.736722	207.303080	93.4558	0.000	-0.001	53240.584	-23.903	100.0373	16.8116	100.0374	16.5943	0.4288	0.9113	0.4949	1.1568	0.4840	1.1182	0.4254	0.9401	0.000000	0.000000	0	0.000000	0.000000	OCV, Discharge CC - R_DC, OCV, Charge CC -CV - R_DC, OCV	LG05oC 00100S3C4 P1a	5
12.08.2021 21:36:00	3711641760.013	45.302	29.398	23.20	16264	SK04A2C614	17	14.1360	155	122.9799	3.484	-0.750	0.0380	-0.751	0.750	0.0480	0.050	7.15	0.74	5.99	7.13	8.66	0.71	5.98	7.23	8.10	0.68	2.999990	4.197566	3.495219	4.181033	3.945722	3.589390	53.298960	53.274952	83.280	81.334958	83.242	80.784424	100.0451	193.952891	207.326139	93.5497	-0.001	0.000	53298.964	-0.001	100.0000	16.7204	100.0000	16.5028	0.4267	0.9145	0.4983	1.1569	0.4867	1.1191	0.4306	0.9386	0.000000	0.000000	0	0.000000	0.000000	OCV, Discharge CC - R_DC, OCV, Charge CC -CV - R_DC, OCV	LG05oC 00100S3C4 P1a	5
13.08.2021 01:05:04	3711654304.013	45.447	29.541	23.20	16264	SK04A2C614	18	14.9670	156	123.8109	3.441	-0.750	0.0370	-0.751	0.750	0.0470	0.050	7.10	0.71	5.99	7.07	8.50	0.66	5.98	7.21	8.06	0.66	2.999950	4.197581	3.495794	4.181090	3.946407	3.589220	53.186207	53.191194	83.103	81.162896	83.111	80.657416	99.9906	193.554433	207.018946	93.4960	0.000	0.000	53186.212	-4.988	100.0078	16.8965	100.0078	16.6794	0.4278	0.9132	0.4904	1.1621	0.4833	1.1227	0.4328	0.9396	0.000000	0.000000	0	0.000000	0.000000	OCV, Discharge CC - R_DC, OCV, Charge CC -CV - R_DC, OCV	LG05oC 00100S3C4 P1a	5
13.08.2021 04:31:33	3711666693.013	45.591	29.685	23.20	16264	SK04A2C614	19	15.7983	157	124.6422	3.455	-0.750	0.0380	-0.751	0.750	0.0460	0.050	7.12	0.73	5.99	7.04	8.50	0.68	5.98	7.27	8.13	0.68	2.999978	4.197434	3.495556	4.180973	3.946837	3.587670	53.205878	53.199802	83.134	81.192914	83.125	80.670469	100.0114	193.613989	207.019246	93.5246	0.000	-0.001	53205.883	-0.001	100.0000	16.8658	100.0000	16.6486	0.4260	0.9092	0.4885	1.1545	0.4833	1.1193	0.4268	0.9335	0.000000	0.000000	0	0.000000	0.000000	OCV, Discharge CC - R_DC, OCV, Charge CC -CV - R_DC, OCV	LG05oC 00100S3C4 P1a	5
13.08.2021 07:58:50	3711679130.013	45.735	29.829	23.20	16264	SK04A2C614	20	16.6305	158	125.4744	3.464	-0.750	0.0380	-0.751	0.750	0.0460	0.050	7.16	0.77	5.99	7.11	8.68	0.72	5.99	7.20	8.06	0.67	2.999999	4.197182	3.495426	4.181611	3.944284	3.588802	53.260538	53.260494	83.220	81.276326	83.220	80.762501	100.0001	193.789452	207.263244	93.4992	-0.001	-0.001	53260.542	-0.001	100.0000	16.7804	100.0000	16.5630	0.4372	0.9126	0.4907	1.1486	0.4862	1.1134	0.4328	0.9364	0.000000	0.000000	0	0.000000	0.000000	OCV, Discharge CC - R_DC, OCV, Charge CC -CV - R_DC, OCV	LG05oC 00100S3C4 P1a	5
13.08.2021 11:26:41	3711691601.013	45.879	29.973	23.20	16264	SK04A2C614	21	17.4616	159	126.3055	3.462	-0.750	0.0370	-0.751	0.750	0.0470	0.050	7.11	0.73	5.98	7.07	8.56	0.68	5.98	7.21	8.10	0.68	2.999993	4.197456	3.495591	4.181276	3.946719	3.588063	53.184776	53.188211	83.101	81.160712	83.107	80.652893	99.9935	193.544144	206.999637	93.4998	-0.001	0.000	53184.780	-3.437	100.0054	16.8988	100.0054	16.6817	0.4257	0.9064	0.4870	1.1538	0.4832	1.1162	0.4299	0.9357	0.000000	0.000000	0	0.000000	0.000000	OCV, Discharge CC - R_DC, OCV, Charge CC -CV - R_DC, OCV	LG05oC 00100S3C4 P1a	5
13.08.2021 14:54:26	3711704066.013	46.023	30.121	23.20	16264	SK04A2C614	22	18.2928	160	127.1367	3.537	-0.750	0.0380	-0.751	0.750	0.0480	0.050	7.15	0.74	5.99	7.09	8.53	0.68	5.99	7.29	8.17	0.68	2.999996	4.197171	3.495494	4.179968	3.945527	3.590019	53.197509	53.213238	83.121	81.180143	83.146	80.690843	99.9704	193.586832	207.089364	93.4799	0.000	-0.001	53197.514	-15.729	100.0246	16.8789	100.0246	16.6617	0.4428	0.9109	0.4883	1.1535	0.4812	1.1146	0.4403	0.9468	0.000000	0.000000	0	0.000000	0.000000	OCV, Discharge CC - R_DC, OCV, Charge CC -CV - R_DC, OCV	LG05oC 00100S3C4 P1a	5
13.08.2021 18:26:40	3711716800.013	46.171	30.267	23.20	16264	SK04A2C614	23	19.1237	161	127.9676	3.518	-0.750	0.0380	-0.751	0.750	0.0470	0.050	7.15	0.75	5.99	7.06	8.56	0.67	5.99	7.35	8.34	0.74	2.999999	4.197795	3.495525	4.180140	3.944537	3.588574	53.179056	53.202247	83.092	81.151983	83.129	80.674177	99.9564	193.498766	207.046198	93.4568	-0.001	-0.001	53179.060	-23.193	100.0362	16.9077	100.0363	16.6907	0.4319	0.9012	0.4910	1.1542	0.4817	1.1137	0.4360	0.9310	0.000000	0.000000	0	0.000000	0.000000	OCV, Discharge CC - R_DC, OCV, Charge CC -CV - R_DC, OCV	LG05oC 00100S3C4 P1a	5
13.08.2021 21:57:43	3711729463.013	46.317	30.414	23.20	16264	SK04A2C614	24	19.9550	162	128.7989	3.506	-0.750	0.0380	-0.750	0.750	0.0470	0.050	7.13	0.73	5.99	7.11	8.58	0.70	5.99	7.22	8.08	0.67	2.999999	4.197912	3.495780	4.181200	3.946018	3.588462	53.204151	53.190811	83.131	81.190278	83.111	80.656836	100.0251	193.604987	207.014249	93.5225	-0.001	-0.001	53204.155	-0.001	100.0000	16.8685	100.0000	16.6513	0.4266	0.9106	0.4928	1.1533	0.4838	1.1145	0.4250	0.9362	0.000000	0.000000	0	0.000000	0.000000	OCV, Discharge CC - R_DC, OCV, Charge CC -CV - R_DC, OCV	LG05oC 00100S3C4 P1a	5
14.08.2021 01:28:03	3711742083.013	46.463	30.560	23.20	16264	SK04A2C614	25	20.7860	163	129.6299	3.517	-0.750	0.0380	-0.750	0.750	0.0470	0.050	7.13	0.73	5.99	7.07	8.51	0.67	5.99	7.22	8.10	0.68	3.000000	4.198211	3.495590	4.181379	3.944328	3.588900	53.185963	53.209583	83.103	81.162523	83.140	80.685301	99.9556	193.543285	207.092826	93.4573	-0.001	0.000	53185.967	-23.622	100.0369	16.8969	100.0370	16.6798	0.4215	0.9083	0.4832	1.1513	0.4747	1.1093	0.4205	0.9299	0.000000	0.000000	0	0.000000	0.000000	OCV, Discharge CC - R_DC, OCV, Charge CC -CV - R_DC, OCV	LG05oC 00100S3C4 P1a	5
14.08.2021 04:59:04	3711754744.013	46.610	30.707	23.20	16264	SK04A2C614	26	21.6174	164	130.4613	3.533	-0.750	0.0370	-0.751	0.750	0.0480	0.050	7.15	0.74	5.99	7.10	8.62	0.71	5.99	7.28	8.12	0.66	2.999987	4.197750	3.495310	4.180482	3.946050	3.587637	53.208832	53.207940	83.139	81.197422	83.137	80.682810	100.0017	193.632861	207.063660	93.5137	0.000	-0.001	53208.837	-0.001	100.0000	16.8612	100.0000	16.6440	0.4242	0.9105	0.4917	1.1514	0.4848	1.1149	0.4277	0.9376	0.000000	0.000000	0	0.000000	0.000000	OCV, Discharge CC - R_DC, OCV, Charge CC -CV - R_DC, OCV	LG05oC 00100S3C4 P1a	5
14.08.2021 08:31:04	3711767464.013	46.757	30.854	23.20	16264	SK04A2C614	27	22.4491	165	131.2930	3.524	-0.750	0.0380	-0.750	0.750	0.0470	0.050	7.17	0.76	5.99	7.12	8.65	0.72	5.99	7.30	8.20	0.70	2.999995	4.198038	3.495344	4.180129	3.946470	3.588019	53.227681	53.235319	83.168	81.226186	83.180	80.724326	99.9857	193.693146	207.165729	93.4967	-0.001	-0.001	53227.685	-7.640	100.0119	16.8317	100.0120	16.6145	0.4355	0.9095	0.4949	1.1508	0.4845	1.1128	0.4352	0.9369	0.000000	0.000000	0	0.000000	0.000000	OCV, Discharge CC - R_DC, OCV, Charge CC -CV - R_DC, OCV	LG05oC 00100S3C4 P1a	5
14.08.2021 12:02:29	3711780149.013	46.904	31.001	23.20	16264	SK04A2C614	28	23.2806	166	132.1245	3.530	-0.750	0.0380	-0.750	0.750	0.0480	0.050	7.16	0.75	5.98	7.15	8.66	0.70	5.99	7.26	8.16	0.69	2.999994	4.197742	3.495478	4.180430	3.945548	3.586893	53.214455	53.193522	83.148	81.206002	83.115	80.660947	100.0394	193.638737	207.016799	93.5377	-0.001	0.000	53214.459	-0.001	100.0000	16.8524	100.0000	16.6352	0.4334	0.9084	0.4903	1.1492	0.4810	1.1117	0.4370	0.9380	0.000000	0.000000	0	0.000000	0.000000	OCV, Discharge CC - R_DC, OCV, Charge CC -CV - R_DC, OCV	LG05oC 00100S3C4 P1a	5
14.08.2021 15:34:17	3711792857.013	47.051	31.149	23.20	16264	SK04A2C614	29	24.1116	167	132.9555	3.549	-0.750	0.0370	-0.751	0.750	0.0460	0.050	7.14	0.74	5.97	7.11	8.62	0.71	5.99	7.24	8.10	0.67	2.999995	4.197481	3.495928	4.180553	3.947054	3.587725	53.185248	53.180568	83.102	81.161432	83.095	80.641304	100.0088	193.520545	206.962540	93.5051	0.000	0.000	53185.253	0.000	100.0000	16.8980	100.0000	16.6809	0.4470	0.9149	0.4965	1.1537	0.4889	1.1164	0.4365	0.9331	0.000000	0.000000	0	0.000000	0.000000	OCV, Discharge CC - R_DC, OCV, Charge CC -CV - R_DC, OCV	LG05oC 00100S3C4 P1a	5
14.08.2021 19:07:14	3711805634.013	47.199	31.298	23.20	16264	SK04A2C614	30	24.9425	168	133.7864	3.568	-0.750	0.0380	-0.750	0.750	0.0460	0.050	7.19	0.77	5.98	7.10	8.62	0.71	5.99	7.40	8.25	0.73	2.999994	4.197640	3.495318	4.179897	3.946137	3.588710	53.177954	53.184978	83.091	81.150301	83.102	80.647991	99.9868	193.485751	206.935298	93.5006	0.000	-0.001	53177.959	-7.025	100.0110	16.9094	100.0110	16.6924	0.4293	0.9056	0.4974	1.1507	0.4863	1.1147	0.4244	0.9215	0.000000	0.000000	0	0.000000	0.000000	OCV, Discharge CC - R_DC, OCV, Charge CC -CV - R_DC, OCV	LG05oC 00100S3C4 P1a	5
14.08.2021 22:41:17	3711818477.013	47.347	31.444	23.20	16264	SK04A2C614	31	25.7730	169	134.6169	3.503	-0.750	0.0380	-0.750	0.750	0.0470	0.050	7.14	0.73	5.99	7.10	8.56	0.66	5.99	7.25	8.16	0.70	2.999995	4.197785	3.495579	4.180636	3.945824	3.587095	53.154680	53.153199	83.054	81.114785	83.052	80.599802	100.0028	193.405630	206.863473	93.4943	-0.001	-0.001	53154.684	-0.001	100.0000	16.9458	100.0000	16.7288	0.4297	0.9133	0.4918	1.1514	0.4836	1.1131	0.4295	0.9395	0.000000	0.000000	0	0.000000	0.000000	OCV, Discharge CC - R_DC, OCV, Charge CC -CV - R_DC, OCV	LG05oC 00100S3C4 P1a	5
15.08.2021 02:11:29	3711831089.013	47.493	31.589	23.20	16264	SK04A2C614	32	26.6034	170	135.4473	3.490	-0.750	0.0370	-0.751	0.750	0.0460	0.050	7.14	0.73	5.98	7.10	8.52	0.67	5.97	7.24	8.11	0.68	2.999986	4.197437	3.495694	4.180889	3.945611	3.588429	53.144661	53.135608	83.039	81.099496	83.024	80.573128	100.0170	193.380366	206.790194	93.5152	-0.001	-0.001	53144.665	-0.001	100.0000	16.9615	100.0000	16.7445	0.4404	0.9129	0.4869	1.1514	0.4712	1.1112	0.4287	0.9300	0.000000	0.000000	0	0.000000	0.000000	OCV, Discharge CC - R_DC, OCV, Charge CC -CV - R_DC, OCV	LG05oC 00100S3C4 P1a	5
15.08.2021 05:40:52	3711843652.013	47.639	31.735	23.20	16264	SK04A2C614	33	27.4341	171	136.2780	3.507	-0.750	0.0370	-0.751	0.750	0.0470	0.050	7.14	0.74	5.99	7.07	8.58	0.70	5.99	7.25	8.14	0.68	2.999980	4.197595	3.495644	4.180614	3.944851	3.586610	53.164970	53.168623	83.070	81.130488	83.076	80.623190	99.9931	193.437498	206.910833	93.4883	-0.001	-0.001	53164.974	-3.655	100.0057	16.9297	100.0057	16.7127	0.4508	0.9078	0.4854	1.1495	0.4786	1.1109	0.4382	0.9325	0.000000	0.000000	0	0.000000	0.000000	OCV, Discharge CC - R_DC, OCV, Charge CC -CV - R_DC, OCV	LG05oC 00100S3C4 P1a	5
15.08.2021 09:11:19	3711856279.013	47.785	31.883	23.20	16264	SK04A2C614	34	28.2653	172	137.1092	3.554	-0.750	0.0380	-0.751	0.750	0.0460	0.050	7.21	0.76	5.97	7.23	8.66	0.69	5.99	7.26	8.16	0.70	2.999986	4.197474	3.495236	4.180617	3.946111	3.586101	53.192201	53.202771	83.113	81.172043	83.129	80.674971	99.9801	193.566952	207.037961	93.4935	-0.001	0.000	53192.205	-10.573	100.0165	16.8872	100.0166	16.6701	0.4370	0.9111	0.4949	1.1438	0.4840	1.1038	0.4358	0.9326	0.000000	0.000000	0	0.000000	0.000000	OCV, Discharge CC - R_DC, OCV, Charge CC -CV - R_DC, OCV	LG05oC 00100S3C4 P1a	5
15.08.2021 12:44:34	3711869074.013	47.933	32.032	23.20	16264	SK04A2C614	35	29.0955	173	137.9394	3.578	-0.750	0.0380	-0.751	0.750	0.0470	0.050	7.15	0.73	5.99	7.13	8.54	0.66	5.99	7.25	8.14	0.68	2.999994	4.197528	3.495723	4.180196	3.946164	3.588247	53.137742	53.158916	83.028	81.088937	83.061	80.608471	99.9602	193.344653	206.889994	93.4529	0.000	0.000	53137.747	-21.176	100.0331	16.9723	100.0332	16.7554	0.4337	0.9092	0.4808	1.1491	0.4814	1.1103	0.4294	0.9342	0.000000	0.000000	0	0.000000	0.000000	OCV, Discharge CC - R_DC, OCV, Charge CC -CV - R_DC, OCV	LG05oC 00100S3C4 P1a	5
15.08.2021 16:19:16	3711881956.013	48.082	32.180	23.20	16264	SK04A2C614	36	29.9260	174	138.7699	3.547	-0.750	0.0380	-0.750	0.750	0.0470	0.050	7.14	0.74	5.99	7.12	8.61	0.70	5.99	7.25	8.12	0.69	2.999999	4.197321	3.495540	4.180359	3.943425	3.587128	53.148124	53.127079	83.044	81.104780	83.011	80.560195	100.0396	193.371160	206.750960	93.5285	0.000	-0.001	53148.129	-0.001	100.0000	16.9560	100.0000	16.7391	0.4403	0.9111	0.4918	1.1494	0.4832	1.1115	0.4354	0.9325	0.000000	0.000000	0	0.000000	0.000000	OCV, Discharge CC - R_DC, OCV, Charge CC -CV - R_DC, OCV	LG05oC 00100S3C4 P1a	5
15.08.2021 19:52:06	3711894726.013	48.230	32.332	23.20	16264	SK04A2C614	37	30.7562	175	139.6001	3.650	-0.750	0.0390	-0.750	0.750	0.0460	0.050	7.15	0.75	5.97	7.13	8.68	0.71	5.99	7.27	8.18	0.71	2.999982	4.197498	3.496144	4.180013	3.946034	3.586744	53.132980	53.139861	83.020	81.081670	83.031	80.579577	99.9871	193.307292	206.812096	93.4700	-0.001	0.000	53132.984	-6.883	100.0108	16.9797	100.0108	16.7628	0.4396	0.9086	0.4935	1.1518	0.4854	1.1109	0.4336	0.9323	0.000000	0.000000	0	0.000000	0.000000	OCV, Discharge CC - R_DC, OCV, Charge CC -CV - R_DC, OCV	LG05oC 00100S3C4 P1a	5
15.08.2021 23:31:05	3711907865.013	48.382	32.478	23.20	16264	SK04A2C614	38	31.5859	176	140.4298	3.491	-0.750	0.0380	-0.751	0.750	0.0480	0.050	7.15	0.74	5.99	7.10	8.52	0.66	5.99	7.25	8.16	0.69	2.999988	4.197383	3.495444	4.180866	3.945644	3.587796	53.104357	53.110530	82.976	81.037991	82.985	80.535100	99.9884	193.212763	206.686458	93.4811	0.000	-0.001	53104.362	-6.174	100.0096	17.0244	100.0097	16.8077	0.4367	0.9042	0.4974	1.1501	0.4858	1.1120	0.4237	0.9253	0.000000	0.000000	0	0.000000	0.000000	OCV, Discharge CC - R_DC, OCV, Charge CC -CV - R_DC, OCV	LG05oC 00100S3C4 P1a	5
16.08.2021 03:00:31	3711920431.013	48.527	32.624	23.20	16264	SK04A2C614	39	32.4155	177	141.2594	3.500	-0.750	0.0380	-0.751	0.750	0.0470	0.050	7.13	0.73	5.99	7.08	8.50	0.67	5.99	7.25	8.10	0.67	2.999997	4.197585	3.495479	4.180110	3.945633	3.590108	53.095263	53.102004	82.961	81.024114	82.972	80.522172	99.9873	193.183968	206.656277	93.4808	-0.001	-0.001	53095.267	-6.743	100.0105	17.0386	100.0106	16.8219	0.4321	0.9085	0.4916	1.1499	0.4820	1.1112	0.4297	0.9343	0.000000	0.000000	0	0.000000	0.000000	OCV, Discharge CC - R_DC, OCV, Charge CC -CV - R_DC, OCV	LG05oC 00100S3C4 P1a	5
16.08.2021 06:30:30	3711933030.013	48.673	32.770	23.20	16264	SK04A2C614	40	33.2459	178	142.0898	3.511	-0.750	0.0370	-0.751	0.750	0.0480	0.050	7.15	0.75	5.99	7.11	8.62	0.71	5.99	7.26	8.11	0.68	2.999948	4.197877	3.495393	4.180542	3.945318	3.587698	53.144964	53.165966	83.039	81.099958	83.072	80.619162	99.9605	193.345531	206.899149	93.4492	-0.001	-0.001	53144.968	-21.004	100.0328	16.9610	100.0329	16.7441	0.4252	0.9060	0.4966	1.1500	0.4878	1.1116	0.4280	0.9286	0.000000	0.000000	0	0.000000	0.000000	OCV, Discharge CC - R_DC, OCV, Charge CC -CV - R_DC, OCV	LG05oC 00100S3C4 P1a	5
16.08.2021 10:01:10	3711945670.013	48.820	32.916	23.20	16264	SK04A2C614	41	34.0757	179	142.9196	3.501	-0.750	0.0380	-0.751	0.750	0.0470	0.050	7.13	0.74	5.97	7.07	8.60	0.69	5.99	7.25	8.16	0.69	2.999991	4.197575	3.495796	4.180815	3.945091	3.588035	53.103856	53.088389	82.975	81.037227	82.951	80.501526	100.0291	193.187031	206.604289	93.5058	-0.001	0.001	53103.860	-0.001	100.0000	17.0252	100.0000	16.8085	0.4443	0.9109	0.4853	1.1484	0.4755	1.1124	0.4369	0.9331	0.000000	0.000000	0	0.000000	0.000000	OCV, Discharge CC - R_DC, OCV, Charge CC -CV - R_DC, OCV	LG05oC 00100S3C4 P1a	5
16.08.2021 13:31:15	3711958275.013	48.965	33.064	23.20	16264	SK04A2C614	42	34.9052	180	143.7491	3.549	-0.750	0.0370	-0.751	0.750	0.0470	0.050	7.15	0.73	5.98	7.11	8.60	0.69	5.99	7.30	8.18	0.68	2.999999	4.197462	3.495658	4.180498	3.946387	3.586477	53.088394	53.097355	82.951	81.013632	82.965	80.515122	99.9831	193.143491	206.635286	93.4707	0.001	-0.001	53088.400	-8.961	100.0140	17.0494	100.0140	16.8327	0.4312	0.9136	0.4926	1.1462	0.4797	1.1069	0.4327	0.9365	0.000000	0.000000	0	0.000000	0.000000	OCV, Discharge CC - R_DC, OCV, Charge CC -CV - R_DC, OCV	LG05oC 00100S3C4 P1a	5
16.08.2021 17:04:10	3711971050.013	49.113	33.210	23.20	16264	SK04A2C614	43	35.7347	181	144.5786	3.513	-0.750	0.0370	-0.750	0.750	0.0470	0.050	7.12	0.73	5.98	7.07	8.50	0.68	5.99	7.25	8.10	0.67	3.000000	4.197612	3.495521	4.179805	3.944966	3.588162	53.089463	53.068767	82.952	81.015263	82.920	80.471772	100.0390	193.140050	206.520161	93.5212	-0.001	-0.001	53089.467	-0.001	100.0000	17.0477	100.0000	16.8310	0.4197	0.9052	0.4899	1.1489	0.4807	1.1114	0.4217	0.9317	0.000000	0.000000	0	0.000000	0.000000	OCV, Discharge CC - R_DC, OCV, Charge CC -CV - R_DC, OCV	LG05oC 00100S3C4 P1a	5
16.08.2021 20:34:55	3711983695.013	49.260	33.358	23.20	16264	SK04A2C614	44	36.5650	182	145.4089	3.549	-0.750	0.0370	-0.750	0.750	0.0470	0.050	7.16	0.78	5.99	7.10	8.72	0.74	5.99	7.25	8.12	0.69	2.999998	4.197731	3.495550	4.179803	3.946551	3.587133	53.135464	53.138356	83.024	81.085461	83.029	80.577295	99.9946	193.271429	206.774180	93.4698	-0.001	-0.001	53135.468	-2.894	100.0045	16.9758	100.0045	16.7589	0.4338	0.9058	0.4927	1.1440	0.4814	1.1126	0.4306	0.9304	0.000000	0.000000	0	0.000000	0.000000	OCV, Discharge CC - R_DC, OCV, Charge CC -CV - R_DC, OCV	LG05oC 00100S3C4 P1a	5
17.08.2021 00:07:50	3711996470.013	49.408	33.503	23.20	16264	SK04A2C614	45	37.3941	183	146.2380	3.492	-0.750	0.0370	-0.751	0.750	0.0480	0.050	7.12	0.72	5.99	7.11	8.58	0.67	5.98	7.21	8.06	0.66	2.999998	4.197600	3.495441	4.180376	3.945436	3.587491	53.067319	53.067663	82.918	80.981471	82.918	80.470098	99.9994	193.059594	206.525651	93.4797	-0.001	0.000	53067.323	-0.346	100.0005	17.0823	100.0005	16.8657	0.4370	0.9113	0.4900	1.1455	0.4855	1.1109	0.4362	0.9335	0.000000	0.000000	0	0.000000	0.000000	OCV, Discharge CC - R_DC, OCV, Charge CC -CV - R_DC, OCV	LG05oC 00100S3C4 P1a	5
17.08.2021 03:37:21	3712009041.013	49.553	33.650	23.20	16264	SK04A2C614	46	38.2230	184	147.0669	3.529	-0.750	0.0360	-0.751	0.750	0.0460	0.050	7.12	0.72	5.99	7.09	8.54	0.67	5.99	7.25	8.14	0.68	2.999998	4.197353	3.495669	4.179795	3.945937	3.586850	53.045790	53.048296	82.884	80.948617	82.888	80.440730	99.9953	192.972091	206.445333	93.4737	0.000	-0.001	53045.795	-2.507	100.0039	17.1159	100.0039	16.8994	0.4263	0.9064	0.4953	1.1472	0.4782	1.1041	0.4258	0.9314	0.000000	0.000000	0	0.000000	0.000000	OCV, Discharge CC - R_DC, OCV, Charge CC -CV - R_DC, OCV	LG05oC 00100S3C4 P1a	5
17.08.2021 07:09:07	3712021747.013	49.700	33.800	23.20	16264	SK04A2C614	47	39.0519	185	147.8958	3.585	-0.750	0.0370	-0.750	0.750	0.0470	0.050	7.15	0.75	5.97	7.05	8.48	0.66	5.99	7.35	8.32	0.73	2.999993	4.197586	3.495395	4.178936	3.946078	3.585970	53.053120	53.063174	82.895	80.959803	82.911	80.463291	99.9811	192.985623	206.483707	93.4629	-0.001	-0.000	53053.124	-10.057	100.0157	17.1045	100.0158	16.8879	0.4294	0.8949	0.4908	1.1487	0.4826	1.1130	0.4306	0.9210	0.000000	0.000000	0	0.000000	0.000000	OCV, Discharge CC - R_DC, OCV, Charge CC -CV - R_DC, OCV	LG05oC 00100S3C4 P1a	5
17.08.2021 10:44:12	3712034652.013	49.849	33.948	23.20	16264	SK04A2C614	48	39.8814	186	148.7253	3.569	-0.750	0.0370	-0.750	0.750	0.0460	0.050	7.15	0.75	5.97	7.11	8.65	0.70	5.99	7.28	8.16	0.69	2.999993	4.197730	3.495737	4.179889	3.945799	3.585713	53.083561	53.082457	82.943	81.006256	82.941	80.492531	100.0021	193.080925	206.577154	93.4667	-0.000	-0.001	53083.566	-0.001	100.0000	17.0569	100.0000	16.8403	0.4334	0.9021	0.4845	1.1448	0.4842	1.1119	0.4337	0.9311	0.000000	0.000000	0	0.000000	0.000000	OCV, Discharge CC - R_DC, OCV, Charge CC -CV - R_DC, OCV	LG05oC 00100S3C4 P1a	5
17.08.2021 14:18:22	3712047502.013	49.998	34.098	23.20	16264	SK04A2C614	49	40.7109	187	149.5548	3.591	-0.750	0.0390	-0.751	0.750	0.0470	0.050	7.15	0.73	5.97	7.16	8.63	0.69	5.98	7.24	8.08	0.67	2.999999	4.198007	3.495593	4.180140	3.945849	3.587838	53.090047	53.097790	82.953	81.016154	82.965	80.515782	99.9854	193.137319	206.657922	93.4575	-0.001	0.001	53090.051	-7.746	100.0121	17.0468	100.0121	16.8301	0.4443	0.9128	0.4846	1.1424	0.4769	1.1042	0.4408	0.9384	0.000000	0.000000	0	0.000000	0.000000	OCV, Discharge CC - R_DC, OCV, Charge CC -CV - R_DC, OCV	LG05oC 00100S3C4 P1a	5
17.08.2021 17:53:50	3712060430.013	50.148	34.247	23.20	16264	SK04A2C614	50	41.5402	188	150.3841	3.570	-0.750	0.0380	-0.751	0.750	0.0470	0.050	7.17	0.75	5.99	7.14	8.62	0.71	6.00	7.33	8.20	0.70	2.999976	4.198049	3.495519	4.179951	3.945549	3.587027	53.077598	53.088776	82.934	80.997157	82.951	80.502113	99.9789	193.082359	206.601575	93.4564	0.001	0.000	53077.604	-11.177	100.0175	17.0662	100.0175	16.8496	0.4384	0.9067	0.4863	1.1423	0.4827	1.1079	0.4329	0.9318	0.000000	0.000000	0	0.000000	0.000000	OCV, Discharge CC - R_DC, OCV, Charge CC -CV - R_DC, OCV	LG05oC 00100S3C4 P1a	5
17.08.2021 21:28:01	3712073281.013	50.297	34.395	23.20	16264	SK04A2C614	51	42.3706	189	151.2145	3.552	-0.750	0.0370	-0.751	0.750	0.0470	0.050	7.22	0.78	5.99	7.24	8.66	0.74	5.99	7.31	8.18	0.70	2.999993	4.197625	3.495206	4.180734	3.944747	3.587024	53.142436	53.126156	83.035	81.096100	83.010	80.558795	100.0306	193.353942	206.720682	93.5339	0.000	0.001	53142.441	0.000	100.0000	16.9649	100.0000	16.7480	0.4173	0.9016	0.4832	1.1385	0.4763	1.0968	0.4222	0.9255	0.000000	0.000000	0	0.000000	0.000000	OCV, Discharge CC - R_DC, OCV, Charge CC -CV - R_DC, OCV	LG05oC 00100S3C4 P1a	5
18.08.2021 01:01:09	3712086069.013	50.445	34.541	23.20	16264	SK04A2C614	52	43.1996	190	152.0435	3.505	-0.750	0.0370	-0.751	0.750	0.0450	0.050	7.15	0.73	5.97	7.11	8.55	0.67	5.99	7.24	8.13	0.68	2.999993	4.197727	3.495830	4.181197	3.947138	3.586710	53.058772	53.070333	82.904	80.968428	82.922	80.474147	99.9782	193.011475	206.544544	93.4479	0.001	0.000	53058.778	-11.560	100.0181	17.0957	100.0181	16.8791	0.4332	0.9099	0.4947	1.1469	0.4859	1.1100	0.4347	0.9362	0.000000	0.000000	0	0.000000	0.000000	OCV, Discharge CC - R_DC, OCV, Charge CC -CV - R_DC, OCV	LG05oC 00100S3C4 P1a	5
18.08.2021 04:31:28	3712098688.013	50.591	34.691	23.20	16264	SK04A2C614	53	44.0292	191	152.8731	3.600	-0.750	0.0360	-0.750	0.750	0.0460	0.050	7.17	0.75	5.98	7.16	8.64	0.71	5.99	7.29	8.19	0.69	2.999998	4.197792	3.495203	4.179990	3.944816	3.586667	53.089853	53.102141	82.953	81.015858	82.972	80.522379	99.9769	193.135104	206.669421	93.4512	0.000	-0.001	53089.858	-12.289	100.0192	17.0471	100.0193	16.8304	0.4390	0.9076	0.4870	1.1434	0.4779	1.1046	0.4331	0.9334	0.000000	0.000000	0	0.000000	0.000000	OCV, Discharge CC - R_DC, OCV, Charge CC -CV - R_DC, OCV	LG05oC 00100S3C4 P1a	5
18.08.2021 08:07:29	3712111649.013	50.741	34.840	23.20	16264	SK04A2C614	54	44.8585	192	153.7024	3.589	-0.750	0.0380	-0.750	0.750	0.0460	0.050	7.14	0.76	5.97	7.09	8.61	0.70	5.99	7.29	8.20	0.71	2.999999	4.197408	3.495542	4.179737	3.944742	3.588312	53.078401	53.061796	82.935	80.998382	82.909	80.461201	100.0313	193.057350	206.502631	93.4891	-0.001	-0.001	53078.405	-0.001	100.0000	17.0650	100.0000	16.8483	0.4182	0.9068	0.4961	1.1463	0.4858	1.1106	0.4192	0.9275	0.000000	0.000000	0	0.000000	0.000000	OCV, Discharge CC - R_DC, OCV, Charge CC -CV - R_DC, OCV	LG05oC 00100S3C4 P1a	5
18.08.2021 11:42:48	3712124568.013	50.890	34.987	23.20	16264	SK04A2C614	55	45.6867	193	154.5306	3.522	-0.750	0.0370	-0.750	0.750	0.0470	0.050	7.13	0.73	5.99	7.08	8.58	0.67	5.99	7.26	8.17	0.69	2.999999	4.197468	3.495738	4.180818	3.944995	3.588892	53.005400	52.997941	82.821	80.886982	82.809	80.364374	100.0141	192.790849	206.267149	93.4666	-0.001	-0.001	53005.404	-0.001	100.0000	17.1791	100.0000	16.9627	0.4359	0.9050	0.4876	1.1463	0.4776	1.1080	0.4295	0.9292	0.000000	0.000000	0	0.000000	0.000000	OCV, Discharge CC - R_DC, OCV, Charge CC -CV - R_DC, OCV	LG05oC 00100S3C4 P1a	5
18.08.2021 15:14:09	3712137249.013	51.037	35.136	23.20	16264	SK04A2C614	56	46.5157	194	155.3596	3.577	-0.750	0.0370	-0.751	0.750	0.0470	0.050	7.15	0.74	5.99	7.15	8.64	0.71	5.99	7.22	8.04	0.64	2.999987	4.197951	3.495551	4.180363	3.946420	3.586388	53.052508	53.053164	82.895	80.958869	82.896	80.448112	99.9988	192.985111	206.476477	93.4659	-0.001	-0.001	53052.512	-0.658	100.0010	17.1054	100.0010	16.8889	0.4338	0.9109	0.4967	1.1454	0.4891	1.1066	0.4300	0.9340	0.000000	0.000000	0	0.000000	0.000000	OCV, Discharge CC - R_DC, OCV, Charge CC -CV - R_DC, OCV	LG05oC 00100S3C4 P1a	5
18.08.2021 18:48:47	3712150127.013	51.186	35.286	23.20	16264	SK04A2C614	57	47.3445	195	156.1884	3.593	-0.750	0.0370	-0.750	0.750	0.0460	0.050	7.17	0.75	5.99	7.13	8.70	0.73	5.99	7.30	8.18	0.70	2.999990	4.197759	3.495409	4.179706	3.946507	3.585983	53.045798	53.064928	82.884	80.948630	82.914	80.465951	99.9639	192.949933	206.508083	93.4346	-0.001	-0.000	53045.802	-19.133	100.0299	17.1159	100.0300	16.8994	0.4310	0.9125	0.4872	1.1406	0.4857	1.1091	0.4342	0.9333	0.000000	0.000000	0	0.000000	0.000000	OCV, Discharge CC - R_DC, OCV, Charge CC -CV - R_DC, OCV	LG05oC 00100S3C4 P1a	5
18.08.2021 22:24:23	3712163063.013	51.336	35.432	23.20	16264	SK04A2C614	58	48.1728	196	157.0167	3.515	-0.750	0.0370	-0.750	0.750	0.0470	0.050	7.17	0.75	5.98	7.12	8.58	0.67	5.99	7.33	8.24	0.72	2.999986	4.197721	3.495393	4.180025	3.944954	3.585329	53.011921	52.993478	82.831	80.896933	82.802	80.357606	100.0348	192.824206	206.230754	93.4992	-0.000	-0.001	53011.926	-0.001	100.0000	17.1689	100.0000	16.9525	0.4240	0.9018	0.4904	1.1497	0.4836	1.1102	0.4318	0.9291	0.000000	0.000000	0	0.000000	0.000000	OCV, Discharge CC - R_DC, OCV, Charge CC -CV - R_DC, OCV	LG05oC 00100S3C4 P1a	5
19.08.2021 01:55:17	3712175717.013	51.482	35.579	23.20	16264	SK04A2C614	59	49.0012	197	157.8451	3.518	-0.750	0.0370	-0.751	0.750	0.0460	0.050	7.16	0.74	5.97	7.12	8.62	0.69	5.99	7.30	8.16	0.68	2.999982	4.197379	3.495614	4.180383	3.945392	3.585568	53.016213	53.000821	82.838	80.903482	82.814	80.368741	100.0290	192.830409	206.254970	93.4913	-0.001	-0.001	53016.217	-0.001	100.0000	17.1622	100.0000	16.9458	0.4230	0.9080	0.4921	1.1459	0.4846	1.1075	0.4318	0.9346	0.000000	0.000000	0	0.000000	0.000000	OCV, Discharge CC - R_DC, OCV, Charge CC -CV - R_DC, OCV	LG05oC 00100S3C4 P1a	5
19.08.2021 05:26:23	3712188383.013	51.629	35.727	23.20	16264	SK04A2C614	60	49.8305	198	158.6744	3.561	-0.750	0.0380	-0.751	0.750	0.0470	0.050	7.17	0.76	5.97	7.16	8.74	0.73	5.99	7.25	8.08	0.66	2.999979	4.197740	3.495228	4.180425	3.944547	3.588353	53.077103	53.070133	82.933	80.996401	82.922	80.473843	100.0131	193.042421	206.528053	93.4703	-0.001	-0.001	53077.107	-0.001	100.0000	17.0670	100.0000	16.8504	0.4504	0.9111	0.4879	1.1398	0.4829	1.1055	0.4471	0.9331	0.000000	0.000000	0	0.000000	0.000000	OCV, Discharge CC - R_DC, OCV, Charge CC -CV - R_DC, OCV	LG05oC 00100S3C4 P1a	5
19.08.2021 09:00:04	3712201204.013	51.777	35.877	23.20	16264	SK04A2C614	61	50.6596	199	159.5035	3.596	-0.750	0.0370	-0.751	0.750	0.0470	0.050	7.20	0.78	5.99	7.16	8.73	0.72	5.99	7.28	8.20	0.71	2.999999	4.197690	3.495020	4.179836	3.947234	3.586462	53.058336	53.080307	82.904	80.967763	82.938	80.489271	99.9586	192.964410	206.573902	93.4118	-0.001	0.001	53058.340	-21.974	100.0343	17.0963	100.0344	16.8798	0.4316	0.9050	0.4833	1.1363	0.4784	1.1024	0.4338	0.9326	0.000000	0.000000	0	0.000000	0.000000	OCV, Discharge CC - R_DC, OCV, Charge CC -CV - R_DC, OCV	LG05oC 00100S3C4 P1a	5
19.08.2021 12:35:48	3712214148.013	51.927	36.024	23.20	16264	SK04A2C614	62	51.4882	200	160.3321	3.526	-0.750	0.0380	-0.750	0.750	0.0470	0.050	7.15	0.73	5.99	7.20	8.67	0.72	5.98	7.22	8.08	0.66	2.999997	4.198007	3.495072	4.180523	3.948067	3.586854	53.031507	53.029017	82.862	80.926821	82.858	80.411496	100.0047	192.897887	206.411250	93.4532	0.001	-0.001	53031.513	-0.001	100.0000	17.1383	100.0000	16.9218	0.4388	0.9170	0.4772	1.1340	0.4719	1.0982	0.4373	0.9423	0.000000	0.000000	0	0.000000	0.000000	OCV, Discharge CC - R_DC, OCV, Charge CC -CV - R_DC, OCV	LG05oC 00100S3C4 P1a	5
19.08.2021 16:07:22	3712226842.013	52.074	36.171	23.20	16264	SK04A2C614	63	52.3168	201	161.1607	3.523	-0.750	0.0380	-0.750	0.750	0.0470	0.050	7.16	0.76	5.97	7.10	8.66	0.71	5.99	7.28	8.18	0.71	2.999999	4.197772	3.495367	4.180616	3.944555	3.587840	53.029417	53.030028	82.858	80.923632	82.859	80.413029	99.9988	192.887254	206.392956	93.4563	-0.001	0.000	53029.421	-0.612	100.0010	17.1415	100.0010	16.9251	0.4258	0.9029	0.4854	1.1365	0.4767	1.1000	0.4228	0.9278	0.000000	0.000000	0	0.000000	0.000000	OCV, Discharge CC - R_DC, OCV, Charge CC -CV - R_DC, OCV	LG05oC 00100S3C4 P1a	5
19.08.2021 19:38:46	3712239526.013	52.221	36.321	23.20	16264	SK04A2C614	64	53.1446	202	161.9885	3.591	-0.750	0.0370	-0.750	0.750	0.0460	0.050	7.19	0.78	5.99	7.08	8.54	0.67	5.99	7.39	8.37	0.77	2.999989	4.197678	3.495696	4.179976	3.946156	3.588156	52.980887	52.996475	82.783	80.849574	82.807	80.362151	99.9706	192.689280	206.234375	93.4322	0.000	-0.001	52980.892	-15.589	100.0244	17.2174	100.0244	17.0011	0.4324	0.8996	0.4941	1.1437	0.4813	1.1073	0.4221	0.9220	0.000000	0.000000	0	0.000000	0.000000	OCV, Discharge CC - R_DC, OCV, Charge CC -CV - R_DC, OCV	LG05oC 00100S3C4 P1a	5
19.08.2021 23:14:12	3712252452.013	52.370	36.466	23.20	16264	SK04A2C614	65	53.9730	203	162.8169	3.501	-0.750	0.0370	-0.751	0.750	0.0470	0.050	7.14	0.74	5.97	7.13	8.68	0.71	5.99	7.22	8.08	0.66	2.999973	4.198100	3.495080	4.181493	3.946418	3.587277	53.017528	53.023956	82.840	80.905489	82.850	80.403822	99.9879	192.822982	206.364147	93.4382	-0.001	-0.001	53017.532	-6.429	100.0100	17.1601	100.0101	16.9437	0.4363	0.9100	0.4874	1.1397	0.4791	1.1052	0.4333	0.9328	0.000000	0.000000	0	0.000000	0.000000	OCV, Discharge CC - R_DC, OCV, Charge CC -CV - R_DC, OCV	LG05oC 00100S3C4 P1a	5
20.08.2021 02:44:17	3712265057.013	52.516	36.613	23.20	16264	SK04A2C614	66	54.8016	204	163.6455	3.514	-0.750	0.0370	-0.751	0.750	0.0470	0.050	7.16	0.75	5.99	7.15	8.72	0.73	5.99	7.24	8.09	0.66	2.999997	4.197872	3.495174	4.180982	3.947924	3.586933	53.030458	53.021422	82.860	80.925220	82.846	80.399980	100.0170	192.877997	206.349501	93.4715	-0.001	-0.000	53030.462	-0.001	100.0000	17.1399	100.0000	16.9234	0.4346	0.9096	0.4890	1.1355	0.4785	1.1005	0.4316	0.9297	0.000000	0.000000	0	0.000000	0.000000	OCV, Discharge CC - R_DC, OCV, Charge CC -CV - R_DC, OCV	LG05oC 00100S3C4 P1a	5
20.08.2021 06:15:06	3712277706.013	52.663	36.759	23.20	16264	SK04A2C614	67	55.6291	205	164.4730	3.504	-0.750	0.0370	-0.751	0.750	0.0460	0.050	7.13	0.73	5.98	7.09	8.56	0.67	5.99	7.23	8.10	0.66	2.999993	4.197488	3.495518	4.180249	3.946308	3.586946	52.961853	52.947279	82.753	80.820528	82.730	80.287552	100.0275	192.622516	206.073091	93.4729	-0.000	0.000	52961.858	-0.000	100.0000	17.2471	100.0000	17.0309	0.4449	0.9085	0.4904	1.1420	0.4816	1.1128	0.4426	0.9317	0.000000	0.000000	0	0.000000	0.000000	OCV, Discharge CC - R_DC, OCV, Charge CC -CV - R_DC, OCV	LG05oC 00100S3C4 P1a	5
20.08.2021 09:45:19	3712290319.013	52.809	36.907	23.20	16264	SK04A2C614	68	56.4573	206	165.3012	3.563	-0.750	0.0370	-0.750	0.750	0.0460	0.050	7.18	0.76	5.97	7.19	8.61	0.73	5.99	7.29	8.16	0.68	3.000000	4.197449	3.495195	4.180035	3.947305	3.587764	53.003400	53.009718	82.818	80.883930	82.828	80.382232	99.9881	192.791676	206.289105	93.4570	0.000	0.000	53003.405	-6.319	100.0099	17.1822	100.0099	16.9658	0.4311	0.9071	0.4893	1.1395	0.4802	1.1006	0.4305	0.9294	0.000000	0.000000	0	0.000000	0.000000	OCV, Discharge CC - R_DC, OCV, Charge CC -CV - R_DC, OCV	LG05oC 00100S3C4 P1a	5
20.08.2021 13:19:05	3712303145.013	52.957	37.054	23.20	16264	SK04A2C614	69	57.2849	207	166.1288	3.517	-0.750	0.0370	-0.751	0.750	0.0480	0.050	7.17	0.76	5.97	7.12	8.62	0.69	5.99	7.29	8.17	0.70	2.999992	4.197318	3.495598	4.180456	3.946608	3.586571	52.966110	52.962475	82.760	80.827024	82.754	80.310594	100.0069	192.615845	206.104247	93.4555	0.000	-0.001	52966.115	-0.001	100.0000	17.2404	100.0000	17.0242	0.4279	0.9040	0.4822	1.1382	0.4744	1.1041	0.4291	0.9299	0.000000	0.000000	0	0.000000	0.000000	OCV, Discharge CC - R_DC, OCV, Charge CC -CV - R_DC, OCV	LG05oC 00100S3C4 P1a	5
20.08.2021 16:50:07	3712315807.013	53.104	37.201	23.20	16264	SK04A2C614	70	58.1124	208	166.9563	3.529	-0.750	0.0370	-0.751	0.750	0.0460	0.050	7.16	0.74	5.97	7.15	8.62	0.70	5.99	7.27	8.16	0.69	2.999998	4.197218	3.495305	4.180252	3.947578	3.585854	52.959627	52.967481	82.749	80.817131	82.762	80.318185	99.9852	192.599709	206.137459	93.4327	-0.001	-0.001	52959.631	-7.856	100.0123	17.2506	100.0123	17.0344	0.4260	0.9085	0.4827	1.1388	0.4769	1.1053	0.4334	0.9364	0.000000	0.000000	0	0.000000	0.000000	OCV, Discharge CC - R_DC, OCV, Charge CC -CV - R_DC, OCV	LG05oC 00100S3C4 P1a	5
