Repository: ife-bat/MachineLearning

# In this thesis, ML models were made for two different datasets. The code for the MIT data models can be found in SeversonReproduced.ipynb and NewModelMIT.ipynb. For the IFE data, it can be found in IFE_ML.ipynb.

File: data/IFE/interim/Cell_ID_SK04A2C614/Cell_ID_SK04A2C614_Lot_594.txt (part 4 of 15)
Date and Time	Time stamp	Total time (days)	Total test time (days)	Position	Tasks	CellUnit	Cycle - actual	Cycle - normalized	Cycle - total	Cycle - total - normalized	Cycle length (h)	Current_dch (C)	Current_dch std dev (C)	Current_dch_end (C)	Current_cha (C)	Current_cha std dev (C)	Current_cha_end (C)	Temp avg (°C)	Temp std dev (°C)	Temp dch start (°C)	Temp dch avg (°C)	Temp dch max (°C)	Temp dch std dev (°C)	Temp cha start (°C)	Temp cha avg (°C)	Temp cha max (°C)	Temp cha std dev (°C)	Voltage EoD (V)	Voltage EoC (V)	Voltage EoD ocv (V)	Voltage EoC ocv (V)	Voltage charge avg (V)	Voltage discharge avg (V)	Ah_dch (Ah)	Ah_cha (Ah)	Ah_dch (nominal) (%)	Ah_dch (C20 first) (%)	Ah_cha (nominal) (%)	Ah_cha (C20 first) (%)	CE (%)	Wh_dch (Wh)	Wh_cha (Wh)	Efficiency (%)	Ah_balance start (mAh)	Ah_balance end (mAh)	Ah_balance max (mAh)	Ah_balance min (mAh)	SoC - max (nom) (%)	SoC - min (nom) (%)	SoC - max (C20 last) (%)	SoC - min (C20 last) (%)	R_DC 0ms EoC (mOhm)	R_DC 50ms EoC (mOhm)	R_DC 0ms EoD (mOhm)	R_DC 50ms EoD (mOhm)	R_DC 0ms SoC50 dch (mOhm)	R_DC 50ms Soc50 dch (mOhm)	R_DC 0ms SoC50 cha (mOhm)	R_DC 50ms Soc50 cha (mOhm)	Shunt voltage dch (µV)	Shunt voltage cha (µV)	CE Shunt 	Ah_cha slippage (Ah)	Ah_dch slippage (Ah)	Cycle type	TestRegime	TestRegime version
20.08.2021 20:21:50	3712328510.013	53.251	37.349	23.20	16264	SK04A2C614	71	58.9400	209	167.7839	3.559	-0.750	0.0370	-0.751	0.750	0.0460	0.050	7.19	0.74	5.99	7.17	8.66	0.70	5.99	7.35	8.18	0.66	2.999997	4.197762	3.495393	4.179981	3.945944	3.588055	52.968568	52.983194	82.763	80.830775	82.786	80.342012	99.9724	192.636713	206.178731	93.4319	-0.001	0.000	52968.572	-14.628	100.0229	17.2366	100.0229	17.0204	0.4451	0.9110	0.4915	1.1379	0.4845	1.1047	0.4385	0.9312	0.000000	0.000000	0	0.000000	0.000000	OCV, Discharge CC - R_DC, OCV, Charge CC -CV - R_DC, OCV	LG05oC 00100S3C4 P1a	5
20.08.2021 23:55:23	3712341323.013	53.399	37.495	23.20	16264	SK04A2C614	72	59.7674	210	168.6113	3.502	-0.750	0.0370	-0.751	0.750	0.0470	0.050	7.14	0.74	5.98	7.12	8.62	0.70	5.98	7.26	8.12	0.67	3.000000	4.197874	3.495212	4.179948	3.947206	3.585364	52.954349	52.947382	82.741	80.809077	82.730	80.287708	100.0132	192.567462	206.062442	93.4510	0.000	-0.001	52954.354	-0.001	100.0000	17.2588	100.0000	17.0427	0.4360	0.9103	0.4865	1.1422	0.4758	1.1063	0.4298	0.9319	0.000000	0.000000	0	0.000000	0.000000	OCV, Discharge CC - R_DC, OCV, Charge CC -CV - R_DC, OCV	LG05oC 00100S3C4 P1a	5
21.08.2021 03:25:31	3712353931.013	53.545	37.640	23.20	16264	SK04A2C614	73	60.5941	211	169.4380	3.468	-0.750	0.0370	-0.750	0.750	0.0470	0.050	7.11	0.72	5.99	7.05	8.54	0.66	5.99	7.22	8.10	0.67	2.999989	4.197566	3.495762	4.181056	3.946100	3.585588	52.905079	52.888837	82.664	80.733890	82.639	80.198932	100.0307	192.372272	205.852548	93.4515	-0.001	0.001	52905.083	-0.001	100.0000	17.3358	100.0000	17.1199	0.4269	0.9077	0.4914	1.1438	0.4825	1.1115	0.4301	0.9351	0.000000	0.000000	0	0.000000	0.000000	OCV, Discharge CC - R_DC, OCV, Charge CC -CV - R_DC, OCV	LG05oC 00100S3C4 P1a	5
21.08.2021 06:53:37	3712366417.013	53.689	37.788	23.20	16264	SK04A2C614	74	61.4208	212	170.2647	3.566	-0.750	0.0370	-0.751	0.750	0.0470	0.050	7.11	0.73	5.99	7.08	8.55	0.68	5.99	7.24	8.13	0.68	2.999979	4.197638	3.495554	4.179513	3.946952	3.587135	52.913984	52.923482	82.678	80.747479	82.693	80.251467	99.9821	192.422395	205.981749	93.4172	0.001	-0.001	52913.990	-9.498	100.0148	17.3219	100.0149	17.1059	0.4390	0.9109	0.4901	1.1419	0.4791	1.1065	0.4324	0.9329	0.000000	0.000000	0	0.000000	0.000000	OCV, Discharge CC - R_DC, OCV, Charge CC -CV - R_DC, OCV	LG05oC 00100S3C4 P1a	5
21.08.2021 10:27:34	3712379254.013	53.838	37.936	23.20	16264	SK04A2C614	75	62.2486	213	171.0925	3.550	-0.750	0.0370	-0.751	0.750	0.0460	0.050	7.18	0.74	5.99	7.23	8.68	0.67	5.98	7.25	8.12	0.68	2.999990	4.197610	3.494880	4.179905	3.946393	3.587388	52.979168	52.996641	82.780	80.846951	82.807	80.362403	99.9670	192.674434	206.255685	93.4153	-0.001	0.000	52979.172	-17.475	100.0273	17.2200	100.0274	17.0038	0.4284	0.9096	0.4828	1.1364	0.4797	1.1038	0.4260	0.9286	0.000000	0.000000	0	0.000000	0.000000	OCV, Discharge CC - R_DC, OCV, Charge CC -CV - R_DC, OCV	LG05oC 00100S3C4 P1a	5
21.08.2021 14:00:34	3712392034.013	53.986	38.083	23.20	16264	SK04A2C614	76	63.0763	214	171.9202	3.517	-0.750	0.0370	-0.751	0.750	0.0470	0.050	7.17	0.76	5.98	7.11	8.64	0.70	5.99	7.31	8.22	0.72	2.999999	4.197832	3.494998	4.180274	3.946840	3.586665	52.971061	52.972424	82.767	80.834580	82.769	80.325681	99.9974	192.615131	206.149964	93.4345	0.000	0.001	52971.066	-1.365	100.0021	17.2327	100.0021	17.0165	0.4319	0.9017	0.4864	1.1369	0.4770	1.1030	0.4286	0.9241	0.000000	0.000000	0	0.000000	0.000000	OCV, Discharge CC - R_DC, OCV, Charge CC -CV - R_DC, OCV	LG05oC 00100S3C4 P1a	5
21.08.2021 17:31:36	3712404696.013	54.132	38.230	23.20	16264	SK04A2C614	77	63.9027	215	172.7466	3.526	-0.750	0.0370	-0.751	0.750	0.0460	0.050	7.14	0.73	5.99	7.06	8.52	0.66	5.99	7.31	8.22	0.70	2.999991	4.197970	3.495666	4.180663	3.947204	3.588112	52.890369	52.902617	82.641	80.711443	82.660	80.219828	99.9768	192.331282	205.901803	93.4092	0.001	0.001	52890.375	-12.249	100.0191	17.3588	100.0192	17.1429	0.4313	0.9028	0.4950	1.1459	0.4866	1.1109	0.4306	0.9260	0.000000	0.000000	0	0.000000	0.000000	OCV, Discharge CC - R_DC, OCV, Charge CC -CV - R_DC, OCV	LG05oC 00100S3C4 P1a	5
21.08.2021 21:03:08	3712417388.013	54.279	38.379	23.20	16264	SK04A2C614	78	64.7306	216	173.5745	3.578	-0.750	0.0370	-0.750	0.750	0.0460	0.050	7.16	0.74	5.97	7.14	8.67	0.73	5.99	7.22	8.08	0.65	2.999997	4.197726	3.495541	4.180584	3.946769	3.587221	52.982232	52.970403	82.785	80.851627	82.766	80.322616	100.0223	192.662653	206.163354	93.4515	0.001	-0.001	52982.238	-0.001	100.0000	17.2153	100.0000	16.9990	0.4260	0.9102	0.4874	1.1377	0.4763	1.1024	0.4317	0.9357	0.000000	0.000000	0	0.000000	0.000000	OCV, Discharge CC - R_DC, OCV, Charge CC -CV - R_DC, OCV	LG05oC 00100S3C4 P1a	5
22.08.2021 00:37:47	3712430267.013	54.428	38.525	23.20	16264	SK04A2C614	79	65.5580	217	174.4019	3.503	-0.750	0.0380	-0.750	0.750	0.0460	0.050	7.16	0.77	5.99	7.11	8.64	0.72	5.99	7.23	8.12	0.70	2.999988	4.197396	3.495033	4.180276	3.946956	3.586009	52.955917	52.934858	82.744	80.811470	82.711	80.268717	100.0398	192.557891	206.019542	93.4658	-0.001	-0.001	52955.921	-0.001	100.0000	17.2564	100.0000	17.0402	0.4400	0.9066	0.4866	1.1364	0.4848	1.1065	0.4345	0.9345	0.000000	0.000000	0	0.000000	0.000000	OCV, Discharge CC - R_DC, OCV, Charge CC -CV - R_DC, OCV	LG05oC 00100S3C4 P1a	5
22.08.2021 04:07:56	3712442876.013	54.574	38.670	23.20	16264	SK04A2C614	80	66.3839	218	175.2278	3.494	-0.750	0.0380	-0.750	0.750	0.0480	0.050	7.14	0.74	5.99	7.06	8.48	0.65	5.99	7.28	8.22	0.72	2.999998	4.197252	3.495708	4.180147	3.945990	3.587436	52.855706	52.869219	82.587	80.658546	82.608	80.169184	99.9744	192.185194	205.779608	93.3937	-0.001	0.000	52855.710	-13.515	100.0211	17.4130	100.0212	17.1972	0.4352	0.9091	0.4919	1.1454	0.4828	1.1098	0.4381	0.9343	0.000000	0.000000	0	0.000000	0.000000	OCV, Discharge CC - R_DC, OCV, Charge CC -CV - R_DC, OCV	LG05oC 00100S3C4 P1a	5
22.08.2021 07:37:34	3712455454.013	54.720	38.817	23.20	16264	SK04A2C614	81	67.2102	219	176.0541	3.528	-0.750	0.0380	-0.750	0.750	0.0460	0.050	7.14	0.74	5.99	7.07	8.60	0.70	5.99	7.29	8.14	0.68	2.999995	4.197323	3.495578	4.180116	3.947276	3.587467	52.881152	52.887694	82.627	80.697377	82.637	80.197199	99.9876	192.267346	205.840153	93.4061	0.000	-0.001	52881.157	-6.543	100.0102	17.3732	100.0103	17.1573	0.4277	0.9091	0.4843	1.1419	0.4837	1.1140	0.4253	0.9302	0.000000	0.000000	0	0.000000	0.000000	OCV, Discharge CC - R_DC, OCV, Charge CC -CV - R_DC, OCV	LG05oC 00100S3C4 P1a	5
22.08.2021 11:09:15	3712468155.013	54.867	38.965	23.20	16264	SK04A2C614	82	68.0371	220	176.8810	3.540	-0.750	0.0370	-0.751	0.750	0.0460	0.050	7.16	0.77	5.98	7.12	8.66	0.73	5.99	7.26	8.13	0.69	2.999977	4.197640	3.495270	4.180726	3.946022	3.585909	52.927270	52.916467	82.699	80.767754	82.682	80.240829	100.0204	192.428477	205.941396	93.4385	-0.001	-0.001	52927.274	-0.001	100.0000	17.3011	100.0000	17.0851	0.4374	0.9058	0.4914	1.1391	0.4844	1.1085	0.4360	0.9329	0.000000	0.000000	0	0.000000	0.000000	OCV, Discharge CC - R_DC, OCV, Charge CC -CV - R_DC, OCV	LG05oC 00100S3C4 P1a	5
22.08.2021 14:41:39	3712480899.013	55.014	39.111	23.20	16264	SK04A2C614	83	68.8636	221	177.7075	3.516	-0.750	0.0370	-0.750	0.750	0.0470	0.050	7.17	0.75	5.99	7.16	8.62	0.69	5.99	7.27	8.18	0.70	2.999995	4.197546	3.495280	4.180196	3.943638	3.589419	52.892798	52.905110	82.645	80.715149	82.664	80.223608	99.9767	192.333171	205.899089	93.4114	-0.001	-0.001	52892.802	-12.314	100.0192	17.3550	100.0193	17.1391	0.4341	0.9053	0.4887	1.1354	0.4811	1.1038	0.4303	0.9293	0.000000	0.000000	0	0.000000	0.000000	OCV, Discharge CC - R_DC, OCV, Charge CC -CV - R_DC, OCV	LG05oC 00100S3C4 P1a	5
22.08.2021 18:12:37	3712493557.013	55.161	39.258	23.20	16264	SK04A2C614	84	69.6904	222	178.5343	3.536	-0.750	0.0370	-0.751	0.750	0.0470	0.050	7.16	0.74	5.97	7.15	8.62	0.70	5.99	7.29	8.18	0.69	2.999997	4.197510	3.495096	4.179403	3.945331	3.586215	52.915823	52.903034	82.681	80.750286	82.661	80.220460	100.0242	192.420073	205.882283	93.4612	-0.001	-0.001	52915.827	-0.001	100.0000	17.3190	100.0000	17.1030	0.4348	0.9097	0.4906	1.1373	0.4801	1.1015	0.4342	0.9312	0.000000	0.000000	0	0.000000	0.000000	OCV, Discharge CC - R_DC, OCV, Charge CC -CV - R_DC, OCV	LG05oC 00100S3C4 P1a	5
22.08.2021 21:44:48	3712506288.013	55.308	39.406	23.20	16264	SK04A2C614	85	70.5184	223	179.3623	3.548	-0.750	0.0370	-0.751	0.750	0.0470	0.050	7.20	0.80	5.99	7.16	8.88	0.77	5.99	7.30	8.19	0.71	2.999989	4.197539	3.494858	4.180319	3.946269	3.585515	52.992905	52.988583	82.801	80.867914	82.795	80.350184	100.0082	192.624359	206.195766	93.4182	-0.001	-0.001	52992.909	-0.001	100.0000	17.1986	100.0000	16.9823	0.4342	0.9052	0.4865	1.1284	0.4762	1.0990	0.4338	0.9302	0.000000	0.000000	0	0.000000	0.000000	OCV, Discharge CC - R_DC, OCV, Charge CC -CV - R_DC, OCV	LG05oC 00100S3C4 P1a	5
23.08.2021 01:17:41	3712519061.013	55.456	39.552	23.20	16264	SK04A2C614	86	71.3440	224	180.1879	3.505	-0.750	0.0370	-0.751	0.750	0.0470	0.050	7.11	0.70	5.99	7.07	8.52	0.65	5.99	7.21	8.05	0.64	2.999984	4.197593	3.495615	4.180646	3.947606	3.587602	52.839473	52.842125	82.562	80.633775	82.566	80.128099	99.9950	192.111160	205.682915	93.4016	-0.001	-0.001	52839.477	-2.655	100.0041	17.4383	100.0042	17.2226	0.4334	0.9086	0.4883	1.1412	0.4802	1.1087	0.4284	0.9313	0.000000	0.000000	0	0.000000	0.000000	OCV, Discharge CC - R_DC, OCV, Charge CC -CV - R_DC, OCV	LG05oC 00100S3C4 P1a	5
23.08.2021 04:47:59	3712531679.013	55.602	39.699	23.20	16264	SK04A2C614	87	72.1703	225	181.0142	3.526	-0.750	0.0370	-0.751	0.750	0.0470	0.050	7.12	0.73	5.99	7.11	8.67	0.71	5.99	7.21	8.04	0.65	2.999991	4.197508	3.495232	4.180147	3.947531	3.589128	52.882063	52.897120	82.628	80.698768	82.652	80.211492	99.9715	192.267012	205.886359	93.3850	-0.001	-0.001	52882.067	-15.058	100.0235	17.3718	100.0236	17.1559	0.4244	0.9109	0.4886	1.1402	0.4844	1.1085	0.4232	0.9324	0.000000	0.000000	0	0.000000	0.000000	OCV, Discharge CC - R_DC, OCV, Charge CC -CV - R_DC, OCV	LG05oC 00100S3C4 P1a	5
23.08.2021 08:19:31	3712544371.013	55.749	39.847	23.20	16264	SK04A2C614	88	72.9958	226	181.8397	3.547	-0.750	0.0370	-0.751	0.750	0.0470	0.050	7.15	0.75	5.97	7.08	8.58	0.68	5.99	7.33	8.24	0.73	2.999976	4.197706	3.495168	4.179728	3.945982	3.585846	52.830005	52.842272	82.547	80.619326	82.566	80.128322	99.9768	192.070827	205.659430	93.3927	-0.001	0.000	52830.009	-12.270	100.0192	17.4531	100.0192	17.2375	0.4338	0.9038	0.4862	1.1377	0.4822	1.1059	0.4385	0.9304	0.000000	0.000000	0	0.000000	0.000000	OCV, Discharge CC - R_DC, OCV, Charge CC -CV - R_DC, OCV	LG05oC 00100S3C4 P1a	5
23.08.2021 11:52:21	3712557141.013	55.897	39.994	23.20	16264	SK04A2C614	89	73.8216	227	182.6655	3.516	-0.750	0.0360	-0.750	0.750	0.0460	0.050	7.16	0.74	5.99	7.09	8.52	0.67	5.99	7.30	8.20	0.70	2.999998	4.198062	3.495483	4.180934	3.948298	3.587255	52.850144	52.861085	82.578	80.650059	82.595	80.156850	99.9793	192.150734	205.747164	93.3917	0.000	0.000	52850.149	-10.942	100.0171	17.4216	100.0171	17.2059	0.4245	0.9038	0.4881	1.1422	0.4815	1.1101	0.4255	0.9301	0.000000	0.000000	0	0.000000	0.000000	OCV, Discharge CC - R_DC, OCV, Charge CC -CV - R_DC, OCV	LG05oC 00100S3C4 P1a	5
23.08.2021 15:23:18	3712569798.013	56.043	40.141	23.20	16264	SK04A2C614	90	74.6482	228	183.4921	3.550	-0.750	0.0370	-0.751	0.750	0.0460	0.050	7.15	0.75	5.98	7.13	8.64	0.71	5.99	7.25	8.10	0.66	2.999976	4.197932	3.495477	4.180371	3.947202	3.586986	52.904306	52.879240	82.663	80.732711	82.624	80.184379	100.0474	192.358668	205.816398	93.4613	0.000	-0.001	52904.311	-0.001	100.0000	17.3370	100.0000	17.1211	0.4202	0.9081	0.4936	1.1409	0.4840	1.1064	0.4200	0.9270	0.000000	0.000000	0	0.000000	0.000000	OCV, Discharge CC - R_DC, OCV, Charge CC -CV - R_DC, OCV	LG05oC 00100S3C4 P1a	5
23.08.2021 18:56:19	3712582579.013	56.191	40.289	23.20	16264	SK04A2C614	91	75.4743	229	184.3182	3.535	-0.750	0.0370	-0.750	0.750	0.0470	0.050	7.15	0.76	5.98	7.08	8.64	0.72	5.97	7.28	8.16	0.69	2.999991	4.197571	3.495187	4.179896	3.947798	3.587332	52.869456	52.868209	82.609	80.679529	82.607	80.167652	100.0024	192.204292	205.752599	93.4152	-0.001	-0.001	52869.460	-0.001	100.0000	17.3915	100.0000	17.1757	0.4337	0.9068	0.4871	1.1376	0.4836	1.1099	0.4343	0.9309	0.000000	0.000000	0	0.000000	0.000000	OCV, Discharge CC - R_DC, OCV, Charge CC -CV - R_DC, OCV	LG05oC 00100S3C4 P1a	5
23.08.2021 22:28:25	3712595305.013	56.338	40.435	23.20	16264	SK04A2C614	92	76.3010	230	185.1449	3.503	-0.750	0.0370	-0.751	0.750	0.0460	0.050	7.19	0.76	5.99	7.26	8.76	0.74	5.99	7.23	8.12	0.68	2.999982	4.197359	3.494772	4.180428	3.947965	3.586555	52.912911	52.915372	82.676	80.745842	82.680	80.239169	99.9953	192.392825	205.943858	93.4200	-0.001	-0.001	52912.915	-2.463	100.0038	17.3236	100.0039	17.1076	0.4321	0.9133	0.4874	1.1325	0.4829	1.0964	0.4363	0.9358	0.000000	0.000000	0	0.000000	0.000000	OCV, Discharge CC - R_DC, OCV, Charge CC -CV - R_DC, OCV	LG05oC 00100S3C4 P1a	5
24.08.2021 01:58:36	3712607916.013	56.484	40.579	23.20	16264	SK04A2C614	93	77.1261	231	185.9700	3.474	-0.750	0.0370	-0.751	0.750	0.0470	0.050	7.13	0.73	5.99	7.07	8.58	0.67	5.99	7.25	8.16	0.69	2.999990	4.197153	3.495232	4.180839	3.946496	3.585095	52.806457	52.813718	82.510	80.583392	82.521	80.085024	99.9863	191.974777	205.567933	93.3875	-0.001	0.000	52806.461	-7.264	100.0113	17.4899	100.0114	17.2744	0.4234	0.9096	0.4839	1.1406	0.4802	1.1052	0.4238	0.9277	0.000000	0.000000	0	0.000000	0.000000	OCV, Discharge CC - R_DC, OCV, Charge CC -CV - R_DC, OCV	LG05oC 00100S3C4 P1a	5
24.08.2021 05:27:02	3712620422.013	56.629	40.726	23.20	16264	SK04A2C614	94	77.9514	232	186.7953	3.516	-0.750	0.0370	-0.751	0.750	0.0480	0.050	7.13	0.74	5.99	7.05	8.54	0.69	5.99	7.28	8.14	0.67	2.999993	4.197783	3.495274	4.180151	3.948241	3.586930	52.819115	52.838251	82.530	80.602708	82.560	80.122225	99.9638	192.014703	205.657001	93.3665	0.000	-0.001	52819.120	-19.137	100.0299	17.4701	100.0300	17.2545	0.4367	0.9051	0.4925	1.1355	0.4777	1.1039	0.4297	0.9292	0.000000	0.000000	0	0.000000	0.000000	OCV, Discharge CC - R_DC, OCV, Charge CC -CV - R_DC, OCV	LG05oC 00100S3C4 P1a	5
24.08.2021 08:57:58	3712633078.013	56.776	40.871	23.20	16264	SK04A2C614	95	78.7772	233	187.6211	3.487	-0.750	0.0370	-0.751	0.750	0.0470	0.050	7.19	0.76	5.99	7.07	8.58	0.69	5.99	7.35	8.20	0.70	2.999985	4.197451	3.495396	4.180321	3.946872	3.587833	52.847626	52.839079	82.574	80.646216	82.561	80.123481	100.0162	192.111862	205.621649	93.4298	-0.001	0.000	52847.630	-0.001	100.0000	17.4256	100.0000	17.2099	0.4243	0.9053	0.4940	1.1347	0.4828	1.1019	0.4266	0.9238	0.000000	0.000000	0	0.000000	0.000000	OCV, Discharge CC - R_DC, OCV, Charge CC -CV - R_DC, OCV	LG05oC 00100S3C4 P1a	5
24.08.2021 12:27:13	3712645633.013	56.921	41.016	23.20	16264	SK04A2C614	96	79.6025	234	188.4464	3.482	-0.750	0.0370	-0.751	0.750	0.0460	0.050	7.12	0.73	5.97	7.12	8.62	0.70	5.99	7.20	8.06	0.66	2.999981	4.197539	3.495283	4.180556	3.947075	3.586512	52.820005	52.808814	82.531	80.604066	82.514	80.077588	100.0212	192.022955	205.551240	93.4185	0.000	0.000	52820.010	0.000	100.0000	17.4687	100.0000	17.2531	0.4297	0.9108	0.4865	1.1394	0.4780	1.1067	0.4299	0.9342	0.000000	0.000000	0	0.000000	0.000000	OCV, Discharge CC - R_DC, OCV, Charge CC -CV - R_DC, OCV	LG05oC 00100S3C4 P1a	5
24.08.2021 15:56:07	3712658167.013	57.066	41.162	23.20	16264	SK04A2C614	97	80.4277	235	189.2716	3.503	-0.750	0.0380	-0.751	0.750	0.0460	0.050	7.15	0.75	5.97	7.13	8.66	0.73	6.01	7.27	8.14	0.69	2.999991	4.197268	3.495500	4.180329	3.947526	3.586579	52.809643	52.823275	82.515	80.588254	82.536	80.099516	99.9742	191.974077	205.586442	93.3788	0.000	-0.000	52809.648	-13.634	100.0213	17.4849	100.0214	17.2694	0.4260	0.9111	0.4837	1.1378	0.4760	1.1035	0.4165	0.9238	0.000000	0.000000	0	0.000000	0.000000	OCV, Discharge CC - R_DC, OCV, Charge CC -CV - R_DC, OCV	LG05oC 00100S3C4 P1a	5
24.08.2021 19:26:16	3712670776.013	57.212	41.308	23.20	16264	SK04A2C614	98	81.2526	236	190.0965	3.502	-0.750	0.0360	-0.750	0.750	0.0460	0.050	7.15	0.75	5.99	7.10	8.62	0.70	5.98	7.31	8.20	0.71	2.999967	4.197378	3.495193	4.180112	3.946518	3.586088	52.799317	52.803591	82.499	80.572496	82.506	80.069668	99.9919	191.929773	205.514392	93.3899	-0.000	0.001	52799.322	-4.276	100.0067	17.5011	100.0067	17.2855	0.4341	0.9048	0.4918	1.1399	0.4791	1.1047	0.4301	0.9318	0.000000	0.000000	0	0.000000	0.000000	OCV, Discharge CC - R_DC, OCV, Charge CC -CV - R_DC, OCV	LG05oC 00100S3C4 P1a	5
24.08.2021 22:56:25	3712683385.013	57.358	41.454	23.20	16264	SK04A2C614	99	82.0787	237	190.9226	3.504	-0.750	0.0370	-0.751	0.750	0.0470	0.050	7.22	0.76	5.97	7.32	8.66	0.70	5.99	7.22	8.12	0.68	2.999985	4.197540	3.494672	4.180702	3.946229	3.588486	52.869392	52.875565	82.608	80.679431	82.618	80.178807	99.9883	192.251476	205.799325	93.4170	0.001	0.000	52869.398	-6.173	100.0096	17.3916	100.0097	17.1758	0.4285	0.9093	0.4868	1.1327	0.4793	1.0906	0.4283	0.9324	0.000000	0.000000	0	0.000000	0.000000	OCV, Discharge CC - R_DC, OCV, Charge CC -CV - R_DC, OCV	LG05oC 00100S3C4 P1a	5
25.08.2021 02:26:39	3712695999.013	57.504	41.600	23.20	16264	SK04A2C614	100	82.9041	238	191.7480	3.488	-0.750	0.0370	-0.750	0.750	0.0470	0.050	7.14	0.74	5.98	7.12	8.64	0.72	5.99	7.24	8.07	0.65	2.999981	4.197932	3.495141	4.180706	3.946467	3.588238	52.825196	52.832979	82.539	80.611988	82.552	80.114231	99.9853	192.035909	205.629229	93.3894	0.000	0.000	52825.201	-7.784	100.0122	17.4606	100.0122	17.2450	0.4346	0.9101	0.4908	1.1375	0.4832	1.1049	0.4218	0.9271	0.000000	0.000000	0	0.000000	0.000000	OCV, Discharge CC - R_DC, OCV, Charge CC -CV - R_DC, OCV	LG05oC 00100S3C4 P1a	5
25.08.2021 05:55:54	3712708554.013	57.649	41.746	23.20	16264	SK04A2C614	101	83.7294	239	192.5733	3.508	-0.750	0.0370	-0.751	0.750	0.0470	0.050	7.16	0.75	5.99	7.09	8.58	0.69	5.99	7.28	8.16	0.68	2.999973	4.197529	3.494792	4.180082	3.946914	3.585211	52.819825	52.807926	82.531	80.603792	82.512	80.076241	100.0225	191.999314	205.528545	93.4173	0.000	-0.001	52819.830	-0.001	100.0000	17.4690	100.0000	17.2534	0.4303	0.9083	0.4950	1.1381	0.4818	1.1042	0.4291	0.9294	0.000000	0.000000	0	0.000000	0.000000	OCV, Discharge CC - R_DC, OCV, Charge CC -CV - R_DC, OCV	LG05oC 00100S3C4 P1a	5
25.08.2021 09:26:21	3712721181.013	57.795	41.897	23.20	16264	SK04A2C614	102	84.5541	240	193.3980	3.619	-0.750	0.0380	-0.751	0.750	0.0470	0.050	7.13	0.74	5.99	7.11	8.56	0.69	6.00	7.26	8.16	0.68	2.999995	4.197716	3.495973	4.180177	3.946862	3.585670	52.776673	52.783355	82.464	80.537941	82.474	80.038982	99.9873	191.832588	205.474540	93.3608	-0.001	0.000	52776.677	-6.685	100.0104	17.5364	100.0105	17.3210	0.4322	0.9095	0.4906	1.1416	0.4793	1.1082	0.4334	0.9327	0.000000	0.000000	0	0.000000	0.000000	OCV, Discharge CC - R_DC, OCV, Charge CC -CV - R_DC, OCV	LG05oC 00100S3C4 P1a	5
25.08.2021 13:03:31	3712734211.013	57.946	42.044	23.20	16264	SK04A2C614	103	85.3793	241	194.2232	3.551	-0.750	0.0370	-0.750	0.750	0.0460	0.050	7.17	0.75	5.99	7.13	8.60	0.69	5.99	7.27	8.18	0.69	2.999990	4.197127	3.495094	4.179964	3.947381	3.588567	52.811853	52.802950	82.519	80.591626	82.505	80.068696	100.0169	191.969917	205.519865	93.4070	0.000	0.000	52811.858	0.000	100.0000	17.4815	100.0000	17.2659	0.4325	0.9069	0.4916	1.1373	0.4840	1.1051	0.4310	0.9301	0.000000	0.000000	0	0.000000	0.000000	OCV, Discharge CC - R_DC, OCV, Charge CC -CV - R_DC, OCV	LG05oC 00100S3C4 P1a	5
25.08.2021 16:36:36	3712746996.013	58.094	42.191	23.20	16264	SK04A2C614	104	86.2041	242	195.0480	3.525	-0.750	0.0370	-0.751	0.750	0.0470	0.050	7.13	0.75	5.99	7.11	8.66	0.70	5.99	7.25	8.14	0.69	2.999998	4.197462	3.494838	4.180293	3.946508	3.587641	52.791760	52.796618	82.487	80.560964	82.495	80.059094	99.9908	191.884643	205.497950	93.3755	0.000	0.000	52791.765	-4.859	100.0076	17.5129	100.0076	17.2974	0.4349	0.9113	0.4837	1.1381	0.4773	1.1064	0.4337	0.9327	0.000000	0.000000	0	0.000000	0.000000	OCV, Discharge CC - R_DC, OCV, Charge CC -CV - R_DC, OCV	LG05oC 00100S3C4 P1a	5
25.08.2021 20:08:05	3712759685.013	58.241	42.341	23.20	16264	SK04A2C614	105	87.0289	243	195.8728	3.583	-0.750	0.0380	-0.751	0.750	0.0470	0.050	7.19	0.77	5.98	7.14	8.70	0.72	5.99	7.32	8.24	0.71	2.999994	4.197896	3.495248	4.180449	3.947959	3.588220	52.785248	52.824043	82.477	80.551027	82.538	80.100680	99.9266	191.861145	205.604582	93.3156	0.000	0.000	52785.253	-38.796	100.0606	17.5230	100.0608	17.3076	0.4399	0.9100	0.4875	1.1377	0.4772	1.1035	0.4298	0.9264	0.000000	0.000000	0	0.000000	0.000000	OCV, Discharge CC - R_DC, OCV, Charge CC -CV - R_DC, OCV	LG05oC 00100S3C4 P1a	5
25.08.2021 23:43:03	3712772583.013	58.390	42.487	23.20	16264	SK04A2C614	106	87.8544	244	196.6983	3.511	-0.750	0.0370	-0.750	0.750	0.0460	0.050	7.17	0.75	6.00	7.18	8.68	0.73	5.99	7.25	8.14	0.69	2.999999	4.198254	3.494890	4.180379	3.943982	3.587139	52.830576	52.820456	82.548	80.620198	82.532	80.095241	100.0192	192.054962	205.602560	93.4108	0.000	-0.001	52830.581	-0.001	100.0000	17.4522	100.0000	17.2366	0.4403	0.9121	0.4861	1.1357	0.4831	1.1018	0.4374	0.9332	0.000000	0.000000	0	0.000000	0.000000	OCV, Discharge CC - R_DC, OCV, Charge CC -CV - R_DC, OCV	LG05oC 00100S3C4 P1a	5
26.08.2021 03:13:41	3712785221.013	58.537	42.633	23.20	16264	SK04A2C614	107	88.6802	245	197.5241	3.516	-0.750	0.0370	-0.751	0.750	0.0470	0.050	7.19	0.77	5.99	7.14	8.70	0.73	5.99	7.31	8.20	0.70	2.999997	4.198131	3.494728	4.179800	3.947094	3.586704	52.856197	52.840672	82.588	80.659296	82.564	80.125896	100.0294	192.126947	205.659159	93.4201	-0.001	0.000	52856.201	-0.001	100.0000	17.4122	100.0000	17.1964	0.4172	0.9056	0.4835	1.1312	0.4808	1.1031	0.4216	0.9261	0.000000	0.000000	0	0.000000	0.000000	OCV, Discharge CC - R_DC, OCV, Charge CC -CV - R_DC, OCV	LG05oC 00100S3C4 P1a	5
26.08.2021 06:44:38	3712797878.013	58.683	42.780	23.20	16264	SK04A2C614	108	89.5050	246	198.3489	3.509	-0.750	0.0370	-0.750	0.750	0.0460	0.050	7.15	0.75	5.99	7.09	8.63	0.69	5.99	7.29	8.20	0.71	2.999990	4.197497	3.495300	4.180542	3.946649	3.585889	52.781531	52.770563	82.471	80.545354	82.454	80.019585	100.0208	191.838315	205.402059	93.3965	0.000	0.000	52781.536	0.000	100.0000	17.5288	100.0000	17.3134	0.4275	0.9023	0.4843	1.1369	0.4771	1.1047	0.4201	0.9232	0.000000	0.000000	0	0.000000	0.000000	OCV, Discharge CC - R_DC, OCV, Charge CC -CV - R_DC, OCV	LG05oC 00100S3C4 P1a	5
26.08.2021 10:15:12	3712810512.013	58.829	42.928	23.20	16264	SK04A2C614	109	90.3300	247	199.1739	3.570	-0.750	0.0370	-0.751	0.750	0.0470	0.050	7.18	0.78	5.97	7.16	8.73	0.73	5.99	7.24	8.14	0.68	2.999994	4.197181	3.495344	4.180225	3.946206	3.585806	52.801365	52.794547	82.502	80.575621	82.491	80.055954	100.0129	191.902167	205.506040	93.3803	0.000	-0.000	52801.370	-0.000	100.0000	17.4979	100.0000	17.2823	0.4338	0.9100	0.4829	1.1322	0.4787	1.1034	0.4362	0.9360	0.000000	0.000000	0	0.000000	0.000000	OCV, Discharge CC - R_DC, OCV, Charge CC -CV - R_DC, OCV	LG05oC 00100S3C4 P1a	5
26.08.2021 13:49:23	3712823363.013	58.978	43.078	23.20	16264	SK04A2C614	110	91.1548	248	199.9987	3.583	-0.750	0.0370	-0.750	0.750	0.0470	0.050	7.15	0.75	5.99	7.14	8.68	0.72	5.99	7.25	8.10	0.65	3.000000	4.197366	3.495078	4.179874	3.946264	3.587384	52.786689	52.791811	82.479	80.553226	82.487	80.051805	99.9903	191.857493	205.486934	93.3672	-0.000	-0.001	52786.694	-5.123	100.0080	17.5208	100.0080	17.3053	0.4320	0.9155	0.4831	1.1330	0.4752	1.1005	0.4327	0.9378	0.000000	0.000000	0	0.000000	0.000000	OCV, Discharge CC - R_DC, OCV, Charge CC -CV - R_DC, OCV	LG05oC 00100S3C4 P1a	5
26.08.2021 17:24:22	3712836262.013	59.127	43.225	23.20	16264	SK04A2C614	111	91.9786	249	200.8225	3.530	-0.750	0.0380	-0.751	0.750	0.0480	0.050	7.17	0.75	5.99	7.13	8.60	0.70	5.97	7.30	8.20	0.70	2.999995	4.197836	3.495408	4.179383	3.946946	3.586217	52.727404	52.734820	82.387	80.462756	82.398	79.965386	99.9859	191.635684	205.268930	93.3583	-0.001	0.000	52727.408	-7.419	100.0116	17.6134	100.0116	17.3982	0.4253	0.9093	0.4852	1.1370	0.4777	1.1060	0.4230	0.9319	0.000000	0.000000	0	0.000000	0.000000	OCV, Discharge CC - R_DC, OCV, Charge CC -CV - R_DC, OCV	LG05oC 00100S3C4 P1a	5
26.08.2021 20:56:11	3712848971.013	59.274	43.373	23.20	16264	SK04A2C614	112	92.8028	250	201.6467	3.554	-0.750	0.0370	-0.750	0.750	0.0460	0.050	7.19	0.76	5.97	7.18	8.64	0.71	5.99	7.34	8.27	0.73	2.999990	4.197536	3.495513	4.180050	3.946854	3.585729	52.745727	52.738210	82.415	80.490717	82.403	79.970526	100.0143	191.714093	205.261958	93.3997	0.000	0.000	52745.732	0.000	100.0000	17.5848	100.0000	17.3695	0.4327	0.9030	0.4873	1.1359	0.4734	1.1013	0.4300	0.9277	0.000000	0.000000	0	0.000000	0.000000	OCV, Discharge CC - R_DC, OCV, Charge CC -CV - R_DC, OCV	LG05oC 00100S3C4 P1a	5
27.08.2021 00:29:24	3712861764.013	59.423	43.519	23.20	16264	SK04A2C614	113	93.6269	251	202.4708	3.505	-0.750	0.0360	-0.751	0.750	0.0460	0.050	7.13	0.75	5.97	7.07	8.60	0.70	5.99	7.25	8.10	0.66	2.999985	4.197651	3.495304	4.180345	3.948485	3.586691	52.744980	52.726806	82.414	80.489577	82.386	79.953233	100.0345	191.688799	205.232093	93.4010	0.000	0.000	52744.985	0.000	100.0000	17.5860	100.0000	17.3707	0.4398	0.9102	0.4854	1.1390	0.4787	1.1059	0.4329	0.9307	0.000000	0.000000	0	0.000000	0.000000	OCV, Discharge CC - R_DC, OCV, Charge CC -CV - R_DC, OCV	LG05oC 00100S3C4 P1a	5
27.08.2021 03:59:41	3712874381.013	59.569	43.666	23.20	16264	SK04A2C614	114	94.4508	252	203.2947	3.526	-0.750	0.0370	-0.751	0.750	0.0470	0.050	7.14	0.75	5.99	7.11	8.67	0.70	5.99	7.26	8.17	0.70	2.999982	4.197328	3.495142	4.179514	3.947673	3.587502	52.726041	52.741967	82.384	80.460676	82.409	79.976223	99.9698	191.623780	205.299613	93.3386	0.000	-0.000	52726.046	-15.927	100.0249	17.6156	100.0250	17.4003	0.4416	0.9068	0.4890	1.1362	0.4817	1.1038	0.4309	0.9273	0.000000	0.000000	0	0.000000	0.000000	OCV, Discharge CC - R_DC, OCV, Charge CC -CV - R_DC, OCV	LG05oC 00100S3C4 P1a	5
27.08.2021 07:31:13	3712887073.013	59.715	43.813	23.20	16264	SK04A2C614	115	95.2751	253	204.1190	3.536	-0.750	0.0380	-0.750	0.750	0.0470	0.050	7.18	0.75	5.99	7.21	8.68	0.71	5.99	7.27	8.20	0.70	2.999971	4.197709	3.494683	4.180264	3.947255	3.586865	52.758639	52.785408	82.435	80.510421	82.477	80.042096	99.9493	191.754975	205.472231	93.3240	-0.000	0.000	52758.644	-26.770	100.0418	17.5646	100.0419	17.3493	0.4439	0.9060	0.4853	1.1291	0.4787	1.0979	0.4373	0.9266	0.000000	0.000000	0	0.000000	0.000000	OCV, Discharge CC - R_DC, OCV, Charge CC -CV - R_DC, OCV	LG05oC 00100S3C4 P1a	5
27.08.2021 11:03:22	3712899802.013	59.863	43.960	23.20	16264	SK04A2C614	116	96.0995	254	204.9434	3.524	-0.750	0.0370	-0.751	0.750	0.0460	0.050	7.18	0.75	5.98	7.15	8.60	0.72	5.98	7.30	8.18	0.68	2.999996	4.198322	3.494890	4.181111	3.948141	3.586752	52.758446	52.792604	82.435	80.510126	82.488	80.053007	99.9353	191.764597	205.501813	93.3153	0.000	-0.001	52758.451	-34.159	100.0534	17.5649	100.0535	17.3496	0.4267	0.9029	0.4901	1.1378	0.4828	1.1028	0.4348	0.9316	0.000000	0.000000	0	0.000000	0.000000	OCV, Discharge CC - R_DC, OCV, Charge CC -CV - R_DC, OCV	LG05oC 00100S3C4 P1a	5
27.08.2021 14:34:49	3712912489.013	60.010	44.106	23.20	16264	SK04A2C614	117	96.9239	255	205.7678	3.494	-0.750	0.0370	-0.751	0.750	0.0470	0.050	7.13	0.75	5.99	7.05	8.61	0.70	5.97	7.25	8.12	0.67	2.999976	4.197908	3.495470	4.180823	3.948232	3.587132	52.761862	52.742167	82.440	80.515339	82.410	79.976526	100.0373	191.752061	205.308434	93.3971	-0.001	-0.001	52761.866	-0.001	100.0000	17.5596	100.0000	17.3442	0.4242	0.9062	0.4851	1.1339	0.4803	1.1046	0.4251	0.9272	0.000000	0.000000	0	0.000000	0.000000	OCV, Discharge CC - R_DC, OCV, Charge CC -CV - R_DC, OCV	LG05oC 00100S3C4 P1a	5
27.08.2021 18:04:27	3712925067.013	60.155	44.253	23.20	16264	SK04A2C614	118	97.7483	256	206.5922	3.532	-0.750	0.0370	-0.750	0.750	0.0480	0.050	7.15	0.76	5.97	7.13	8.66	0.70	5.99	7.22	8.12	0.68	2.999977	4.197732	3.495173	4.180030	3.946763	3.587524	52.761630	52.731608	82.440	80.514985	82.393	79.960515	100.0569	191.766293	205.278815	93.4175	-0.001	0.000	52761.634	-0.001	100.0000	17.5599	100.0000	17.3446	0.4257	0.9092	0.4830	1.1298	0.4797	1.1020	0.4307	0.9374	0.000000	0.000000	0	0.000000	0.000000	OCV, Discharge CC - R_DC, OCV, Charge CC -CV - R_DC, OCV	LG05oC 00100S3C4 P1a	5
27.08.2021 21:36:23	3712937783.013	60.302	44.401	23.20	16264	SK04A2C614	119	98.5726	257	207.4165	3.558	-0.750	0.0370	-0.750	0.750	0.0490	0.050	7.25	0.78	5.99	7.18	8.70	0.72	5.99	7.44	8.30	0.71	2.999990	4.197719	3.494923	4.179773	3.945809	3.587526	52.753414	52.783101	82.427	80.502447	82.474	80.038597	99.9438	191.722018	205.412858	93.3350	0.000	-0.001	52753.419	-29.687	100.0464	17.5728	100.0465	17.3575	0.4343	0.9065	0.4873	1.1307	0.4792	1.0987	0.4314	0.9236	0.000000	0.000000	0	0.000000	0.000000	OCV, Discharge CC - R_DC, OCV, Charge CC -CV - R_DC, OCV	LG05oC 00100S3C4 P1a	5
28.08.2021 01:09:50	3712950590.013	60.451	44.546	23.20	16264	SK04A2C614	120	99.3961	258	208.2400	3.473	-0.750	0.0370	-0.751	0.750	0.0470	0.050	7.15	0.75	5.99	7.08	8.58	0.68	5.99	7.32	8.22	0.71	2.999996	4.197569	3.495032	4.180342	3.945996	3.585846	52.703845	52.689829	82.350	80.426804	82.328	79.897163	100.0266	191.517393	205.088346	93.3829	-0.001	-0.001	52703.849	-0.001	100.0000	17.6502	100.0000	17.4351	0.4241	0.9044	0.4933	1.1379	0.4800	1.1031	0.4312	0.9260	0.000000	0.000000	0	0.000000	0.000000	OCV, Discharge CC - R_DC, OCV, Charge CC -CV - R_DC, OCV	LG05oC 00100S3C4 P1a	5
28.08.2021 04:38:14	3712963094.013	60.595	44.691	23.20	16264	SK04A2C614	121	100.2194	259	209.0633	3.479	-0.750	0.0380	-0.751	0.750	0.0470	0.050	7.16	0.75	5.97	7.14	8.64	0.71	5.99	7.27	8.16	0.69	2.999997	4.198404	3.495174	4.181887	3.947900	3.587108	52.691479	52.728350	82.330	80.407934	82.388	79.955575	99.9301	191.480825	205.263883	93.2852	-0.001	-0.001	52691.483	-36.872	100.0576	17.6696	100.0578	17.4545	0.4290	0.9065	0.4793	1.1358	0.4747	1.1043	0.4314	0.9318	0.000000	0.000000	0	0.000000	0.000000	OCV, Discharge CC - R_DC, OCV, Charge CC -CV - R_DC, OCV	LG05oC 00100S3C4 P1a	5
28.08.2021 08:06:59	3712975619.013	60.740	44.840	23.20	16264	SK04A2C614	122	101.0440	260	209.8879	3.573	-0.750	0.0380	-0.751	0.750	0.0460	0.050	7.17	0.77	5.99	7.15	8.68	0.73	5.99	7.27	8.18	0.69	2.999977	4.197874	3.494970	4.180163	3.948200	3.587923	52.777376	52.770419	82.465	80.539014	82.454	80.019367	100.0132	191.817115	205.417479	93.3792	-0.001	0.000	52777.380	-0.001	100.0000	17.5353	100.0000	17.3199	0.4327	0.9094	0.4872	1.1301	0.4822	1.1023	0.4354	0.9359	0.000000	0.000000	0	0.000000	0.000000	OCV, Discharge CC - R_DC, OCV, Charge CC -CV - R_DC, OCV	LG05oC 00100S3C4 P1a	5
28.08.2021 11:41:20	3712988480.013	60.889	44.987	23.20	16264	SK04A2C614	123	101.8689	261	210.7128	3.536	-0.750	0.0370	-0.750	0.750	0.0470	0.050	7.22	0.77	6.00	7.25	8.74	0.70	5.98	7.30	8.20	0.70	2.999997	4.197880	3.494441	4.179389	3.945655	3.586014	52.794701	52.777336	82.492	80.565452	82.465	80.029855	100.0329	191.889534	205.419590	93.4135	0.000	-0.001	52794.706	-0.001	100.0000	17.5083	100.0000	17.2928	0.4202	0.9085	0.4892	1.1328	0.4878	1.1018	0.4317	0.9414	0.000000	0.000000	0	0.000000	0.000000	OCV, Discharge CC - R_DC, OCV, Charge CC -CV - R_DC, OCV	LG05oC 00100S3C4 P1a	5
28.08.2021 15:13:31	3713001211.013	61.036	45.132	23.20	16264	SK04A2C614	124	102.6928	262	211.5367	3.485	-0.750	0.0370	-0.751	0.750	0.0470	0.050	7.18	0.76	5.99	7.11	8.62	0.69	5.99	7.28	8.22	0.72	2.999997	4.197930	3.494868	4.181066	3.947984	3.586638	52.726837	52.738766	82.386	80.461891	82.404	79.971369	99.9774	191.584692	205.296295	93.3211	-0.001	0.000	52726.841	-11.931	100.0186	17.6143	100.0187	17.3991	0.4260	0.9035	0.4860	1.1301	0.4792	1.1007	0.4283	0.9315	0.000000	0.000000	0	0.000000	0.000000	OCV, Discharge CC - R_DC, OCV, Charge CC -CV - R_DC, OCV	LG05oC 00100S3C4 P1a	5
28.08.2021 18:42:37	3713013757.013	61.182	45.279	23.20	16264	SK04A2C614	125	103.5165	263	212.3604	3.532	-0.750	0.0370	-0.750	0.750	0.0470	0.050	7.16	0.75	5.99	7.10	8.60	0.69	5.99	7.29	8.18	0.69	2.999977	4.197690	3.495020	4.180275	3.946069	3.588203	52.719091	52.712081	82.374	80.450070	82.363	79.930905	100.0133	191.574188	205.194729	93.3621	0.000	-0.001	52719.096	-0.001	100.0000	17.6264	100.0000	17.4112	0.4416	0.9102	0.4881	1.1343	0.4812	1.1041	0.4380	0.9302	0.000000	0.000000	0	0.000000	0.000000	OCV, Discharge CC - R_DC, OCV, Charge CC -CV - R_DC, OCV	LG05oC 00100S3C4 P1a	5
28.08.2021 22:14:33	3713026473.013	61.329	45.429	23.20	16264	SK04A2C614	126	104.3403	264	213.1842	3.606	-0.750	0.0370	-0.751	0.750	0.0480	0.050	7.14	0.75	5.99	7.12	8.66	0.73	5.99	7.20	8.05	0.66	2.999995	4.199098	3.495292	4.182414	3.948330	3.586789	52.725429	52.803920	82.383	80.459742	82.506	80.070167	99.8514	191.585795	205.587241	93.1895	-0.001	0.000	52725.433	-78.493	100.1226	17.6165	100.1230	17.4013	0.4367	0.9129	0.4814	1.1315	0.4717	1.1027	0.4363	0.9350	0.000000	0.000000	0	0.000000	0.000000	OCV, Discharge CC - R_DC, OCV, Charge CC -CV - R_DC, OCV	LG05oC 00100S3C4 P1a	5
29.08.2021 01:50:56	3713039456.013	61.479	45.574	23.20	16264	SK04A2C614	127	105.1649	265	214.0088	3.463	-0.750	0.0380	-0.750	0.750	0.0460	0.050	7.16	0.76	5.99	7.14	8.65	0.72	5.99	7.24	8.12	0.69	2.999984	4.197666	3.495024	4.180472	3.947702	3.589324	52.770552	52.689129	82.454	80.528600	82.327	79.896101	100.1545	191.788381	205.090950	93.5138	0.000	-0.001	52770.557	-0.001	100.0000	17.5460	100.0000	17.3306	0.4367	0.9109	0.4905	1.1332	0.4781	1.1012	0.4301	0.9303	0.000000	0.000000	0	0.000000	0.000000	OCV, Discharge CC - R_DC, OCV, Charge CC -CV - R_DC, OCV	LG05oC 00100S3C4 P1a	5
29.08.2021 05:18:44	3713051924.013	61.623	45.719	23.20	16264	SK04A2C614	128	105.9878	266	214.8317	3.479	-0.750	0.0370	-0.750	0.750	0.0460	0.050	7.17	0.75	5.99	7.15	8.66	0.70	5.98	7.31	8.20	0.70	2.999998	4.197586	3.494924	4.180577	3.946956	3.586529	52.665752	52.671274	82.290	80.368674	82.299	79.869026	99.9895	191.397516	205.024365	93.3535	-0.001	0.000	52665.756	-5.523	100.0086	17.7098	100.0087	17.4948	0.4277	0.9071	0.4891	1.1355	0.4831	1.1044	0.4282	0.9293	0.000000	0.000000	0	0.000000	0.000000	OCV, Discharge CC - R_DC, OCV, Charge CC -CV - R_DC, OCV	LG05oC 00100S3C4 P1a	5
29.08.2021 08:47:27	3713064447.013	61.768	45.865	23.20	16264	SK04A2C614	129	106.8114	267	215.6553	3.516	-0.750	0.0370	-0.750	0.750	0.0470	0.050	7.20	0.77	5.99	7.14	8.66	0.73	5.99	7.36	8.25	0.71	2.999973	4.197972	3.494678	4.179829	3.946602	3.586668	52.712625	52.718712	82.363	80.440203	82.373	79.940960	99.9885	191.541717	205.197177	93.3452	0.000	-0.001	52712.630	-6.087	100.0095	17.6365	100.0095	17.4214	0.4322	0.9071	0.4935	1.1348	0.4832	1.1048	0.4325	0.9338	0.000000	0.000000	0	0.000000	0.000000	OCV, Discharge CC - R_DC, OCV, Charge CC -CV - R_DC, OCV	LG05oC 00100S3C4 P1a	5
29.08.2021 12:18:24	3713077104.013	61.915	46.011	23.20	16264	SK04A2C614	130	107.6353	268	216.4792	3.488	-0.750	0.0380	-0.751	0.750	0.0470	0.050	7.17	0.77	5.97	7.13	8.71	0.73	5.98	7.28	8.21	0.71	2.999994	4.198216	3.494820	4.181066	3.948343	3.588011	52.729731	52.738026	82.390	80.466307	82.403	79.970247	99.9843	191.586318	205.289171	93.3251	-0.001	-0.001	52729.735	-8.298	100.0130	17.6098	100.0130	17.3946	0.4224	0.9049	0.4792	1.1260	0.4705	1.0972	0.4260	0.9302	0.000000	0.000000	0	0.000000	0.000000	OCV, Discharge CC - R_DC, OCV, Charge CC -CV - R_DC, OCV	LG05oC 00100S3C4 P1a	5
29.08.2021 15:47:41	3713089661.013	62.060	46.156	23.20	16264	SK04A2C614	131	108.4595	269	217.3034	3.499	-0.750	0.0370	-0.751	0.750	0.0460	0.050	7.19	0.78	5.99	7.18	8.81	0.77	5.99	7.27	8.18	0.70	2.999986	4.197842	3.494630	4.180267	3.947467	3.586768	52.749702	52.732498	82.421	80.496783	82.395	79.961865	100.0326	191.680624	205.264001	93.3825	-0.001	0.000	52749.706	-0.001	100.0000	17.5786	100.0000	17.3633	0.4283	0.9037	0.4808	1.1258	0.4790	1.0964	0.4300	0.9317	0.000000	0.000000	0	0.000000	0.000000	OCV, Discharge CC - R_DC, OCV, Charge CC -CV - R_DC, OCV	LG05oC 00100S3C4 P1a	5
29.08.2021 19:17:36	3713102256.013	62.206	46.303	23.20	16264	SK04A2C614	132	109.2829	270	218.1268	3.523	-0.750	0.0370	-0.751	0.750	0.0470	0.050	7.18	0.77	5.99	7.12	8.66	0.72	5.99	7.31	8.21	0.70	2.999987	4.197622	3.494646	4.179979	3.945927	3.586475	52.697412	52.710879	82.340	80.416988	82.361	79.929082	99.9745	191.463817	205.180006	93.3150	0.000	-0.001	52697.417	-13.467	100.0210	17.6603	100.0211	17.4452	0.4354	0.9066	0.4918	1.1335	0.4875	1.1075	0.4301	0.9300	0.000000	0.000000	0	0.000000	0.000000	OCV, Discharge CC - R_DC, OCV, Charge CC -CV - R_DC, OCV	LG05oC 00100S3C4 P1a	5
29.08.2021 22:48:59	3713114939.013	62.353	46.450	23.20	16264	SK04A2C614	133	110.1060	271	218.9499	3.513	-0.750	0.0370	-0.751	0.750	0.0460	0.050	7.19	0.78	5.99	7.10	8.66	0.70	5.97	7.27	8.20	0.71	2.999980	4.197739	3.495381	4.180913	3.947385	3.586857	52.675866	52.661979	82.306	80.384108	82.284	79.854932	100.0264	191.385123	205.014257	93.3521	-0.001	0.000	52675.870	-0.001	100.0000	17.6940	100.0000	17.4789	0.4315	0.9082	0.4838	1.1324	0.4799	1.1047	0.4295	0.9296	0.000000	0.000000	0	0.000000	0.000000	OCV, Discharge CC - R_DC, OCV, Charge CC -CV - R_DC, OCV	LG05oC 00100S3C4 P1a	5
30.08.2021 02:19:47	3713127587.013	62.499	46.595	23.20	16264	SK04A2C614	134	110.9286	272	219.7725	3.483	-0.750	0.0370	-0.751	0.750	0.0470	0.050	7.16	0.75	5.99	7.15	8.68	0.73	5.99	7.25	8.08	0.67	2.999999	4.198688	3.495020	4.181779	3.948279	3.587515	52.649092	52.695072	82.264	80.343251	82.336	79.905113	99.9127	191.311587	205.152067	93.2536	0.000	-0.001	52649.097	-45.980	100.0718	17.7358	100.0720	17.5209	0.4345	0.9104	0.4900	1.1331	0.4785	1.1004	0.4328	0.9295	0.000000	0.000000	0	0.000000	0.000000	OCV, Discharge CC - R_DC, OCV, Charge CC -CV - R_DC, OCV	LG05oC 00100S3C4 P1a	5
30.08.2021 05:48:44	3713140124.013	62.644	46.740	23.20	16264	SK04A2C614	135	111.7528	273	220.5967	3.485	-0.750	0.0370	-0.751	0.750	0.0470	0.050	7.21	0.78	5.99	7.19	8.81	0.77	5.99	7.29	8.15	0.69	2.999996	4.197844	3.494582	4.180701	3.947494	3.588772	52.747879	52.711494	82.419	80.494001	82.362	79.930015	100.0690	191.677264	205.167033	93.4250	-0.001	0.000	52747.883	-0.001	100.0000	17.5814	100.0000	17.3661	0.4375	0.9073	0.4828	1.1253	0.4772	1.0977	0.4346	0.9297	0.000000	0.000000	0	0.000000	0.000000	OCV, Discharge CC - R_DC, OCV, Charge CC -CV - R_DC, OCV	LG05oC 00100S3C4 P1a	5
30.08.2021 09:17:51	3713152671.013	62.789	46.888	23.20	16264	SK04A2C614	136	112.5758	274	221.4197	3.561	-0.750	0.0370	-0.750	0.750	0.0460	0.050	7.24	0.80	5.99	7.17	8.71	0.73	5.99	7.43	8.46	0.78	2.999998	4.197991	3.494777	4.179765	3.945832	3.587366	52.669300	52.693194	82.296	80.374088	82.333	79.902265	99.9547	191.385083	205.114575	93.3064	0.000	-0.001	52669.305	-23.894	100.0373	17.7042	100.0374	17.4892	0.4440	0.9036	0.4854	1.1293	0.4808	1.0976	0.4440	0.9332	0.000000	0.000000	0	0.000000	0.000000	OCV, Discharge CC - R_DC, OCV, Charge CC -CV - R_DC, OCV	LG05oC 00100S3C4 P1a	5
30.08.2021 12:51:29	3713165489.013	62.938	47.034	23.20	16264	SK04A2C614	137	113.3993	275	222.2432	3.493	-0.750	0.0370	-0.750	0.750	0.0470	0.050	7.21	0.77	5.99	7.19	8.68	0.72	5.99	7.31	8.24	0.71	2.999990	4.197352	3.494782	4.180146	3.947140	3.586964	52.705483	52.693205	82.352	80.429304	82.333	79.902282	100.0233	191.502404	205.108029	93.3666	-0.001	0.000	52705.487	-0.001	100.0000	17.6477	100.0000	17.4325	0.4252	0.9049	0.4881	1.1291	0.4749	1.0929	0.4250	0.9282	0.000000	0.000000	0	0.000000	0.000000	OCV, Discharge CC - R_DC, OCV, Charge CC -CV - R_DC, OCV	LG05oC 00100S3C4 P1a	5
30.08.2021 16:21:02	3713178062.013	63.083	47.177	23.20	16264	SK04A2C614	138	114.2227	276	223.0666	3.446	-0.750	0.0370	-0.751	0.750	0.0470	0.050	7.18	0.78	5.99	7.15	8.70	0.75	5.99	7.26	8.12	0.68	2.999991	4.197933	3.494234	4.180981	3.945112	3.586072	52.696473	52.680998	82.338	80.415555	82.314	79.883772	100.0294	191.452847	205.058954	93.3648	0.000	-0.001	52696.478	-0.001	100.0000	17.6618	100.0000	17.4467	0.4332	0.9113	0.4815	1.1292	0.4781	1.1015	0.4302	0.9281	0.000000	0.000000	0	0.000000	0.000000	OCV, Discharge CC - R_DC, OCV, Charge CC -CV - R_DC, OCV	LG05oC 00100S3C4 P1a	5
30.08.2021 19:47:48	3713190468.013	63.227	47.323	23.20	16264	SK04A2C614	139	115.0449	277	223.8888	3.495	-0.750	0.0370	-0.751	0.750	0.0470	0.050	7.18	0.77	5.99	7.12	8.70	0.72	5.99	7.31	8.23	0.71	2.999989	4.198528	3.494943	4.181426	3.947650	3.585176	52.618934	52.676658	82.217	80.297229	82.307	79.877191	99.8904	191.169255	205.068785	93.2220	-0.001	0.000	52618.938	-57.726	100.0902	17.7829	100.0904	17.5681	0.4303	0.9060	0.4835	1.1324	0.4726	1.0987	0.4279	0.9294	0.000000	0.000000	0	0.000000	0.000000	OCV, Discharge CC - R_DC, OCV, Charge CC -CV - R_DC, OCV	LG05oC 00100S3C4 P1a	5
