Repository: ife-bat/MachineLearning

# In this thesis, ML models were made for two different datasets. The code for the MIT data models can be found in SeversonReproduced.ipynb and NewModelMIT.ipynb. For the IFE data, it can be found in IFE_ML.ipynb.

File: data/IFE/interim/Cell_ID_SK04A2C614/Cell_ID_SK04A2C614_Lot_594.txt (part 5 of 15)
Date and Time	Time stamp	Total time (days)	Total test time (days)	Position	Tasks	CellUnit	Cycle - actual	Cycle - normalized	Cycle - total	Cycle - total - normalized	Cycle length (h)	Current_dch (C)	Current_dch std dev (C)	Current_dch_end (C)	Current_cha (C)	Current_cha std dev (C)	Current_cha_end (C)	Temp avg (°C)	Temp std dev (°C)	Temp dch start (°C)	Temp dch avg (°C)	Temp dch max (°C)	Temp dch std dev (°C)	Temp cha start (°C)	Temp cha avg (°C)	Temp cha max (°C)	Temp cha std dev (°C)	Voltage EoD (V)	Voltage EoC (V)	Voltage EoD ocv (V)	Voltage EoC ocv (V)	Voltage charge avg (V)	Voltage discharge avg (V)	Ah_dch (Ah)	Ah_cha (Ah)	Ah_dch (nominal) (%)	Ah_dch (C20 first) (%)	Ah_cha (nominal) (%)	Ah_cha (C20 first) (%)	CE (%)	Wh_dch (Wh)	Wh_cha (Wh)	Efficiency (%)	Ah_balance start (mAh)	Ah_balance end (mAh)	Ah_balance max (mAh)	Ah_balance min (mAh)	SoC - max (nom) (%)	SoC - min (nom) (%)	SoC - max (C20 last) (%)	SoC - min (C20 last) (%)	R_DC 0ms EoC (mOhm)	R_DC 50ms EoC (mOhm)	R_DC 0ms EoD (mOhm)	R_DC 50ms EoD (mOhm)	R_DC 0ms SoC50 dch (mOhm)	R_DC 50ms Soc50 dch (mOhm)	R_DC 0ms SoC50 cha (mOhm)	R_DC 50ms Soc50 cha (mOhm)	Shunt voltage dch (µV)	Shunt voltage cha (µV)	CE Shunt 	Ah_cha slippage (Ah)	Ah_dch slippage (Ah)	Cycle type	TestRegime	TestRegime version
30.08.2021 23:17:30	3713203050.013	63.373	47.469	23.20	16264	SK04A2C614	140	115.8708	278	224.7147	3.510	-0.750	0.0370	-0.751	0.750	0.0460	0.050	7.26	0.85	5.97	7.27	9.12	0.86	5.99	7.26	8.14	0.68	2.999990	4.197685	3.493717	4.181028	3.946330	3.586690	52.861119	52.811032	82.595	80.666807	82.517	80.080951	100.0948	192.040008	205.539080	93.4324	0.000	0.000	52861.124	0.000	100.0000	17.4045	100.0000	17.1887	0.4394	0.9083	0.4844	1.1175	0.4803	1.0953	0.4384	0.9301	0.000000	0.000000	0	0.000000	0.000000	OCV, Discharge CC - R_DC, OCV, Charge CC -CV - R_DC, OCV	LG05oC 00100S3C4 P1a	5
31.08.2021 02:48:06	3713215686.013	63.519	47.613	23.20	16264	SK04A2C614	141	116.6932	279	225.5371	3.447	-0.750	0.0370	-0.750	0.750	0.0460	0.050	7.18	0.76	5.98	7.15	8.64	0.70	5.99	7.28	8.14	0.68	2.999992	4.197725	3.494475	4.180513	3.946374	3.586115	52.632528	52.628176	82.238	80.317974	82.232	79.803674	100.0083	191.233029	204.861005	93.3477	0.000	-0.001	52632.533	-0.001	100.0000	17.7617	100.0000	17.5468	0.4233	0.9086	0.4816	1.1342	0.4793	1.1012	0.4321	0.9323	0.000000	0.000000	0	0.000000	0.000000	OCV, Discharge CC - R_DC, OCV, Charge CC -CV - R_DC, OCV	LG05oC 00100S3C4 P1a	5
31.08.2021 06:14:54	3713228094.013	63.662	47.758	23.20	16264	SK04A2C614	142	117.5154	280	226.3593	3.476	-0.750	0.0370	-0.751	0.750	0.0470	0.050	7.21	0.78	5.99	7.18	8.70	0.72	5.99	7.31	8.25	0.73	2.999975	4.199010	3.494688	4.181964	3.948117	3.586014	52.622924	52.695304	82.223	80.303318	82.336	79.905465	99.8626	191.190836	205.144717	93.1980	-0.001	-0.001	52622.928	-72.382	100.1131	17.7767	100.1134	17.5619	0.4290	0.9080	0.4854	1.1271	0.4795	1.0964	0.4292	0.9294	0.000000	0.000000	0	0.000000	0.000000	OCV, Discharge CC - R_DC, OCV, Charge CC -CV - R_DC, OCV	LG05oC 00100S3C4 P1a	5
31.08.2021 09:43:26	3713240606.013	63.807	47.904	23.20	16264	SK04A2C614	143	118.3386	281	227.1825	3.508	-0.750	0.0370	-0.751	0.750	0.0460	0.050	7.21	0.78	5.99	7.17	8.68	0.71	5.99	7.36	8.34	0.75	2.999992	4.197851	3.494811	4.180788	3.947457	3.586914	52.679995	52.645658	82.312	80.390409	82.259	79.830183	100.0652	191.419107	204.931224	93.4065	-0.001	-0.001	52679.999	-0.001	100.0000	17.6875	100.0000	17.4725	0.4319	0.8982	0.4830	1.1274	0.4759	1.0976	0.4287	0.9232	0.000000	0.000000	0	0.000000	0.000000	OCV, Discharge CC - R_DC, OCV, Charge CC -CV - R_DC, OCV	LG05oC 00100S3C4 P1a	5
31.08.2021 13:13:54	3713253234.013	63.953	48.048	23.20	16264	SK04A2C614	144	119.1610	282	228.0049	3.459	-0.750	0.0380	-0.750	0.750	0.0470	0.050	7.17	0.75	5.99	7.14	8.70	0.72	5.99	7.27	8.13	0.68	2.999999	4.197588	3.494869	4.180519	3.946997	3.587472	52.635118	52.593534	82.242	80.321926	82.177	79.751144	100.0791	191.234204	204.726838	93.4094	-0.001	0.000	52635.122	-0.001	100.0000	17.7576	100.0000	17.5428	0.4310	0.9079	0.4887	1.1305	0.4817	1.1000	0.4314	0.9288	0.000000	0.000000	0	0.000000	0.000000	OCV, Discharge CC - R_DC, OCV, Charge CC -CV - R_DC, OCV	LG05oC 00100S3C4 P1a	5
31.08.2021 16:41:25	3713265685.013	64.098	48.193	23.20	16264	SK04A2C614	145	119.9833	283	228.8272	3.471	-0.750	0.0360	-0.751	0.750	0.0470	0.050	7.20	0.77	5.98	7.21	8.76	0.74	5.98	7.27	8.18	0.70	2.999986	4.198154	3.494441	4.181092	3.946466	3.586027	52.629417	52.671599	82.233	80.313226	82.299	79.869519	99.9199	191.217662	205.036105	93.2605	0.000	-0.001	52629.422	-42.182	100.0659	17.7665	100.0661	17.5517	0.4390	0.9057	0.4873	1.1268	0.4781	1.0964	0.4336	0.9282	0.000000	0.000000	0	0.000000	0.000000	OCV, Discharge CC - R_DC, OCV, Charge CC -CV - R_DC, OCV	LG05oC 00100S3C4 P1a	5
31.08.2021 20:09:42	3713278182.013	64.242	48.340	23.20	16264	SK04A2C614	146	120.8061	284	229.6500	3.528	-0.750	0.0370	-0.751	0.750	0.0460	0.050	7.21	0.78	5.98	7.18	8.66	0.72	5.99	7.34	8.23	0.71	2.999998	4.198991	3.494532	4.181190	3.947544	3.588249	52.660600	52.704406	82.282	80.360812	82.351	79.919267	99.9169	191.335725	205.170598	93.2569	-0.001	-0.000	52660.604	-43.808	100.0684	17.7178	100.0686	17.5029	0.4375	0.9087	0.4862	1.1261	0.4736	1.0932	0.4346	0.9283	0.000000	0.000000	0	0.000000	0.000000	OCV, Discharge CC - R_DC, OCV, Charge CC -CV - R_DC, OCV	LG05oC 00100S3C4 P1a	5
31.08.2021 23:41:22	3713290882.013	64.389	48.486	23.20	16264	SK04A2C614	147	121.6323	285	230.4762	3.503	-0.750	0.0370	-0.750	0.750	0.0460	0.050	7.29	0.86	5.98	7.28	9.02	0.86	5.99	7.34	8.24	0.72	2.999988	4.198326	3.493165	4.181083	3.947012	3.586054	52.874421	52.842690	82.616	80.687106	82.567	80.128956	100.0600	192.098916	205.661832	93.4052	-0.000	0.000	52874.426	-0.000	100.0000	17.3837	100.0000	17.1679	0.4293	0.9030	0.4816	1.1136	0.4761	1.0903	0.4285	0.9272	0.000000	0.000000	0	0.000000	0.000000	OCV, Discharge CC - R_DC, OCV, Charge CC -CV - R_DC, OCV	LG05oC 00100S3C4 P1a	5
01.09.2021 03:11:33	3713303493.013	64.535	48.630	23.20	16264	SK04A2C614	148	122.4546	286	231.2985	3.478	-0.750	0.0370	-0.751	0.750	0.0460	0.050	7.18	0.76	5.98	7.16	8.64	0.70	5.99	7.29	8.20	0.70	2.999989	4.198790	3.494729	4.181999	3.948662	3.586139	52.627692	52.649354	82.231	80.310594	82.265	79.835788	99.9589	191.202669	204.978158	93.2795	0.000	-0.001	52627.697	-21.663	100.0338	17.7692	100.0339	17.5544	0.4236	0.9036	0.4838	1.1316	0.4799	1.1053	0.4302	0.9261	0.000000	0.000000	0	0.000000	0.000000	OCV, Discharge CC - R_DC, OCV, Charge CC -CV - R_DC, OCV	LG05oC 00100S3C4 P1a	5
01.09.2021 06:40:15	3713316015.013	64.680	48.776	23.20	16264	SK04A2C614	149	123.2775	287	232.1214	3.489	-0.750	0.0370	-0.751	0.750	0.0470	0.050	7.19	0.76	5.97	7.22	8.73	0.75	5.99	7.29	8.14	0.67	2.999990	4.199112	3.494468	4.181673	3.947552	3.587153	52.662400	52.660368	82.285	80.363559	82.282	79.852489	100.0039	191.341718	205.007843	93.3339	-0.001	0.000	52662.404	-0.001	100.0000	17.7150	100.0000	17.5000	0.4273	0.9096	0.4891	1.1283	0.4764	1.0971	0.4316	0.9343	0.000000	0.000000	0	0.000000	0.000000	OCV, Discharge CC - R_DC, OCV, Charge CC -CV - R_DC, OCV	LG05oC 00100S3C4 P1a	5
01.09.2021 10:09:36	3713328576.013	64.825	48.923	23.20	16264	SK04A2C614	150	124.1000	288	232.9439	3.534	-0.750	0.0370	-0.750	0.750	0.0470	0.050	7.24	0.81	5.98	7.13	8.64	0.71	5.99	7.45	8.38	0.79	2.999997	4.199015	3.494819	4.180787	3.947425	3.587696	52.643613	52.653716	82.256	80.334890	82.271	79.842402	99.9808	191.283432	204.969000	93.3231	0.000	0.000	52643.618	-10.104	100.0158	17.7443	100.0158	17.5295	0.4362	0.9024	0.4776	1.1195	0.4720	1.0931	0.4323	0.9231	0.000000	0.000000	0	0.000000	0.000000	OCV, Discharge CC - R_DC, OCV, Charge CC -CV - R_DC, OCV	LG05oC 00100S3C4 P1a	5
01.09.2021 13:41:39	3713341299.013	64.973	49.067	23.20	16264	SK04A2C614	151	124.9225	289	233.7664	3.465	-0.750	0.0370	-0.750	0.750	0.0460	0.050	7.18	0.76	5.99	7.19	8.63	0.70	5.99	7.27	8.16	0.69	2.999995	4.198368	3.494799	4.181052	3.948559	3.586785	52.639327	52.595567	82.249	80.328349	82.181	79.754227	100.0832	191.288369	204.775285	93.4138	0.000	0.001	52639.332	0.000	100.0000	17.7510	100.0000	17.5362	0.4355	0.9121	0.4777	1.1245	0.4678	1.0883	0.4332	0.9337	0.000000	0.000000	0	0.000000	0.000000	OCV, Discharge CC - R_DC, OCV, Charge CC -CV - R_DC, OCV	LG05oC 00100S3C4 P1a	5
01.09.2021 17:09:32	3713353772.013	65.117	49.211	23.20	16264	SK04A2C614	152	125.7444	290	234.5883	3.445	-0.750	0.0360	-0.750	0.750	0.0460	0.050	7.18	0.75	5.98	7.19	8.68	0.72	5.99	7.28	8.08	0.66	2.999999	4.198563	3.494720	4.181412	3.946972	3.587051	52.599092	52.611348	82.186	80.266950	82.205	79.778157	99.9767	191.125185	204.829061	93.3096	0.001	-0.000	52599.098	-12.256	100.0192	17.8139	100.0192	17.5992	0.4373	0.9167	0.4809	1.1231	0.4742	1.0898	0.4345	0.9366	0.000000	0.000000	0	0.000000	0.000000	OCV, Discharge CC - R_DC, OCV, Charge CC -CV - R_DC, OCV	LG05oC 00100S3C4 P1a	5
01.09.2021 20:36:15	3713366175.013	65.261	49.357	23.20	16264	SK04A2C614	153	126.5668	291	235.4107	3.494	-0.750	0.0370	-0.750	0.750	0.0460	0.050	7.23	0.79	5.98	7.20	8.69	0.72	5.99	7.38	8.30	0.73	2.999979	4.198712	3.494540	4.180786	3.947824	3.587905	52.636570	52.639988	82.245	80.324142	82.250	79.821585	99.9935	191.252511	204.917907	93.3313	-0.000	0.000	52636.575	-3.418	100.0053	17.7554	100.0054	17.5405	0.4354	0.9063	0.4787	1.1191	0.4720	1.0903	0.4336	0.9292	0.000000	0.000000	0	0.000000	0.000000	OCV, Discharge CC - R_DC, OCV, Charge CC -CV - R_DC, OCV	LG05oC 00100S3C4 P1a	5
02.09.2021 00:05:52	3713378752.013	65.406	49.501	23.20	16264	SK04A2C614	154	127.3899	292	236.2338	3.461	-0.750	0.0370	-0.750	0.750	0.0460	0.050	7.23	0.79	5.99	7.30	8.76	0.77	5.99	7.29	8.18	0.69	2.999992	4.199238	3.494129	4.182108	3.946487	3.587017	52.674512	52.700420	82.304	80.382042	82.344	79.913223	99.9508	191.426057	205.176699	93.2981	0.000	0.000	52674.517	-25.909	100.0405	17.6961	100.0406	17.4811	0.4398	0.9101	0.4755	1.1144	0.4713	1.0834	0.4349	0.9312	0.000000	0.000000	0	0.000000	0.000000	OCV, Discharge CC - R_DC, OCV, Charge CC -CV - R_DC, OCV	LG05oC 00100S3C4 P1a	5
02.09.2021 03:33:30	3713391210.013	65.550	49.646	23.20	16264	SK04A2C614	155	128.2125	293	237.0564	3.474	-0.750	0.0370	-0.750	0.750	0.0460	0.050	7.19	0.77	5.98	7.15	8.70	0.73	5.99	7.29	8.17	0.68	2.999999	4.199298	3.494624	4.181875	3.948144	3.588846	52.648761	52.658799	82.264	80.342745	82.279	79.850110	99.9809	191.297109	205.033708	93.3003	0.000	0.001	52648.766	-10.039	100.0157	17.7363	100.0157	17.5214	0.4379	0.9128	0.4811	1.1242	0.4744	1.0945	0.4334	0.9338	0.000000	0.000000	0	0.000000	0.000000	OCV, Discharge CC - R_DC, OCV, Charge CC -CV - R_DC, OCV	LG05oC 00100S3C4 P1a	5
02.09.2021 07:01:57	3713403717.013	65.695	49.792	23.20	16264	SK04A2C614	156	129.0352	294	237.8791	3.514	-0.750	0.0370	-0.750	0.750	0.0470	0.050	7.18	0.77	5.99	7.19	8.74	0.74	5.99	7.27	8.14	0.68	2.999992	4.198492	3.494686	4.180586	3.948374	3.588263	52.651479	52.606864	82.268	80.346893	82.198	79.771357	100.0848	191.305311	204.821752	93.4009	0.001	0.000	52651.485	0.000	100.0000	17.7321	100.0000	17.5171	0.4317	0.9127	0.4751	1.1170	0.4737	1.0895	0.4387	0.9394	0.000000	0.000000	0	0.000000	0.000000	OCV, Discharge CC - R_DC, OCV, Charge CC -CV - R_DC, OCV	LG05oC 00100S3C4 P1a	5
02.09.2021 10:32:46	3713416366.013	65.842	49.938	23.20	16264	SK04A2C614	157	129.8561	295	238.7000	3.498	-0.750	0.0370	-0.750	0.750	0.0470	0.050	7.19	0.75	5.99	7.14	8.58	0.68	5.99	7.33	8.20	0.70	2.999994	4.198579	3.495029	4.180761	3.948476	3.586741	52.540344	52.545514	82.094	80.177300	82.102	79.678328	99.9902	190.893798	204.577902	93.3111	0.000	0.000	52540.349	-5.171	100.0081	17.9057	100.0081	17.6912	0.4361	0.9099	0.4825	1.1254	0.4746	1.0909	0.4345	0.9329	0.000000	0.000000	0	0.000000	0.000000	OCV, Discharge CC - R_DC, OCV, Charge CC -CV - R_DC, OCV	LG05oC 00100S3C4 P1a	5
02.09.2021 14:02:38	3713428958.013	65.987	50.085	23.20	16264	SK04A2C614	158	130.6809	296	239.5248	3.531	-0.750	0.0370	-0.750	0.750	0.0470	0.050	7.34	0.86	5.98	7.47	9.11	0.86	5.99	7.30	8.18	0.69	2.999991	4.198514	3.493625	4.181026	3.947479	3.587257	52.785539	52.765488	82.477	80.551471	82.446	80.011890	100.0380	191.832069	205.377410	93.4047	0.000	0.000	52785.544	0.000	100.0000	17.5226	100.0000	17.3071	0.4373	0.9090	0.4782	1.1047	0.4698	1.0728	0.4329	0.9300	0.000000	0.000000	0	0.000000	0.000000	OCV, Discharge CC - R_DC, OCV, Charge CC -CV - R_DC, OCV	LG05oC 00100S3C4 P1a	5
02.09.2021 17:34:30	3713441670.013	66.134	50.230	23.20	16264	SK04A2C614	159	131.5016	297	240.3455	3.477	-0.750	0.0370	-0.750	0.750	0.0470	0.050	7.15	0.74	5.99	7.16	8.66	0.72	5.99	7.24	8.13	0.67	2.999986	4.198320	3.495114	4.180549	3.948654	3.585873	52.526834	52.530544	82.073	80.156683	82.079	79.655628	99.9929	190.828318	204.541487	93.2957	0.000	0.001	52526.839	-3.711	100.0058	17.9268	100.0058	17.7124	0.4391	0.9098	0.4803	1.1234	0.4709	1.0887	0.4347	0.9348	0.000000	0.000000	0	0.000000	0.000000	OCV, Discharge CC - R_DC, OCV, Charge CC -CV - R_DC, OCV	LG05oC 00100S3C4 P1a	5
02.09.2021 21:03:06	3713454186.013	66.279	50.375	23.20	16264	SK04A2C614	160	132.3231	298	241.1670	3.493	-0.750	0.0370	-0.751	0.750	0.0460	0.050	7.17	0.78	5.97	7.12	8.72	0.74	5.99	7.26	8.20	0.72	2.999994	4.198373	3.494773	4.180958	3.948399	3.585979	52.578056	52.590390	82.153	80.234849	82.172	79.746377	99.9765	190.987392	204.765409	93.2713	0.001	0.000	52578.062	-12.333	100.0193	17.8468	100.0193	17.6322	0.4417	0.9106	0.4786	1.1192	0.4732	1.0928	0.4368	0.9344	0.000000	0.000000	0	0.000000	0.000000	OCV, Discharge CC - R_DC, OCV, Charge CC -CV - R_DC, OCV	LG05oC 00100S3C4 P1a	5
03.09.2021 00:32:42	3713466762.013	66.425	50.520	23.20	16264	SK04A2C614	161	133.1441	299	241.9880	3.468	-0.750	0.0380	-0.750	0.750	0.0480	0.050	7.15	0.72	5.99	7.18	8.61	0.68	5.99	7.17	8.00	0.63	2.999994	4.198219	3.494916	4.181035	3.948873	3.586888	52.542741	52.523538	82.098	80.180957	82.068	79.645004	100.0366	190.895176	204.525463	93.3357	0.000	0.000	52542.746	0.000	100.0000	17.9020	100.0000	17.6875	0.4304	0.9162	0.4806	1.1247	0.4747	1.0916	0.4309	0.9397	0.000000	0.000000	0	0.000000	0.000000	OCV, Discharge CC - R_DC, OCV, Charge CC -CV - R_DC, OCV	LG05oC 00100S3C4 P1a	5
03.09.2021 04:00:48	3713479248.013	66.569	50.666	23.20	16264	SK04A2C614	162	133.9638	300	242.8077	3.513	-0.750	0.0370	-0.751	0.750	0.0470	0.050	7.13	0.73	5.99	7.05	8.53	0.67	5.98	7.25	8.16	0.69	2.999988	4.198117	3.495500	4.180135	3.948422	3.583286	52.456780	52.461411	81.964	80.049780	81.971	79.550797	99.9912	190.539603	204.291847	93.2683	0.000	0.000	52456.785	-4.631	100.0072	18.0363	100.0073	17.8222	0.4372	0.9124	0.4816	1.1249	0.4756	1.0957	0.4339	0.9363	0.000000	0.000000	0	0.000000	0.000000	OCV, Discharge CC - R_DC, OCV, Charge CC -CV - R_DC, OCV	LG05oC 00100S3C4 P1a	5
03.09.2021 07:31:36	3713491896.013	66.716	50.810	23.20	16264	SK04A2C614	163	134.7832	301	243.6271	3.461	-0.750	0.0380	-0.750	0.750	0.0460	0.050	7.07	0.71	5.99	7.03	8.51	0.67	5.99	7.20	8.03	0.65	3.000000	4.197925	3.495332	4.180081	3.947904	3.586425	52.442339	52.421192	81.941	80.027743	81.908	79.489810	100.0403	190.484409	204.121792	93.3190	0.000	-0.001	52442.344	-0.001	100.0000	18.0588	100.0000	17.8448	0.4377	0.9149	0.4750	1.1279	0.4747	1.1003	0.4318	0.9328	0.000000	0.000000	0	0.000000	0.000000	OCV, Discharge CC - R_DC, OCV, Charge CC -CV - R_DC, OCV	LG05oC 00100S3C4 P1a	5
03.09.2021 10:59:16	3713504356.013	66.860	50.961	23.20	16264	SK04A2C614	164	135.6027	302	244.4466	3.622	-0.750	0.0370	-0.750	0.750	0.0470	0.050	7.10	0.71	5.99	7.10	8.53	0.65	5.99	7.23	8.06	0.62	2.999993	4.198251	3.496006	4.180732	3.948791	3.586399	52.447260	52.470002	81.949	80.035252	81.984	79.563824	99.9567	190.508970	204.328593	93.2366	-0.001	-0.001	52447.264	-22.744	100.0355	18.0512	100.0356	17.8371	0.4409	0.9162	0.4807	1.1244	0.4660	1.0906	0.4343	0.9387	0.000000	0.000000	0	0.000000	0.000000	OCV, Discharge CC - R_DC, OCV, Charge CC -CV - R_DC, OCV	LG05oC 00100S3C4 P1a	5
03.09.2021 14:36:35	3713517395.013	67.011	51.107	23.20	16264	SK04A2C614	165	136.4231	303	245.2670	3.507	-0.750	0.0370	-0.750	0.750	0.0460	0.050	7.14	0.74	5.99	7.14	8.66	0.71	5.99	7.23	8.07	0.66	2.999989	4.198342	3.495021	4.180081	3.947512	3.586152	52.507097	52.499251	82.042	80.126564	82.030	79.608176	100.0149	190.727240	204.423700	93.3000	-0.001	0.000	52507.101	-0.001	100.0000	17.9577	100.0000	17.7433	0.4366	0.9147	0.4805	1.1219	0.4717	1.0905	0.4390	0.9383	0.000000	0.000000	0	0.000000	0.000000	OCV, Discharge CC - R_DC, OCV, Charge CC -CV - R_DC, OCV	LG05oC 00100S3C4 P1a	5
03.09.2021 18:07:00	3713530020.013	67.157	51.253	23.20	16264	SK04A2C614	166	137.2423	304	246.0862	3.496	-0.750	0.0370	-0.750	0.750	0.0460	0.050	7.11	0.71	5.99	7.11	8.56	0.67	5.99	7.23	8.08	0.65	2.999998	4.197828	3.495260	4.179741	3.948892	3.586281	52.428717	52.434270	81.920	80.006955	81.929	79.509641	99.9894	190.444564	204.185864	93.2702	0.000	-0.000	52428.722	-5.554	100.0087	18.0801	100.0087	17.8661	0.4333	0.9138	0.4829	1.1257	0.4763	1.0944	0.4315	0.9350	0.000000	0.000000	0	0.000000	0.000000	OCV, Discharge CC - R_DC, OCV, Charge CC -CV - R_DC, OCV	LG05oC 00100S3C4 P1a	5
03.09.2021 21:36:45	3713542605.013	67.303	51.401	23.20	16264	SK04A2C614	167	138.0620	305	246.9059	3.545	-0.750	0.0370	-0.750	0.750	0.0470	0.050	7.15	0.75	5.99	7.11	8.60	0.70	5.99	7.27	8.14	0.69	2.999995	4.197879	3.495174	4.179211	3.946988	3.588251	52.463877	52.465531	81.975	80.060610	81.977	79.557044	99.9968	190.549105	204.279072	93.2788	-0.000	0.000	52463.882	-1.654	100.0026	18.0252	100.0026	17.8110	0.4320	0.9105	0.4817	1.1231	0.4778	1.0956	0.4280	0.9327	0.000000	0.000000	0	0.000000	0.000000	OCV, Discharge CC - R_DC, OCV, Charge CC -CV - R_DC, OCV	LG05oC 00100S3C4 P1a	5
04.09.2021 01:09:26	3713555366.013	67.450	51.546	23.20	16264	SK04A2C614	168	138.8812	306	247.7251	3.478	-0.750	0.0370	-0.750	0.750	0.0460	0.050	7.11	0.72	5.97	7.06	8.50	0.67	5.99	7.23	8.06	0.64	2.999998	4.198293	3.495258	4.180657	3.948039	3.586267	52.428353	52.431020	81.919	80.006400	81.923	79.504713	99.9949	190.406002	204.161755	93.2623	0.000	-0.001	52428.358	-2.668	100.0042	18.0807	100.0042	17.8667	0.4333	0.9156	0.4801	1.1243	0.4721	1.0946	0.4338	0.9377	0.000000	0.000000	0	0.000000	0.000000	OCV, Discharge CC - R_DC, OCV, Charge CC -CV - R_DC, OCV	LG05oC 00100S3C4 P1a	5
04.09.2021 04:38:06	3713567886.013	67.595	51.688	23.20	16264	SK04A2C614	169	139.7007	307	248.5446	3.421	-0.750	0.0380	-0.750	0.750	0.0450	0.050	7.14	0.73	5.97	7.12	8.64	0.69	5.99	7.21	8.08	0.66	2.999989	4.198154	3.494937	4.181456	3.946173	3.585085	52.444599	52.446643	81.945	80.031191	81.948	79.528403	99.9961	190.482251	204.225547	93.2705	-0.001	-0.001	52444.603	-2.046	100.0032	18.0553	100.0032	17.8412	0.4345	0.9137	0.4835	1.1229	0.4754	1.0903	0.4307	0.9329	0.000000	0.000000	0	0.000000	0.000000	OCV, Discharge CC - R_DC, OCV, Charge CC -CV - R_DC, OCV	LG05oC 00100S3C4 P1a	5
04.09.2021 08:03:22	3713580202.013	67.738	51.831	23.20	16264	SK04A2C614	170	140.5204	308	249.3643	3.421	-0.750	0.0370	-0.750	0.750	0.0460	0.050	7.17	0.75	5.99	7.17	8.63	0.70	5.99	7.25	8.10	0.67	2.999999	4.198094	3.494790	4.181172	3.948996	3.587340	52.463200	52.458430	81.974	80.059577	81.966	79.546277	100.0091	190.574159	204.254120	93.3025	-0.001	-0.001	52463.204	-0.001	100.0000	18.0262	100.0000	17.8121	0.4409	0.9123	0.4819	1.1202	0.4755	1.0899	0.4396	0.9340	0.000000	0.000000	0	0.000000	0.000000	OCV, Discharge CC - R_DC, OCV, Charge CC -CV - R_DC, OCV	LG05oC 00100S3C4 P1a	5
04.09.2021 11:28:37	3713592517.013	67.880	51.975	23.20	16264	SK04A2C614	171	141.3398	309	250.1837	3.465	-0.750	0.0370	-0.750	0.750	0.0470	0.050	7.14	0.73	5.98	7.13	8.59	0.67	5.99	7.26	8.16	0.70	2.999996	4.198285	3.495101	4.181203	3.948284	3.585866	52.438839	52.448352	81.936	80.022402	81.951	79.530995	99.9819	190.482224	204.235395	93.2660	-0.001	0.000	52438.843	-9.514	100.0149	18.0643	100.0149	17.8503	0.4335	0.9096	0.4812	1.1224	0.4753	1.0914	0.4322	0.9346	0.000000	0.000000	0	0.000000	0.000000	OCV, Discharge CC - R_DC, OCV, Charge CC -CV - R_DC, OCV	LG05oC 00100S3C4 P1a	5
04.09.2021 14:56:31	3713604991.013	68.025	52.117	23.20	16264	SK04A2C614	172	142.1598	310	251.0037	3.415	-0.750	0.0370	-0.751	0.750	0.0470	0.050	7.18	0.77	5.99	7.16	8.71	0.74	5.99	7.27	8.18	0.71	2.999996	4.197999	3.494611	4.181172	3.948682	3.587064	52.483834	52.468769	82.006	80.091065	81.982	79.561954	100.0287	190.616751	204.294368	93.3049	0.000	0.000	52483.839	0.000	100.0000	17.9940	100.0000	17.7798	0.4331	0.9065	0.4789	1.1189	0.4696	1.0910	0.4303	0.9315	0.000000	0.000000	0	0.000000	0.000000	OCV, Discharge CC - R_DC, OCV, Charge CC -CV - R_DC, OCV	LG05oC 00100S3C4 P1a	5
04.09.2021 18:21:24	3713617284.013	68.167	52.263	23.20	16264	SK04A2C614	173	142.9791	311	251.8230	3.488	-0.750	0.0370	-0.750	0.750	0.0470	0.050	7.16	0.76	5.98	7.10	8.58	0.70	5.99	7.29	8.18	0.69	2.999989	4.198149	3.494968	4.179983	3.948769	3.586740	52.435978	52.447289	81.931	80.018036	81.949	79.529383	99.9784	190.443079	204.224440	93.2519	0.000	0.000	52435.983	-11.312	100.0177	18.0688	100.0177	17.8547	0.4312	0.9115	0.4828	1.1194	0.4679	1.0910	0.4300	0.9344	0.000000	0.000000	0	0.000000	0.000000	OCV, Discharge CC - R_DC, OCV, Charge CC -CV - R_DC, OCV	LG05oC 00100S3C4 P1a	5
04.09.2021 21:50:41	3713629841.013	68.312	52.411	23.20	16264	SK04A2C614	174	143.7991	312	252.6430	3.567	-0.750	0.0370	-0.750	0.750	0.0470	0.050	7.16	0.77	5.98	7.14	8.72	0.74	5.99	7.23	8.16	0.70	2.999986	4.197857	3.494910	4.178939	3.948083	3.585753	52.479217	52.469541	81.999	80.084019	81.984	79.563125	100.0184	190.586713	204.315731	93.2805	0.000	-0.001	52479.222	-0.001	100.0000	18.0012	100.0000	17.7870	0.4402	0.9135	0.4788	1.1200	0.4726	1.0945	0.4370	0.9372	0.000000	0.000000	0	0.000000	0.000000	OCV, Discharge CC - R_DC, OCV, Charge CC -CV - R_DC, OCV	LG05oC 00100S3C4 P1a	5
05.09.2021 01:24:43	3713642683.013	68.461	52.552	23.20	16264	SK04A2C614	175	144.6182	313	253.4621	3.374	-0.750	0.0370	-0.751	0.750	0.0460	0.050	7.12	0.74	5.99	7.09	8.60	0.72	5.99	7.20	8.06	0.66	2.999979	4.198032	3.494698	4.181540	3.948314	3.584472	52.420358	52.424034	81.907	79.994199	81.913	79.494120	99.9930	190.349505	204.140692	93.2443	-0.001	0.000	52420.362	-3.678	100.0057	18.0932	100.0058	17.8792	0.4328	0.9182	0.4759	1.1229	0.4708	1.0950	0.4274	0.9385	0.000000	0.000000	0	0.000000	0.000000	OCV, Discharge CC - R_DC, OCV, Charge CC -CV - R_DC, OCV	LG05oC 00100S3C4 P1a	5
05.09.2021 04:47:08	3713654828.013	68.601	52.695	23.20	16264	SK04A2C614	176	145.4366	314	254.2805	3.436	-0.750	0.0380	-0.750	0.750	0.0460	0.050	7.12	0.73	5.97	7.06	8.58	0.68	5.98	7.23	8.14	0.69	2.999995	4.197727	3.495328	4.180662	3.948904	3.585982	52.377515	52.371004	81.840	79.928820	81.830	79.413707	100.0124	190.216375	203.952985	93.2648	0.000	0.001	52377.520	0.000	100.0000	18.1601	100.0000	17.9463	0.4357	0.9143	0.4825	1.1229	0.4740	1.0961	0.4343	0.9379	0.000000	0.000000	0	0.000000	0.000000	OCV, Discharge CC - R_DC, OCV, Charge CC -CV - R_DC, OCV	LG05oC 00100S3C4 P1a	5
05.09.2021 08:13:17	3713667197.013	68.745	52.839	23.20	16264	SK04A2C614	177	146.2555	315	255.0994	3.442	-0.750	0.0370	-0.750	0.750	0.0460	0.050	7.13	0.75	5.97	7.06	8.62	0.71	5.99	7.26	8.15	0.69	2.999995	4.198305	3.495130	4.180541	3.947268	3.588307	52.407508	52.419099	81.887	79.974590	81.905	79.486636	99.9779	190.307923	204.129091	93.2292	0.001	-0.001	52407.514	-11.590	100.0181	18.1133	100.0182	17.8993	0.4370	0.9125	0.4804	1.1187	0.4726	1.0933	0.4329	0.9367	0.000000	0.000000	0	0.000000	0.000000	OCV, Discharge CC - R_DC, OCV, Charge CC -CV - R_DC, OCV	LG05oC 00100S3C4 P1a	5
05.09.2021 11:39:49	3713679589.013	68.888	52.987	23.20	16264	SK04A2C614	178	147.0745	316	255.9184	3.572	-0.750	0.0370	-0.750	0.750	0.0470	0.050	7.13	0.73	5.99	7.09	8.62	0.69	5.99	7.22	8.08	0.66	2.999998	4.198214	3.495728	4.180336	3.947834	3.587050	52.419235	52.402693	81.905	79.992486	81.879	79.461759	100.0316	190.369511	204.087887	93.2782	-0.001	0.000	52419.239	-0.001	100.0000	18.0949	100.0000	17.8810	0.4412	0.9163	0.4793	1.1193	0.4715	1.0922	0.4332	0.9344	0.000000	0.000000	0	0.000000	0.000000	OCV, Discharge CC - R_DC, OCV, Charge CC -CV - R_DC, OCV	LG05oC 00100S3C4 P1a	5
05.09.2021 15:14:09	3713692449.013	69.037	53.133	23.20	16264	SK04A2C614	179	147.8937	317	256.7376	3.496	-0.750	0.0370	-0.750	0.750	0.0470	0.050	7.14	0.76	5.98	7.09	8.70	0.71	5.99	7.24	8.14	0.68	2.999998	4.198691	3.495100	4.181306	3.948732	3.587136	52.425673	52.454325	81.915	80.002310	81.960	79.540052	99.9454	190.375055	204.281660	93.1924	0.000	-0.001	52425.678	-28.652	100.0448	18.0849	100.0449	17.8709	0.4328	0.9156	0.4800	1.1209	0.4743	1.0944	0.4307	0.9384	0.000000	0.000000	0	0.000000	0.000000	OCV, Discharge CC - R_DC, OCV, Charge CC -CV - R_DC, OCV	LG05oC 00100S3C4 P1a	5
05.09.2021 18:43:53	3713705033.013	69.183	53.281	23.20	16264	SK04A2C614	180	148.7127	318	257.5566	3.540	-0.750	0.0380	-0.751	0.750	0.0460	0.050	7.14	0.74	5.99	7.13	8.56	0.69	5.99	7.24	8.10	0.66	2.999989	4.199284	3.495204	4.181299	3.950815	3.587811	52.415574	52.468649	81.899	79.986899	81.982	79.561772	99.8988	190.371732	204.360626	93.1548	-0.001	-0.001	52415.578	-53.076	100.0829	18.1007	100.0831	17.8867	0.4316	0.9151	0.4758	1.1220	0.4692	1.0930	0.4303	0.9383	0.000000	0.000000	0	0.000000	0.000000	OCV, Discharge CC - R_DC, OCV, Charge CC -CV - R_DC, OCV	LG05oC 00100S3C4 P1a	5
05.09.2021 22:16:16	3713717776.013	69.330	53.427	23.20	16264	SK04A2C614	181	149.5325	319	258.3764	3.505	-0.750	0.0370	-0.750	0.750	0.0470	0.050	7.14	0.72	5.99	7.10	8.57	0.67	5.99	7.25	8.08	0.67	2.999997	4.198309	3.495335	4.180502	3.948751	3.586734	52.470349	52.409083	81.985	80.070486	81.889	79.471448	100.1169	190.563997	204.109487	93.3636	-0.001	0.001	52470.353	-0.001	100.0000	18.0151	100.0000	17.8009	0.4345	0.9174	0.4805	1.1228	0.4741	1.0942	0.4361	0.9422	0.000000	0.000000	0	0.000000	0.000000	OCV, Discharge CC - R_DC, OCV, Charge CC -CV - R_DC, OCV	LG05oC 00100S3C4 P1a	5
06.09.2021 01:46:34	3713730394.013	69.476	53.570	23.20	16264	SK04A2C614	182	150.3507	320	259.1946	3.450	-0.750	0.0360	-0.750	0.750	0.0470	0.050	7.08	0.71	5.98	7.02	8.46	0.66	5.99	7.19	8.00	0.64	2.999996	4.198845	3.495626	4.181451	3.947554	3.585853	52.364177	52.370025	81.819	79.908466	81.828	79.412222	99.9888	190.158408	203.963543	93.2316	0.001	0.000	52364.183	-5.847	100.0091	18.1810	100.0092	17.9672	0.4340	0.9212	0.4816	1.1255	0.4729	1.0955	0.4321	0.9396	0.000000	0.000000	0	0.000000	0.000000	OCV, Discharge CC - R_DC, OCV, Charge CC -CV - R_DC, OCV	LG05oC 00100S3C4 P1a	5
06.09.2021 05:13:35	3713742815.013	69.620	53.713	23.20	16264	SK04A2C614	183	151.1687	321	260.0126	3.431	-0.750	0.0380	-0.750	0.750	0.0460	0.050	7.08	0.69	5.98	7.06	8.44	0.62	5.98	7.13	7.96	0.62	2.999998	4.198514	3.495580	4.181301	3.949544	3.587322	52.353682	52.342097	81.803	79.892451	81.785	79.369873	100.0221	190.140243	203.877037	93.2622	0.000	-0.001	52353.687	-0.001	100.0000	18.1974	100.0000	17.9837	0.4403	0.9251	0.4829	1.1246	0.4745	1.0949	0.4374	0.9459	0.000000	0.000000	0	0.000000	0.000000	OCV, Discharge CC - R_DC, OCV, Charge CC -CV - R_DC, OCV	LG05oC 00100S3C4 P1a	5
06.09.2021 08:39:28	3713755168.013	69.763	53.858	23.20	16264	SK04A2C614	184	151.9876	322	260.8315	3.476	-0.750	0.0370	-0.750	0.750	0.0460	0.050	7.13	0.73	5.99	7.12	8.58	0.68	5.98	7.20	8.04	0.65	2.999995	4.198574	3.494991	4.180714	3.948754	3.589610	52.409723	52.402588	81.890	79.977970	81.879	79.461600	100.0136	190.340955	204.076196	93.2696	-0.001	0.000	52409.727	-0.001	100.0000	18.1098	100.0000	17.8959	0.4336	0.9164	0.4807	1.1210	0.4733	1.0912	0.4334	0.9389	0.000000	0.000000	0	0.000000	0.000000	OCV, Discharge CC - R_DC, OCV, Charge CC -CV - R_DC, OCV	LG05oC 00100S3C4 P1a	5
06.09.2021 12:08:03	3713767683.013	69.908	54.006	23.20	16264	SK04A2C614	185	152.8059	323	261.6498	3.539	-0.750	0.0380	-0.750	0.750	0.0460	0.050	7.15	0.74	5.99	7.11	8.50	0.65	5.99	7.26	8.13	0.67	2.999999	4.198161	3.495506	4.180356	3.949942	3.587681	52.371331	52.371827	81.830	79.919383	81.831	79.414955	99.9991	190.192664	203.964574	93.2479	0.000	-0.001	52371.336	-0.496	100.0008	18.1698	100.0008	17.9560	0.4336	0.9146	0.4871	1.1225	0.4803	1.0954	0.4351	0.9389	0.000000	0.000000	0	0.000000	0.000000	OCV, Discharge CC - R_DC, OCV, Charge CC -CV - R_DC, OCV	LG05oC 00100S3C4 P1a	5
06.09.2021 15:40:25	3713780425.013	70.055	54.149	23.20	16264	SK04A2C614	186	153.6243	324	262.4682	3.443	-0.750	0.0370	-0.750	0.750	0.0460	0.050	7.15	0.74	5.99	7.11	8.57	0.67	5.99	7.28	8.16	0.68	2.999983	4.198199	3.495002	4.180915	3.949374	3.586979	52.378614	52.368163	81.842	79.930497	81.825	79.409399	100.0200	190.196587	203.929823	93.2657	-0.001	0.000	52378.618	-0.001	100.0000	18.1584	100.0000	17.9446	0.4370	0.9113	0.4814	1.1212	0.4727	1.0939	0.4372	0.9321	0.000000	0.000000	0	0.000000	0.000000	OCV, Discharge CC - R_DC, OCV, Charge CC -CV - R_DC, OCV	LG05oC 00100S3C4 P1a	5
06.09.2021 19:07:00	3713792820.013	70.199	54.293	23.20	16264	SK04A2C614	187	154.4426	325	263.2865	3.461	-0.750	0.0360	-0.750	0.750	0.0460	0.050	7.15	0.74	5.99	7.11	8.58	0.69	5.99	7.27	8.12	0.67	2.999993	4.198496	3.495097	4.180897	3.949567	3.587316	52.365936	52.367901	81.822	79.911151	81.825	79.409001	99.9962	190.171979	203.928079	93.2544	0.000	-0.001	52365.941	-1.965	100.0031	18.1782	100.0031	17.9645	0.4353	0.9118	0.4835	1.1200	0.4712	1.0908	0.4368	0.9350	0.000000	0.000000	0	0.000000	0.000000	OCV, Discharge CC - R_DC, OCV, Charge CC -CV - R_DC, OCV	LG05oC 00100S3C4 P1a	5
06.09.2021 22:34:39	3713805279.013	70.343	54.438	23.20	16264	SK04A2C614	188	155.2610	326	264.1049	3.463	-0.750	0.0370	-0.751	0.750	0.0470	0.050	7.18	0.75	5.99	7.16	8.69	0.71	5.99	7.30	8.14	0.69	2.999995	4.198415	3.494982	4.180996	3.949137	3.586219	52.380792	52.401208	81.845	79.933821	81.877	79.459507	99.9610	190.214657	204.075453	93.2080	-0.001	0.000	52380.796	-20.418	100.0319	18.1550	100.0320	17.9412	0.4391	0.9180	0.4785	1.1159	0.4716	1.0894	0.4303	0.9385	0.000000	0.000000	0	0.000000	0.000000	OCV, Discharge CC - R_DC, OCV, Charge CC -CV - R_DC, OCV	LG05oC 00100S3C4 P1a	5
07.09.2021 02:02:26	3713817746.013	70.487	54.579	23.20	16264	SK04A2C614	189	156.0798	327	264.9237	3.396	-0.750	0.0370	-0.750	0.750	0.0460	0.050	7.17	0.76	5.97	7.13	8.65	0.72	5.97	7.25	8.14	0.69	2.999992	4.198087	3.494726	4.181320	3.947392	3.586216	52.400236	52.387112	81.875	79.963493	81.855	79.438132	100.0251	190.281019	204.007973	93.2714	0.000	-0.001	52400.241	-0.001	100.0000	18.1246	100.0000	17.9107	0.4397	0.9143	0.4814	1.1210	0.4721	1.0897	0.4398	0.9395	0.000000	0.000000	0	0.000000	0.000000	OCV, Discharge CC - R_DC, OCV, Charge CC -CV - R_DC, OCV	LG05oC 00100S3C4 P1a	5
07.09.2021 05:26:11	3713829971.013	70.629	54.722	23.20	16264	SK04A2C614	190	156.8981	328	265.7420	3.434	-0.750	0.0370	-0.750	0.750	0.0460	0.050	7.16	0.76	5.97	7.13	8.66	0.71	5.99	7.25	8.18	0.71	3.000000	4.198113	3.494798	4.180762	3.947911	3.585877	52.373904	52.379309	81.834	79.923310	81.843	79.426300	99.9897	190.179218	203.989181	93.2301	-0.001	0.000	52373.908	-5.407	100.0084	18.1658	100.0085	17.9520	0.4379	0.9123	0.4797	1.1210	0.4698	1.0920	0.4348	0.9388	0.000000	0.000000	0	0.000000	0.000000	OCV, Discharge CC - R_DC, OCV, Charge CC -CV - R_DC, OCV	LG05oC 00100S3C4 P1a	5
07.09.2021 08:52:14	3713842334.013	70.772	54.865	23.20	16264	SK04A2C614	191	157.7168	329	266.5607	3.433	-0.750	0.0380	-0.750	0.750	0.0470	0.050	7.17	0.78	5.97	7.13	8.73	0.74	5.98	7.28	8.21	0.71	3.000000	4.198569	3.494668	4.181474	3.947628	3.586970	52.397820	52.411649	81.872	79.959806	81.893	79.475339	99.9736	190.249981	204.102461	93.2130	0.000	-0.001	52397.825	-13.830	100.0216	18.1284	100.0217	17.9145	0.4295	0.9106	0.4824	1.1173	0.4767	1.0941	0.4444	0.9438	0.000000	0.000000	0	0.000000	0.000000	OCV, Discharge CC - R_DC, OCV, Charge CC -CV - R_DC, OCV	LG05oC 00100S3C4 P1a	5
07.09.2021 12:18:12	3713854692.013	70.915	55.012	23.20	16264	SK04A2C614	192	158.5353	330	267.3792	3.517	-0.750	0.0370	-0.750	0.750	0.0460	0.050	7.17	0.77	5.97	7.11	8.68	0.72	5.99	7.26	8.16	0.69	2.999997	4.198750	3.495146	4.180740	3.949669	3.586576	52.381756	52.382896	81.846	79.935292	81.848	79.431739	99.9978	190.201347	204.009423	93.2316	-0.001	-0.001	52381.760	-1.141	100.0018	18.1535	100.0018	17.9397	0.4317	0.9109	0.4740	1.1175	0.4675	1.0914	0.4338	0.9364	0.000000	0.000000	0	0.000000	0.000000	OCV, Discharge CC - R_DC, OCV, Charge CC -CV - R_DC, OCV	LG05oC 00100S3C4 P1a	5
07.09.2021 15:49:14	3713867354.013	71.061	55.154	23.20	16264	SK04A2C614	193	159.3538	331	268.1977	3.417	-0.750	0.0370	-0.751	0.750	0.0470	0.050	7.13	0.76	5.98	7.09	8.68	0.72	5.99	7.17	8.11	0.68	2.999980	4.198102	3.494908	4.181153	3.949057	3.586538	52.382329	52.351699	81.847	79.936167	81.800	79.384433	100.0585	190.192776	203.898182	93.2783	-0.001	0.000	52382.333	-0.001	100.0000	18.1526	100.0000	17.9388	0.4312	0.9137	0.4814	1.1198	0.4730	1.0937	0.4258	0.9340	0.000000	0.000000	0	0.000000	0.000000	OCV, Discharge CC - R_DC, OCV, Charge CC -CV - R_DC, OCV	LG05oC 00100S3C4 P1a	5
07.09.2021 19:14:14	3713879654.013	71.204	55.299	23.20	16264	SK04A2C614	194	160.1719	332	269.0158	3.484	-0.750	0.0380	-0.750	0.750	0.0460	0.050	7.15	0.76	5.97	7.13	8.70	0.73	5.99	7.23	8.12	0.67	2.999991	4.198425	3.494970	4.180705	3.949543	3.586511	52.361289	52.371420	81.815	79.904059	81.830	79.414337	99.9807	190.116244	203.956177	93.2143	0.000	-0.000	52361.294	-10.132	100.0158	18.1855	100.0159	17.9717	0.4306	0.9121	0.4812	1.1181	0.4738	1.0932	0.4358	0.9362	0.000000	0.000000	0	0.000000	0.000000	OCV, Discharge CC - R_DC, OCV, Charge CC -CV - R_DC, OCV	LG05oC 00100S3C4 P1a	5
07.09.2021 22:43:15	3713892195.013	71.349	55.445	23.20	16264	SK04A2C614	195	160.9892	333	269.8331	3.496	-0.750	0.0370	-0.750	0.750	0.0460	0.050	7.14	0.73	5.99	7.08	8.60	0.68	5.99	7.26	8.12	0.69	2.999993	4.198242	3.495309	4.179934	3.950074	3.585932	52.306884	52.314448	81.730	79.821036	81.741	79.327947	99.9855	189.910310	203.755968	93.2048	-0.000	-0.001	52306.889	-7.565	100.0118	18.2705	100.0119	18.0570	0.4309	0.9134	0.4789	1.1212	0.4755	1.0968	0.4295	0.9350	0.000000	0.000000	0	0.000000	0.000000	OCV, Discharge CC - R_DC, OCV, Charge CC -CV - R_DC, OCV	LG05oC 00100S3C4 P1a	5
08.09.2021 02:12:59	3713904779.013	71.494	55.586	23.20	16264	SK04A2C614	196	161.8059	334	270.6498	3.396	-0.750	0.0360	-0.750	0.750	0.0480	0.050	7.09	0.72	5.99	7.00	8.46	0.67	5.99	7.21	8.08	0.67	2.999979	4.197808	3.495721	4.181172	3.946469	3.586308	52.268089	52.238733	81.669	79.761835	81.623	79.213135	100.0562	189.751890	203.455666	93.2645	-0.001	0.000	52268.093	-0.001	100.0000	18.3311	100.0000	18.1178	0.4427	0.9149	0.4826	1.1251	0.4722	1.0975	0.4375	0.9375	0.000000	0.000000	0	0.000000	0.000000	OCV, Discharge CC - R_DC, OCV, Charge CC -CV - R_DC, OCV	LG05oC 00100S3C4 P1a	5
08.09.2021 05:36:43	3713917003.013	71.636	55.730	23.20	16264	SK04A2C614	197	162.6229	335	271.4668	3.442	-0.750	0.0370	-0.750	0.750	0.0460	0.050	7.12	0.72	5.99	7.11	8.64	0.69	6.00	7.18	8.00	0.63	2.999996	4.197829	3.495433	4.181143	3.949095	3.587004	52.285577	52.275201	81.696	79.788522	81.680	79.268434	100.0198	189.843853	203.594544	93.2460	0.000	0.000	52285.582	0.000	100.0000	18.3038	100.0000	18.0904	0.4357	0.9171	0.4744	1.1180	0.4707	1.0919	0.4310	0.9372	0.000000	0.000000	0	0.000000	0.000000	OCV, Discharge CC - R_DC, OCV, Charge CC -CV - R_DC, OCV	LG05oC 00100S3C4 P1a	5
08.09.2021 09:03:16	3713929396.013	71.779	55.874	23.20	16264	SK04A2C614	198	163.4395	336	272.2834	3.460	-0.750	0.0370	-0.750	0.750	0.0470	0.050	7.12	0.73	5.97	7.10	8.62	0.69	5.99	7.19	8.07	0.67	2.999995	4.198984	3.495250	4.181633	3.948241	3.586335	52.265719	52.321833	81.665	79.758218	81.753	79.339145	99.8928	189.762724	203.808817	93.1082	0.000	0.001	52265.724	-56.115	100.0877	18.3348	100.0879	18.1215	0.4455	0.9177	0.4808	1.1200	0.4756	1.0936	0.4405	0.9388	0.000000	0.000000	0	0.000000	0.000000	OCV, Discharge CC - R_DC, OCV, Charge CC -CV - R_DC, OCV	LG05oC 00100S3C4 P1a	5
08.09.2021 12:30:53	3713941853.013	71.924	56.020	23.20	16264	SK04A2C614	199	164.2572	337	273.1011	3.508	-0.750	0.0370	-0.751	0.750	0.0460	0.050	7.15	0.74	5.99	7.12	8.61	0.68	5.99	7.24	8.10	0.66	2.999993	4.198760	3.495560	4.180743	3.949697	3.586789	52.333741	52.322335	81.771	79.862021	81.754	79.339907	100.0218	190.040711	203.786125	93.2550	0.001	0.000	52333.747	0.000	100.0000	18.2285	100.0000	18.0149	0.4346	0.9131	0.4837	1.1200	0.4753	1.0917	0.4240	0.9318	0.000000	0.000000	0	0.000000	0.000000	OCV, Discharge CC - R_DC, OCV, Charge CC -CV - R_DC, OCV	LG05oC 00100S3C4 P1a	5
08.09.2021 16:01:20	3713954480.013	72.070	56.162	23.20	16264	SK04A2C614	200	165.0740	338	273.9179	3.405	-0.750	0.0370	-0.750	0.750	0.0460	0.050	7.12	0.72	5.97	7.08	8.54	0.66	5.98	7.25	8.12	0.67	2.999999	4.198464	3.495303	4.180880	3.949611	3.585504	52.272932	52.239495	81.676	79.769225	81.624	79.214291	100.0640	189.800470	203.458669	93.2870	0.000	0.000	52272.937	0.000	100.0000	18.3235	100.0000	18.1102	0.4254	0.9105	0.4826	1.1207	0.4729	1.0907	0.4204	0.9286	0.000000	0.000000	0	0.000000	0.000000	OCV, Discharge CC - R_DC, OCV, Charge CC -CV - R_DC, OCV	LG05oC 00100S3C4 P1a	5
08.09.2021 19:25:39	3713966739.013	72.212	56.303	23.20	16264	SK04A2C614	201	165.8910	339	274.7349	3.384	-0.750	0.0360	-0.750	0.750	0.0470	0.050	7.14	0.74	5.98	7.07	8.54	0.67	5.99	7.26	8.12	0.67	2.999992	4.197919	3.495154	4.181694	3.948237	3.585435	52.286225	52.263785	81.697	79.789510	81.662	79.251123	100.0429	189.827205	203.522939	93.2707	0.000	0.000	52286.230	0.000	100.0000	18.3028	100.0000	18.0893	0.4328	0.9160	0.4836	1.1211	0.4701	1.0930	0.4288	0.9328	0.000000	0.000000	0	0.000000	0.000000	OCV, Discharge CC - R_DC, OCV, Charge CC -CV - R_DC, OCV	LG05oC 00100S3C4 P1a	5
08.09.2021 22:48:43	3713978923.013	72.353	56.450	23.20	16264	SK04A2C614	202	166.7083	340	275.5522	3.518	-0.750	0.0370	-0.750	0.750	0.0450	0.050	7.17	0.74	5.99	7.19	8.70	0.73	5.99	7.25	8.03	0.65	2.999987	4.198133	3.495001	4.180187	3.950606	3.586195	52.307903	52.337504	81.731	79.822591	81.777	79.362908	99.9434	189.925172	203.843093	93.1722	0.000	0.000	52307.908	-29.602	100.0463	18.2689	100.0464	18.0554	0.4304	0.9140	0.4769	1.1184	0.4698	1.0897	0.4351	0.9381	0.000000	0.000000	0	0.000000	0.000000	OCV, Discharge CC - R_DC, OCV, Charge CC -CV - R_DC, OCV	LG05oC 00100S3C4 P1a	5
09.09.2021 02:19:47	3713991587.013	72.499	56.591	23.20	16264	SK04A2C614	203	167.5255	341	276.3694	3.389	-0.750	0.0370	-0.751	0.750	0.0470	0.050	7.14	0.75	5.98	7.11	8.66	0.71	5.99	7.23	8.16	0.70	2.999987	4.198534	3.494995	4.181462	3.948732	3.585347	52.303774	52.311266	81.725	79.816291	81.736	79.323122	99.9857	189.875521	203.739890	93.1951	0.000	0.000	52303.779	-7.493	100.0117	18.2753	100.0117	18.0619	0.4206	0.9119	0.4817	1.1195	0.4747	1.0908	0.4250	0.9328	0.000000	0.000000	0	0.000000	0.000000	OCV, Discharge CC - R_DC, OCV, Charge CC -CV - R_DC, OCV	LG05oC 00100S3C4 P1a	5
09.09.2021 05:43:06	3714003786.013	72.640	56.733	23.20	16264	SK04A2C614	204	168.3426	342	277.1865	3.411	-0.750	0.0370	-0.750	0.750	0.0470	0.050	7.18	0.75	5.97	7.14	8.58	0.69	5.99	7.27	8.16	0.69	2.999999	4.198496	3.494962	4.180730	3.947711	3.586564	52.292755	52.300106	81.707	79.799475	81.719	79.306199	99.9859	189.873685	203.684840	93.2194	0.000	-0.001	52292.760	-7.352	100.0115	18.2926	100.0115	18.0791	0.4298	0.9115	0.4788	1.1156	0.4707	1.0887	0.4285	0.9328	0.000000	0.000000	0	0.000000	0.000000	OCV, Discharge CC - R_DC, OCV, Charge CC -CV - R_DC, OCV	LG05oC 00100S3C4 P1a	5
09.09.2021 09:07:47	3714016067.013	72.782	56.876	23.20	16264	SK04A2C614	205	169.1592	343	278.0031	3.433	-0.750	0.0370	-0.751	0.750	0.0470	0.050	7.15	0.75	5.99	7.12	8.62	0.71	5.97	7.27	8.22	0.71	2.999983	4.198438	3.495408	4.181136	3.949950	3.586167	52.262447	52.254709	81.660	79.753225	81.648	79.237361	100.0148	189.742643	203.525146	93.2281	-0.001	-0.001	52262.451	-0.001	100.0000	18.3399	100.0000	18.1266	0.4274	0.9062	0.4746	1.1201	0.4746	1.0939	0.4344	0.9348	0.000000	0.000000	0	0.000000	0.000000	OCV, Discharge CC - R_DC, OCV, Charge CC -CV - R_DC, OCV	LG05oC 00100S3C4 P1a	5
09.09.2021 12:33:47	3714028427.013	72.926	57.020	23.20	16264	SK04A2C614	206	169.9765	344	278.8204	3.454	-0.750	0.0370	-0.750	0.750	0.0470	0.050	7.15	0.75	5.99	7.09	8.70	0.73	5.98	7.21	8.08	0.67	2.999999	4.197974	3.495324	4.181630	3.949069	3.584828	52.311027	52.295645	81.736	79.827359	81.712	79.299435	100.0294	189.893415	203.678827	93.2318	-0.001	0.000	52311.031	-0.001	100.0000	18.2640	100.0000	18.0505	0.4349	0.9153	0.4782	1.1140	0.4766	1.0944	0.4372	0.9401	0.000000	0.000000	0	0.000000	0.000000	OCV, Discharge CC - R_DC, OCV, Charge CC -CV - R_DC, OCV	LG05oC 00100S3C4 P1a	5
09.09.2021 16:01:03	3714040863.013	73.069	57.164	23.20	16264	SK04A2C614	207	170.7930	345	279.6369	3.458	-0.750	0.0380	-0.751	0.750	0.0460	0.050	7.11	0.73	5.99	7.07	8.58	0.69	5.97	7.19	8.04	0.65	2.999998	4.198461	3.495148	4.180867	3.948689	3.586276	52.255343	52.271183	81.649	79.742384	81.674	79.262341	99.9697	189.697544	203.604242	93.1697	0.000	0.000	52255.348	-15.841	100.0248	18.3510	100.0248	18.1377	0.4292	0.9136	0.4754	1.1158	0.4701	1.0936	0.4304	0.9360	0.000000	0.000000	0	0.000000	0.000000	OCV, Discharge CC - R_DC, OCV, Charge CC -CV - R_DC, OCV	LG05oC 00100S3C4 P1a	5
09.09.2021 19:28:32	3714053312.013	73.214	57.309	23.20	16264	SK04A2C614	208	171.6101	346	280.4540	3.469	-0.750	0.0370	-0.750	0.750	0.0460	0.050	7.15	0.76	5.98	7.12	8.67	0.72	5.99	7.23	8.15	0.69	2.999991	4.198083	3.494868	4.179927	3.950170	3.585791	52.291579	52.292240	81.706	79.797681	81.707	79.294271	99.9987	189.818644	203.669282	93.1994	0.000	0.000	52291.584	-0.662	100.0010	18.2944	100.0010	18.0810	0.4360	0.9107	0.4820	1.1167	0.4752	1.0940	0.4294	0.9329	0.000000	0.000000	0	0.000000	0.000000	OCV, Discharge CC - R_DC, OCV, Charge CC -CV - R_DC, OCV	LG05oC 00100S3C4 P1a	5
