Repository: ife-bat/MachineLearning

# In this thesis, ML models were made for two different datasets. The code for the MIT data models can be found in SeversonReproduced.ipynb and NewModelMIT.ipynb. For the IFE data, it can be found in IFE_ML.ipynb.

File: data/IFE/interim/Cell_ID_SK04A2C614/Cell_ID_SK04A2C614_Lot_594.txt (part 6 of 15)
Date and Time	Time stamp	Total time (days)	Total test time (days)	Position	Tasks	CellUnit	Cycle - actual	Cycle - normalized	Cycle - total	Cycle - total - normalized	Cycle length (h)	Current_dch (C)	Current_dch std dev (C)	Current_dch_end (C)	Current_cha (C)	Current_cha std dev (C)	Current_cha_end (C)	Temp avg (°C)	Temp std dev (°C)	Temp dch start (°C)	Temp dch avg (°C)	Temp dch max (°C)	Temp dch std dev (°C)	Temp cha start (°C)	Temp cha avg (°C)	Temp cha max (°C)	Temp cha std dev (°C)	Voltage EoD (V)	Voltage EoC (V)	Voltage EoD ocv (V)	Voltage EoC ocv (V)	Voltage charge avg (V)	Voltage discharge avg (V)	Ah_dch (Ah)	Ah_cha (Ah)	Ah_dch (nominal) (%)	Ah_dch (C20 first) (%)	Ah_cha (nominal) (%)	Ah_cha (C20 first) (%)	CE (%)	Wh_dch (Wh)	Wh_cha (Wh)	Efficiency (%)	Ah_balance start (mAh)	Ah_balance end (mAh)	Ah_balance max (mAh)	Ah_balance min (mAh)	SoC - max (nom) (%)	SoC - min (nom) (%)	SoC - max (C20 last) (%)	SoC - min (C20 last) (%)	R_DC 0ms EoC (mOhm)	R_DC 50ms EoC (mOhm)	R_DC 0ms EoD (mOhm)	R_DC 50ms EoD (mOhm)	R_DC 0ms SoC50 dch (mOhm)	R_DC 50ms Soc50 dch (mOhm)	R_DC 0ms SoC50 cha (mOhm)	R_DC 50ms Soc50 cha (mOhm)	Shunt voltage dch (µV)	Shunt voltage cha (µV)	CE Shunt 	Ah_cha slippage (Ah)	Ah_dch slippage (Ah)	Cycle type	TestRegime	TestRegime version
09.09.2021 22:56:40	3714065800.013	73.358	57.455	23.20	16264	SK04A2C614	209	172.4266	347	281.2705	3.503	-0.750	0.0370	-0.750	0.750	0.0460	0.050	7.15	0.73	5.99	7.11	8.58	0.68	5.99	7.24	8.05	0.65	2.999995	4.198357	3.495314	4.180102	3.949870	3.584849	52.254821	52.274242	81.648	79.741588	81.679	79.266980	99.9628	189.692605	203.612080	93.1637	0.000	-0.001	52254.826	-19.422	100.0303	18.3518	100.0304	18.1385	0.4368	0.9170	0.4791	1.1163	0.4688	1.0879	0.4334	0.9364	0.000000	0.000000	0	0.000000	0.000000	OCV, Discharge CC - R_DC, OCV, Charge CC -CV - R_DC, OCV	LG05oC 00100S3C4 P1a	5
10.09.2021 02:26:52	3714078412.013	73.504	57.598	23.20	16264	SK04A2C614	210	173.2424	348	282.0863	3.446	-0.750	0.0370	-0.750	0.750	0.0460	0.050	7.11	0.72	5.99	7.06	8.55	0.68	5.99	7.22	8.10	0.67	2.999991	4.198090	3.495912	4.181441	3.948926	3.584905	52.211698	52.191273	81.581	79.675781	81.549	79.141168	100.0391	189.521023	203.299137	93.2227	-0.001	0.000	52211.702	-0.001	100.0000	18.4192	100.0000	18.2061	0.4346	0.9181	0.4840	1.1245	0.4782	1.0989	0.4330	0.9416	0.000000	0.000000	0	0.000000	0.000000	OCV, Discharge CC - R_DC, OCV, Charge CC -CV - R_DC, OCV	LG05oC 00100S3C4 P1a	5
10.09.2021 05:53:37	3714090817.013	73.648	57.742	23.20	16264	SK04A2C614	211	174.0585	349	282.9024	3.463	-0.750	0.0370	-0.751	0.750	0.0470	0.050	7.10	0.73	5.98	7.08	8.57	0.69	5.99	7.20	8.04	0.64	2.999997	4.198472	3.495146	4.180803	3.949532	3.587586	52.231062	52.244109	81.611	79.705331	81.631	79.221287	99.9750	189.604881	203.508776	93.1679	0.000	0.000	52231.067	-13.048	100.0204	18.3890	100.0204	18.1758	0.4270	0.9191	0.4853	1.1191	0.4778	1.0921	0.4280	0.9379	0.000000	0.000000	0	0.000000	0.000000	OCV, Discharge CC - R_DC, OCV, Charge CC -CV - R_DC, OCV	LG05oC 00100S3C4 P1a	5
10.09.2021 09:21:22	3714103282.013	73.792	57.889	23.20	16264	SK04A2C614	212	174.8760	350	283.7199	3.529	-0.750	0.0370	-0.750	0.750	0.0450	0.050	7.20	0.76	5.99	7.24	8.74	0.72	5.99	7.26	8.16	0.68	2.999974	4.199746	3.494762	4.181682	3.950155	3.586748	52.320728	52.383325	81.751	79.842163	81.849	79.432390	99.8805	189.957849	204.037300	93.0996	0.000	-0.001	52320.733	-62.597	100.0978	18.2489	100.0981	18.0353	0.4270	0.9119	0.4815	1.1146	0.4741	1.0876	0.4242	0.9285	0.000000	0.000000	0	0.000000	0.000000	OCV, Discharge CC - R_DC, OCV, Charge CC -CV - R_DC, OCV	LG05oC 00100S3C4 P1a	5
10.09.2021 12:53:07	3714115987.013	73.939	58.036	23.20	16264	SK04A2C614	213	175.6945	351	284.5384	3.522	-0.750	0.0380	-0.751	0.750	0.0460	0.050	7.22	0.79	5.99	7.23	8.80	0.74	5.99	7.27	8.16	0.69	2.999990	4.198884	3.495056	4.181019	3.950291	3.587288	52.383142	52.346083	81.849	79.937407	81.791	79.375917	100.0708	190.188981	203.880665	93.2845	-0.001	0.000	52383.146	-0.001	100.0000	18.1513	100.0000	17.9375	0.4307	0.9095	0.4858	1.1145	0.4736	1.0873	0.4318	0.9333	0.000000	0.000000	0	0.000000	0.000000	OCV, Discharge CC - R_DC, OCV, Charge CC -CV - R_DC, OCV	LG05oC 00100S3C4 P1a	5
10.09.2021 16:24:25	3714128665.013	74.086	58.178	23.20	16264	SK04A2C614	214	176.5111	352	285.3550	3.397	-0.750	0.0370	-0.751	0.750	0.0460	0.050	7.15	0.72	5.98	7.15	8.60	0.68	5.98	7.23	8.06	0.65	2.999995	4.198493	3.495025	4.180860	3.948870	3.585790	52.264029	52.228192	81.663	79.755639	81.607	79.197151	100.0686	189.748878	203.420570	93.2791	0.000	0.000	52264.034	0.000	100.0000	18.3374	100.0000	18.1241	0.4345	0.9144	0.4820	1.1199	0.4768	1.0921	0.4360	0.9383	0.000000	0.000000	0	0.000000	0.000000	OCV, Discharge CC - R_DC, OCV, Charge CC -CV - R_DC, OCV	LG05oC 00100S3C4 P1a	5
10.09.2021 19:48:13	3714140893.013	74.227	58.321	23.20	16264	SK04A2C614	215	177.3271	353	286.1710	3.429	-0.750	0.0370	-0.751	0.750	0.0470	0.050	7.20	0.77	5.99	7.12	8.58	0.68	5.99	7.34	8.31	0.74	2.999989	4.197902	3.495281	4.181022	3.947559	3.585952	52.224863	52.231240	81.601	79.695871	81.611	79.201773	99.9878	189.568426	203.419329	93.1910	0.000	-0.001	52224.868	-6.377	100.0100	18.3986	100.0100	18.1855	0.4306	0.9093	0.4848	1.1214	0.4714	1.0961	0.4294	0.9319	0.000000	0.000000	0	0.000000	0.000000	OCV, Discharge CC - R_DC, OCV, Charge CC -CV - R_DC, OCV	LG05oC 00100S3C4 P1a	5
10.09.2021 23:13:59	3714153239.013	74.370	58.465	23.20	16264	SK04A2C614	216	178.1437	354	286.9876	3.472	-0.750	0.0360	-0.750	0.750	0.0470	0.050	7.19	0.77	5.99	7.14	8.70	0.74	5.99	7.32	8.12	0.68	2.999991	4.198281	3.494744	4.180195	3.948795	3.585472	52.261721	52.272902	81.659	79.752117	81.676	79.264948	99.9786	189.704629	203.590102	93.1797	-0.001	0.000	52261.725	-11.182	100.0175	18.3411	100.0175	18.1277	0.4276	0.9079	0.4782	1.1127	0.4704	1.0902	0.4329	0.9340	0.000000	0.000000	0	0.000000	0.000000	OCV, Discharge CC - R_DC, OCV, Charge CC -CV - R_DC, OCV	LG05oC 00100S3C4 P1a	5
11.09.2021 02:42:17	3714165737.013	74.515	58.609	23.20	16264	SK04A2C614	217	178.9602	355	287.8041	3.451	-0.750	0.0370	-0.750	0.750	0.0470	0.050	7.15	0.76	5.98	7.16	8.74	0.74	5.97	7.20	8.10	0.67	2.999968	4.198770	3.495088	4.181415	3.950312	3.585704	52.257070	52.289508	81.652	79.745020	81.702	79.290129	99.9380	189.681300	203.689099	93.1230	0.000	-0.001	52257.075	-32.438	100.0507	18.3483	100.0508	18.1350	0.4335	0.9140	0.4774	1.1154	0.4717	1.0913	0.4302	0.9387	0.000000	0.000000	0	0.000000	0.000000	OCV, Discharge CC - R_DC, OCV, Charge CC -CV - R_DC, OCV	LG05oC 00100S3C4 P1a	5
11.09.2021 06:09:22	3714178162.013	74.659	58.752	23.20	16264	SK04A2C614	218	179.7777	356	288.6216	3.442	-0.750	0.0360	-0.750	0.750	0.0470	0.050	7.20	0.80	5.99	7.16	8.78	0.76	5.99	7.25	8.17	0.70	3.000000	4.198571	3.494514	4.180870	3.949914	3.586778	52.317342	52.294913	81.746	79.836995	81.711	79.298325	100.0429	189.906123	203.683905	93.2357	-0.001	-0.001	52317.346	-0.001	100.0000	18.2541	100.0000	18.0406	0.4354	0.9075	0.4781	1.1106	0.4677	1.0864	0.4294	0.9298	0.000000	0.000000	0	0.000000	0.000000	OCV, Discharge CC - R_DC, OCV, Charge CC -CV - R_DC, OCV	LG05oC 00100S3C4 P1a	5
11.09.2021 09:35:52	3714190552.013	74.802	58.898	23.20	16264	SK04A2C614	219	180.5938	357	289.4377	3.498	-0.750	0.0370	-0.751	0.750	0.0470	0.050	7.15	0.75	5.99	7.14	8.67	0.72	5.99	7.27	8.17	0.69	2.999995	4.198164	3.495217	4.180068	3.949368	3.586252	52.231213	52.236283	81.611	79.705561	81.619	79.209420	99.9903	189.582519	203.472360	93.1736	-0.001	-0.001	52231.217	-5.071	100.0079	18.3887	100.0079	18.1755	0.4358	0.9152	0.4779	1.1158	0.4712	1.0896	0.4253	0.9345	0.000000	0.000000	0	0.000000	0.000000	OCV, Discharge CC - R_DC, OCV, Charge CC -CV - R_DC, OCV	LG05oC 00100S3C4 P1a	5
11.09.2021 13:05:44	3714203144.013	74.948	59.044	23.20	16264	SK04A2C614	220	181.4095	358	290.2534	3.500	-0.750	0.0370	-0.751	0.750	0.0460	0.050	7.14	0.76	5.99	7.07	8.66	0.70	5.99	7.22	8.14	0.69	2.999997	4.197984	3.495561	4.180962	3.949314	3.585112	52.203733	52.191247	81.568	79.663627	81.549	79.141129	100.0239	189.454340	203.313288	93.1835	-0.001	0.000	52203.737	-0.001	100.0000	18.4317	100.0000	18.2186	0.4370	0.9170	0.4801	1.1189	0.4742	1.0952	0.4297	0.9353	0.000000	0.000000	0	0.000000	0.000000	OCV, Discharge CC - R_DC, OCV, Charge CC -CV - R_DC, OCV	LG05oC 00100S3C4 P1a	5
11.09.2021 16:35:45	3714215745.013	75.094	59.188	23.20	16264	SK04A2C614	221	182.2253	359	291.0692	3.447	-0.750	0.0380	-0.751	0.750	0.0480	0.050	7.13	0.74	5.99	7.09	8.60	0.70	5.98	7.18	8.01	0.62	2.999999	4.198878	3.495226	4.181585	3.948958	3.586349	52.211378	52.226413	81.580	79.675293	81.604	79.194454	99.9712	189.489896	203.444072	93.1410	0.000	0.000	52211.383	-15.036	100.0235	18.4197	100.0236	18.2066	0.4383	0.9170	0.4752	1.1127	0.4719	1.0907	0.4312	0.9356	0.000000	0.000000	0	0.000000	0.000000	OCV, Discharge CC - R_DC, OCV, Charge CC -CV - R_DC, OCV	LG05oC 00100S3C4 P1a	5
11.09.2021 20:02:34	3714228154.013	75.237	59.334	23.20	16264	SK04A2C614	222	183.0411	360	291.8850	3.513	-0.750	0.0370	-0.750	0.750	0.0470	0.050	7.13	0.74	5.99	7.12	8.65	0.70	6.00	7.22	8.08	0.66	2.999999	4.198176	3.495531	4.179767	3.949328	3.585854	52.210853	52.190313	81.579	79.674492	81.547	79.139713	100.0394	189.507301	203.305739	93.2130	0.000	0.000	52210.858	0.000	100.0000	18.4205	100.0000	18.2074	0.4332	0.9203	0.4757	1.1157	0.4737	1.0929	0.4317	0.9420	0.000000	0.000000	0	0.000000	0.000000	OCV, Discharge CC - R_DC, OCV, Charge CC -CV - R_DC, OCV	LG05oC 00100S3C4 P1a	5
11.09.2021 23:33:21	3714240801.013	75.384	59.478	23.20	16264	SK04A2C614	223	183.8560	361	292.6999	3.458	-0.750	0.0370	-0.751	0.750	0.0470	0.050	7.15	0.75	5.98	7.09	8.62	0.70	5.99	7.30	8.18	0.70	2.999986	4.198628	3.495218	4.180574	3.948233	3.586388	52.155594	52.190284	81.493	79.590166	81.547	79.139669	99.9335	189.292093	203.307521	93.1063	0.000	0.000	52155.599	-34.691	100.0542	18.5069	100.0543	18.2940	0.4264	0.9098	0.4767	1.1196	0.4699	1.0921	0.4336	0.9355	0.000000	0.000000	0	0.000000	0.000000	OCV, Discharge CC - R_DC, OCV, Charge CC -CV - R_DC, OCV	LG05oC 00100S3C4 P1a	5
12.09.2021 03:00:51	3714253251.013	75.528	59.621	23.20	16264	SK04A2C614	224	184.6711	362	293.5150	3.419	-0.750	0.0380	-0.751	0.750	0.0460	0.050	7.11	0.71	5.99	7.08	8.56	0.67	5.99	7.20	8.04	0.64	2.999993	4.198611	3.495628	4.181244	3.950101	3.585949	52.165274	52.152318	81.508	79.604938	81.488	79.082098	100.0248	189.335550	203.170208	93.1906	0.000	-0.001	52165.279	-0.001	100.0000	18.4918	100.0000	18.2788	0.4353	0.9171	0.4843	1.1237	0.4788	1.0984	0.4385	0.9394	0.000000	0.000000	0	0.000000	0.000000	OCV, Discharge CC - R_DC, OCV, Charge CC -CV - R_DC, OCV	LG05oC 00100S3C4 P1a	5
12.09.2021 06:25:59	3714265559.013	75.670	59.763	23.20	16264	SK04A2C614	225	185.4863	363	294.3302	3.426	-0.750	0.0370	-0.751	0.750	0.0480	0.050	7.11	0.72	5.99	7.07	8.58	0.68	5.99	7.21	8.06	0.66	2.999999	4.198422	3.495177	4.181239	3.948490	3.585019	52.174602	52.149768	81.523	79.619172	81.484	79.078232	100.0476	189.362105	203.140712	93.2172	-0.001	0.000	52174.606	-0.001	100.0000	18.4772	100.0000	18.2642	0.4355	0.9156	0.4797	1.1196	0.4755	1.0966	0.4300	0.9338	0.000000	0.000000	0	0.000000	0.000000	OCV, Discharge CC - R_DC, OCV, Charge CC -CV - R_DC, OCV	LG05oC 00100S3C4 P1a	5
12.09.2021 09:51:33	3714277893.013	75.813	59.908	23.20	16264	SK04A2C614	226	186.3014	364	295.1453	3.463	-0.750	0.0370	-0.750	0.750	0.0460	0.050	7.15	0.73	5.99	7.14	8.62	0.69	5.99	7.25	8.08	0.64	3.000000	4.198692	3.495228	4.180754	3.949180	3.587087	52.165404	52.184751	81.508	79.605136	81.539	79.131279	99.9629	189.332523	203.269361	93.1437	0.000	0.000	52165.409	-19.347	100.0302	18.4915	100.0303	18.2786	0.4380	0.9122	0.4816	1.1184	0.4779	1.0940	0.4321	0.9299	0.000000	0.000000	0	0.000000	0.000000	OCV, Discharge CC - R_DC, OCV, Charge CC -CV - R_DC, OCV	LG05oC 00100S3C4 P1a	5
12.09.2021 13:19:19	3714290359.013	75.957	60.052	23.20	16264	SK04A2C614	227	187.1173	365	295.9612	3.472	-0.750	0.0370	-0.750	0.750	0.0470	0.050	7.20	0.78	5.98	7.17	8.76	0.73	5.99	7.24	8.12	0.68	2.999998	4.198346	3.495342	4.180647	3.949695	3.586284	52.217089	52.199023	81.589	79.684008	81.561	79.152920	100.0346	189.505568	203.318594	93.2062	0.000	0.000	52217.094	0.000	100.0000	18.4108	100.0000	18.1976	0.4271	0.9132	0.4807	1.1137	0.4768	1.0904	0.4296	0.9360	0.000000	0.000000	0	0.000000	0.000000	OCV, Discharge CC - R_DC, OCV, Charge CC -CV - R_DC, OCV	LG05oC 00100S3C4 P1a	5
12.09.2021 16:47:38	3714302858.013	76.102	60.194	23.20	16264	SK04A2C614	228	187.9326	366	296.7765	3.409	-0.750	0.0380	-0.750	0.750	0.0470	0.050	7.17	0.76	5.99	7.16	8.65	0.71	5.99	7.26	8.18	0.70	2.999997	4.198134	3.494975	4.180478	3.949027	3.586286	52.176180	52.185466	81.525	79.621580	81.540	79.132363	99.9822	189.366311	203.261644	93.1638	0.000	0.000	52176.185	-9.287	100.0145	18.4747	100.0145	18.2617	0.4335	0.9143	0.4811	1.1162	0.4752	1.0905	0.4324	0.9373	0.000000	0.000000	0	0.000000	0.000000	OCV, Discharge CC - R_DC, OCV, Charge CC -CV - R_DC, OCV	LG05oC 00100S3C4 P1a	5
12.09.2021 20:12:10	3714315130.013	76.244	60.339	23.20	16264	SK04A2C614	229	188.7477	367	297.5916	3.461	-0.750	0.0370	-0.751	0.750	0.0470	0.050	7.20	0.76	5.99	7.18	8.66	0.69	5.99	7.30	8.22	0.71	2.999997	4.199391	3.495059	4.181282	3.949000	3.586383	52.170958	52.220983	81.517	79.613611	81.595	79.186220	99.9042	189.351890	203.427791	93.0806	0.000	-0.001	52170.963	-50.026	100.0782	18.4829	100.0784	18.2699	0.4367	0.9125	0.4824	1.1134	0.4760	1.0864	0.4354	0.9340	0.000000	0.000000	0	0.000000	0.000000	OCV, Discharge CC - R_DC, OCV, Charge CC -CV - R_DC, OCV	LG05oC 00100S3C4 P1a	5
12.09.2021 23:39:49	3714327589.013	76.388	60.484	23.20	16264	SK04A2C614	230	189.5637	368	298.4076	3.484	-0.750	0.0370	-0.751	0.750	0.0460	0.050	7.19	0.78	5.99	7.12	8.74	0.74	5.99	7.35	8.24	0.73	2.999993	4.198821	3.495005	4.181062	3.949278	3.587577	52.221719	52.233609	81.596	79.691073	81.615	79.205365	99.9772	189.526614	203.469786	93.1473	-0.001	0.000	52221.723	-11.892	100.0186	18.4036	100.0186	18.1904	0.4429	0.9117	0.4783	1.1163	0.4767	1.0943	0.4353	0.9319	0.000000	0.000000	0	0.000000	0.000000	OCV, Discharge CC - R_DC, OCV, Charge CC -CV - R_DC, OCV	LG05oC 00100S3C4 P1a	5
13.09.2021 03:08:51	3714340131.013	76.533	60.627	23.20	16264	SK04A2C614	231	190.3798	369	299.2237	3.446	-0.750	0.0370	-0.750	0.750	0.0460	0.050	7.12	0.74	5.99	7.12	8.72	0.73	5.99	7.18	8.01	0.64	3.000000	4.198511	3.494989	4.180388	3.949685	3.584906	52.232544	52.170664	81.613	79.707593	81.517	79.109918	100.1186	189.564125	203.230175	93.2756	0.000	0.000	52232.549	0.000	100.0000	18.3866	100.0000	18.1734	0.4374	0.9172	0.4772	1.1151	0.4749	1.0926	0.4372	0.9425	0.000000	0.000000	0	0.000000	0.000000	OCV, Discharge CC - R_DC, OCV, Charge CC -CV - R_DC, OCV	LG05oC 00100S3C4 P1a	5
13.09.2021 06:35:38	3714352538.013	76.677	60.771	23.20	16264	SK04A2C614	232	191.1953	370	300.0392	3.440	-0.750	0.0370	-0.750	0.750	0.0460	0.050	7.15	0.77	5.99	7.11	8.70	0.72	5.99	7.16	8.06	0.67	2.999973	4.197996	3.494906	4.180962	3.949110	3.587750	52.190776	52.185622	81.548	79.643854	81.540	79.132599	100.0099	189.378176	203.298101	93.1529	0.000	-0.001	52190.781	-0.001	100.0000	18.4519	100.0000	18.2389	0.4331	0.9149	0.4689	1.1109	0.4711	1.0907	0.4323	0.9412	0.000000	0.000000	0	0.000000	0.000000	OCV, Discharge CC - R_DC, OCV, Charge CC -CV - R_DC, OCV	LG05oC 00100S3C4 P1a	5
13.09.2021 10:02:03	3714364923.013	76.820	60.916	23.20	16264	SK04A2C614	233	192.0105	371	300.8544	3.498	-0.750	0.0360	-0.750	0.750	0.0470	0.050	7.18	0.77	5.99	7.14	8.70	0.73	5.99	7.29	8.18	0.69	2.999994	4.198236	3.494732	4.179725	3.947298	3.583416	52.175021	52.181394	81.523	79.619812	81.533	79.126188	99.9878	189.333250	203.256987	93.1497	-0.001	0.001	52175.025	-6.375	100.0100	18.4765	100.0100	18.2636	0.4283	0.9075	0.4764	1.1145	0.4725	1.0925	0.4365	0.9403	0.000000	0.000000	0	0.000000	0.000000	OCV, Discharge CC - R_DC, OCV, Charge CC -CV - R_DC, OCV	LG05oC 00100S3C4 P1a	5
13.09.2021 13:31:57	3714377517.013	76.966	61.064	23.20	16264	SK04A2C614	234	192.8257	372	301.6696	3.545	-0.750	0.0570	-0.750	0.750	0.0470	0.050	7.19	0.79	5.99	7.11	8.78	0.76	5.99	7.28	8.18	0.68	2.999972	4.198544	3.495307	4.180308	3.950713	3.605665	52.172725	52.180757	81.520	79.616308	81.532	79.125222	99.9846	189.286590	203.272309	93.1197	0.001	-0.001	52172.731	-8.032	100.0125	18.4801	100.0126	18.2671	0.4350	0.9125	0.4789	1.1087	0.4739	1.0911	0.4347	0.9389	0.000000	0.000000	0	0.000000	0.000000	OCV, Discharge CC - R_DC, OCV, Charge CC -CV - R_DC, OCV	LG05oC 00100S3C4 P1a	5
13.09.2021 17:07:19	3714390439.232	77.116	61.209	23.20	16264	SK04A2C614	235	193.6405	373	302.4844	3.474	-0.750	0.0360	-0.750	0.750	0.0460	0.050	7.15	0.75	5.99	7.12	8.66	0.71	5.99	7.24	8.08	0.66	2.999995	4.198037	3.495515	4.180434	3.949286	3.584400	52.146310	52.121866	81.479	79.575998	81.440	79.035922	100.0469	189.220998	203.036565	93.1955	-0.001	0.000	52146.314	-0.001	100.0000	18.5214	100.0000	18.3085	0.4243	0.9168	0.4792	1.1166	0.4739	1.0928	0.4298	0.9402	0.000000	0.000000	0	0.000000	0.000000	OCV, Discharge CC - R_DC, OCV, Charge CC -CV - R_DC, OCV	LG05oC 00100S3C4 P1a	5
13.09.2021 20:35:44	3714402944.232	77.260	61.356	23.20	16264	SK04A2C614	236	194.4554	374	303.2993	3.522	-0.750	0.0370	-0.750	0.750	0.0460	0.050	7.18	0.76	5.99	7.20	8.72	0.71	5.99	7.25	8.10	0.66	2.999991	4.198256	3.495272	4.180413	3.949429	3.585691	52.153009	52.163969	81.489	79.586221	81.506	79.099765	99.9790	189.268652	203.190927	93.1482	0.000	0.000	52153.014	-10.961	100.0171	18.5109	100.0172	18.2980	0.4370	0.9116	0.4755	1.1121	0.4667	1.0877	0.4311	0.9328	0.000000	0.000000	0	0.000000	0.000000	OCV, Discharge CC - R_DC, OCV, Charge CC -CV - R_DC, OCV	LG05oC 00100S3C4 P1a	5
14.09.2021 00:07:03	3714415623.232	77.407	61.499	23.20	16264	SK04A2C614	237	195.2702	375	304.1141	3.453	-0.750	0.0370	-0.751	0.750	0.0470	0.050	7.20	0.78	5.98	7.18	8.70	0.70	5.99	7.33	8.42	0.76	2.999990	4.197918	3.495078	4.180247	3.949183	3.586234	52.145332	52.148501	81.477	79.574506	81.482	79.076310	99.9939	189.230667	203.139079	93.1533	0.000	0.000	52145.337	-3.170	100.0050	18.5229	100.0050	18.3101	0.4353	0.9050	0.4832	1.1137	0.4744	1.0877	0.4352	0.9327	0.000000	0.000000	0	0.000000	0.000000	OCV, Discharge CC - R_DC, OCV, Charge CC -CV - R_DC, OCV	LG05oC 00100S3C4 P1a	5
14.09.2021 03:34:13	3714428053.232	77.551	61.640	23.20	16264	SK04A2C614	238	196.0844	376	304.9283	3.364	-0.750	0.0370	-0.750	0.750	0.0460	0.050	7.16	0.74	5.99	7.13	8.61	0.69	5.98	7.26	8.12	0.67	3.000000	4.199043	3.494770	4.181841	3.947987	3.586579	52.109680	52.116988	81.421	79.520100	81.433	79.028525	99.9860	189.098570	203.018153	93.1437	0.000	0.000	52109.685	-7.308	100.0114	18.5786	100.0114	18.3659	0.4306	0.9107	0.4833	1.1171	0.4743	1.0900	0.4354	0.9359	0.000000	0.000000	0	0.000000	0.000000	OCV, Discharge CC - R_DC, OCV, Charge CC -CV - R_DC, OCV	LG05oC 00100S3C4 P1a	5
14.09.2021 06:56:03	3714440163.232	77.691	61.782	23.20	16264	SK04A2C614	239	196.8984	377	305.7423	3.416	-0.750	0.0370	-0.751	0.750	0.0470	0.050	7.16	0.74	5.98	7.14	8.66	0.70	5.99	7.27	8.16	0.68	2.999996	4.198410	3.495391	4.181346	3.948758	3.586536	52.096723	52.083589	81.401	79.500328	81.381	78.977880	100.0252	189.061131	202.899323	93.1798	0.000	0.000	52096.728	0.000	100.0000	18.5989	100.0000	18.3862	0.4364	0.9154	0.4801	1.1179	0.4781	1.0956	0.4374	0.9381	0.000000	0.000000	0	0.000000	0.000000	OCV, Discharge CC - R_DC, OCV, Charge CC -CV - R_DC, OCV	LG05oC 00100S3C4 P1a	5
14.09.2021 10:20:59	3714452459.232	77.833	61.924	23.20	16264	SK04A2C614	240	197.7132	378	306.5571	3.416	-0.750	0.0380	-0.750	0.750	0.0470	0.050	7.18	0.78	5.97	7.14	8.76	0.74	5.99	7.27	8.17	0.70	2.999996	4.198305	3.495163	4.181260	3.949496	3.585717	52.146241	52.139400	81.479	79.575893	81.468	79.062510	100.0131	189.220164	203.105101	93.1637	0.000	0.000	52146.246	0.000	100.0000	18.5215	100.0000	18.3086	0.4415	0.9139	0.4748	1.1092	0.4763	1.0902	0.4334	0.9310	0.000000	0.000000	0	0.000000	0.000000	OCV, Discharge CC - R_DC, OCV, Charge CC -CV - R_DC, OCV	LG05oC 00100S3C4 P1a	5
14.09.2021 13:45:57	3714464757.232	77.976	62.070	23.20	16264	SK04A2C614	241	198.5296	379	307.3735	3.503	-0.750	0.0370	-0.750	0.750	0.0470	0.050	7.26	0.83	5.98	7.28	9.00	0.81	5.99	7.23	8.10	0.67	2.999984	4.198269	3.494732	4.181238	3.949329	3.585028	52.249522	52.247370	81.640	79.733501	81.637	79.226232	100.0041	189.585895	203.519547	93.1537	0.000	-0.000	52249.527	-0.000	100.0000	18.3601	100.0000	18.1468	0.4366	0.9162	0.4845	1.1044	0.4780	1.0837	0.4341	0.9382	0.000000	0.000000	0	0.000000	0.000000	OCV, Discharge CC - R_DC, OCV, Charge CC -CV - R_DC, OCV	LG05oC 00100S3C4 P1a	5
14.09.2021 17:16:06	3714477366.232	78.122	62.214	23.20	16264	SK04A2C614	242	199.3443	380	308.1882	3.453	-0.750	0.0370	-0.750	0.750	0.0460	0.050	7.19	0.78	5.98	7.15	8.74	0.74	5.99	7.27	8.22	0.71	2.999986	4.198852	3.494647	4.180940	3.948974	3.585500	52.138566	52.176433	81.467	79.564181	81.526	79.118665	99.9274	189.182015	203.260547	93.0737	-0.000	-0.000	52138.571	-37.868	100.0592	18.5335	100.0593	18.3207	0.4334	0.9057	0.4821	1.1119	0.4738	1.0886	0.4335	0.9315	0.000000	0.000000	0	0.000000	0.000000	OCV, Discharge CC - R_DC, OCV, Charge CC -CV - R_DC, OCV	LG05oC 00100S3C4 P1a	5
14.09.2021 20:43:15	3714489795.232	78.265	62.359	23.20	16264	SK04A2C614	243	200.1592	381	309.0031	3.473	-0.750	0.0370	-0.751	0.750	0.0460	0.050	7.17	0.76	5.99	7.12	8.68	0.72	5.98	7.28	8.18	0.69	2.999993	4.198447	3.494846	4.179964	3.947808	3.585240	52.155964	52.140365	81.494	79.590730	81.469	79.063973	100.0299	189.250217	203.109922	93.1763	-0.000	0.000	52155.969	-0.000	100.0000	18.5063	100.0000	18.2934	0.4362	0.9134	0.4794	1.1127	0.4710	1.0880	0.4305	0.9351	0.000000	0.000000	0	0.000000	0.000000	OCV, Discharge CC - R_DC, OCV, Charge CC -CV - R_DC, OCV	LG05oC 00100S3C4 P1a	5
15.09.2021 00:11:37	3714502297.281	78.410	62.717	23.20	16264	SK04A2C614	244	200.9731	382	309.8170	8.591	-0.750	0.0370	-0.750	0.750	0.0470	0.750	5.17	1.41	5.99	7.08	8.67	0.73	5.99	6.54	7.32	0.44	2.999998	3.850971	3.495392	3.723448	3.727171	3.585076	52.087792	26.320662	81.387	79.486699	41.126	39.911806	197.8970	188.964523	98.556157	191.7328	0.000	25767.122	52087.797	0.000	100.0000	18.6128	100.0000	18.4002			0.4774	1.1154	0.4763	1.0959	0.4334	0.9577	0.000000	0.000000	0	0.000000	0.000000	OCV, Discharge CC - R_DC, OCV, Charge CC, OCV	LG05oC 00100S3C4 P1a	5
16.09.2021 12:26:01	3714632761.000	79.920	63.788	23.20	16477	SK04A2C614	0	0.0000	383	309.8170	25.709	0.000	0.0000	0.000	0.000	0.0000	0.000	7.64	5.98	4.21	7.64	24.37	5.98	4.21	7.64	24.37	5.98	3.722760	3.722760	3.724381	3.724381	3.723009	3.723009	0.000000	0.000000	0.000	0.000000		0.000000	0.0000	0.000000	0.000000	0.0000	25767.122	25767.087	25767.122	25767.087	59.7389	59.7389	59.6337	59.6337									0.000000	0.000000	0	0.000000	0.000000	OCV	OCV generic long HP	8
17.09.2021 14:13:00	3714725580.005	80.994	63.830	23.20	16497	SK04A2C614	0	0.0000	384	309.8170	1.017				0.750	0.2250	0.050	25.50	0.50					24.50	25.54	26.09	0.50		4.198283		4.188386	4.015771			26.737041			41.777	40.543189	0.0000		107.181544	0.0000	25767.087	0.000	25767.087	-969.959	101.5156	59.7389	101.5195	59.6337									0.000000	0.000000	0	0.000000	0.000000	OCV, Charge CC-CV, OCV	LG25oC charact P1a	3
17.09.2021 15:14:00	3714729240.466	81.037	64.096	23.20	16497	SK04A2C614	1	0.9344	385	310.7514	6.374	-0.750	0.0600	-0.750	0.750	0.0610	0.050	25.53	1.06	25.48	26.32	27.42	0.47	25.99	26.42	27.04	0.50	2.999996	4.198541	3.252911	4.180870	3.793476	3.676630	59.803180	59.855855	93.442	91.260489	93.525	90.763494	99.9120	219.855301	228.158797	96.3607	0.000	-0.004	59803.186	-52.675	100.0823	6.5575	100.0825	6.3134	0.3582	0.4562	0.3972	0.7189	0.3923	0.5586	0.3578	0.4946	0.000000	0.000000	0	0.000000	0.000000	OCV, Discharge CC - R_DC, OCV, Charge CC -CV - R_DC, OCV	LG25oC charact P1a	3
17.09.2021 21:36:25	3714752185.220	81.302	64.438	23.20	16497	SK04A2C614	2	1.8851	386	311.7021	8.205	-0.250	0.0130	-0.250	0.250	0.0130	0.050	24.79	0.19	24.44	24.74	25.27	0.17	25.08	24.81	25.12	0.19	2.999998	4.200316	3.096567	4.189008	3.761415	3.694566	60.840753	60.944425	95.064	92.843840	95.226	92.414167	99.8299	225.373291	229.848904	98.0528	-0.004	0.000	60840.751	-103.676	100.1620	4.9363	100.1624	4.6880	0.3575	0.4965	0.4105	0.7493	0.4000	0.5926	0.3576	0.5299	0.000000	0.000000	0	0.000000	0.000000	OCV, Discharge CC - R_DC, OCV, Charge CC -CV - R_DC, OCV	LG25oC charact P1a	3
18.09.2021 05:48:41	3714781721.592	81.644	66.068	23.20	16497	SK04A2C614	3	2.8469	387	312.6639	39.121	-0.050	0.0020	-0.050	0.050	0.0020	0.017	24.50	0.08	24.68	24.50	24.72	0.09	24.64	24.50	24.65	0.07	2.999990	4.198338	3.033041	4.193382	3.757077	3.713599	61.558707	61.997714	96.185	93.939448	96.871	94.011340	99.2919	229.024874	232.682840	98.4279	0.000	-0.001	61558.707	-439.008	100.6860	3.8145	100.7081	0.7081	0.1568	0.3810	0.4854	0.8283	0.4039	0.6117	0.2268	0.4430	0.000000	0.000000	0	0.000000	0.000000	OCV, Discharge CC - R_DC, OCV, Charge CC -CV - R_DC, OCV	LG25oC charact P1a	3
19.09.2021 20:55:57	3714922557.822	83.274	66.801	23.20	16497	SK04A2C614	4	3.8116	388	313.6286	17.602	-0.200	0.7170	-0.050				24.61	0.11	24.52	24.60	24.98	0.10					2.999981		3.048737			3.748432	61.741584		96.471	94.218521			0.0000	227.412279		0.0000	-0.001	61741.587	61741.588	-0.001	100.0000	3.5288	100.0000	0.4131	0.3627	0.5168	0.4528	0.8346	0.4140	0.6202	0.3680	0.5638	0.000000	0.000000	0	0.000000	0.000000	OCV, Discharge - HPPC, OCV	LG25oC charact P1a	3
20.09.2021 14:32:04	3714985924.747	84.008	67.089	23.20	16497	SK04A2C614	5	3.8116	389	313.6286	6.894				0.750	0.0280	0.751	24.72	0.42					24.68	25.22	26.09	0.46		3.760552		3.690105	3.474138			30.872663			48.239	46.814314	0.0000		111.951419	0.0000	61741.587	30868.909	61741.587	30868.909	51.7673	3.5288	50.2096	0.4131	0.3507	0.4784					0.3507	0.4784	0.000000	0.000000	0	0.000000	0.000000	OCV, Charge CC, OCV	LG25oC charact P1a	3
21.09.2021 10:22:00	3715057320.003	84.834	70.267	23.20	16526	SK04A2C614	0	0.0000	390	313.6286	76.286	0.000	0.0000	0.000	0.000	0.0000	0.000	17.89	8.76	24.46	17.89	24.54	8.76	24.46	17.89	24.54	8.76	3.688843	3.688843	3.684934	3.684934	3.687233	3.687233	0.000000	0.000000	0.000	0.000000		0.000000	0.0000	0.000000	0.000000	0.0000	30868.909	30868.793	30868.909	30868.793	51.7675	51.7673	50.2098	50.2096									0.000000	0.000000	0	0.000000	0.000000	OCV	OCV generic long HP	8
24.09.2021 14:41:00	3715332060.005	88.014	70.364	23.20	16561	SK04A2C614	0	0.0000	391	313.6286	2.322				0.250	0.0550	0.050	4.91	0.17					4.44	4.93	5.06	0.16		4.199674		4.181534	3.982898			29.643985			46.319	44.951186	0.0000		117.831111	0.0000	30868.793	0.000	30868.793	0.000	100.0000	51.7675	100.0000	50.2098									0.000000	0.000000	0	0.000000	0.000000	OCV, Charge CC-CV, OCV	LG05oC 00100S3C4 P1a	5
24.09.2021 17:00:18	3715340418.456	88.111	70.509	23.20	16561	SK04A2C614	1	0.8116	392	314.4402	3.494	-0.750	0.0650	-0.751	0.750	0.0370	0.051	7.03	0.89	4.81	6.72	8.60	1.03	5.99	7.27	8.13	0.68	2.999992	4.197645	3.495850	4.180199	3.966672	3.629948	51.941412	51.941993	81.158	79.263321	81.159	78.763168	99.9989	188.022323	202.555702	92.8250	0.000	0.000	51941.417	-0.582	100.0009	18.8415	100.0009	16.2204	0.4300	0.9121	0.4912	1.1342	0.4853	1.1550	0.4300	0.9121	0.000000	0.000000	0	0.000000	0.000000	OCV, Discharge CC - R_DC, OCV, Charge - pulses, OCV	LG05oC 00100S3C4 P1a	5
24.09.2021 20:29:58	3715352998.010	88.256	70.658	23.20	16561	SK04A2C614	2	1.6232	393	315.2518	3.570	-0.750	0.0280	-0.750	0.000	0.0000	0.050	7.27	0.81	5.99	7.29	8.80	0.74	5.99	7.40	8.32	0.73	3.027264	4.198481	3.495854	4.180054	3.924193	3.603014	51.941998	51.990838	81.159	79.264215	81.236	78.837235	99.9061	188.471681	202.671641	92.9936	0.000	-0.001	51942.003	-48.841	100.0763	18.8406	100.0788	16.2195			0.4935	1.1107	0.4935	1.1107			0.000000	0.000000	0	0.000000	0.000000	OCV, Discharge CC, OCV, Charge CC-CV, OCV	LG05oC 00100S3C4 P1a	5
25.09.2021 00:04:09	3715365849.017	88.405	70.803	23.20	16561	SK04A2C614	3	2.4375	394	316.0661	3.468	-0.750	0.0370	-0.750	0.750	0.0460	0.050	7.17	0.75	5.98	7.17	8.66	0.71	5.99	7.24	8.08	0.66	2.999998	4.199110	3.494470	4.181905	3.950926	3.583493	52.117790	52.151504	81.434	79.532476	81.487	79.080864	99.9354	188.992846	203.254585	92.9833	-0.001	0.000	52117.794	-33.716	100.0527	18.5659	100.0544	15.9359	0.4281	0.9048	0.4939	1.1109	0.4809	1.0965	0.4297	0.9325	0.000000	0.000000	0	0.000000	0.000000	OCV, Discharge CC - R_DC, OCV, Charge CC -CV - R_DC, OCV	LG05oC 00100S3C4 P1a	5
25.09.2021 03:32:13	3715378333.013	88.549	70.949	23.20	16561	SK04A2C614	4	3.2525	395	316.8811	3.513	-0.750	0.0370	-0.751	0.750	0.0460	0.050	7.18	0.77	5.97	7.13	8.71	0.72	5.99	7.27	8.16	0.69	2.999997	4.198071	3.494606	4.180406	3.948990	3.586422	52.156632	52.116699	81.495	79.591750	81.432	79.028087	100.0766	189.163144	203.081857	93.1463	0.000	0.000	52156.637	0.000	100.0000	18.5053	100.0000	15.8733	0.4247	0.9007	0.4870	1.1077	0.4851	1.0989	0.4297	0.9327	0.000000	0.000000	0	0.000000	0.000000	OCV, Discharge CC - R_DC, OCV, Charge CC -CV - R_DC, OCV	LG05oC 00100S3C4 P1a	5
25.09.2021 07:02:58	3715390978.013	88.696	71.099	23.20	16561	SK04A2C614	5	4.0667	396	317.6953	3.590	-0.750	0.0370	-0.751	0.750	0.0460	0.050	7.17	0.77	5.99	7.21	8.76	0.75	5.99	7.26	8.14	0.68	2.999988	4.198373	3.495393	4.180625	3.948481	3.583541	52.109379	52.113255	81.421	79.519641	81.427	79.022864	99.9926	189.002291	203.070179	93.0724	0.000	0.000	52109.384	-3.877	100.0061	18.5791	100.0063	15.9495	0.4133	0.8993	0.4893	1.1098	0.4844	1.0957	0.4233	0.9291	0.000000	0.000000	0	0.000000	0.000000	OCV, Discharge CC - R_DC, OCV, Charge CC -CV - R_DC, OCV	LG05oC 00100S3C4 P1a	5
25.09.2021 10:38:22	3715403902.013	88.845	71.247	23.20	16561	SK04A2C614	6	4.8812	397	318.5098	3.549	-0.750	0.0370	-0.750	0.750	0.0460	0.050	7.20	0.78	5.99	7.20	8.82	0.76	5.99	7.30	8.19	0.69	2.999985	4.198174	3.494713	4.180240	3.949874	3.585528	52.127268	52.134247	81.449	79.546940	81.460	79.054696	99.9866	189.067550	203.121680	93.0809	0.000	-0.001	52127.273	-6.980	100.0109	18.5511	100.0113	15.9207	0.4285	0.8979	0.4789	1.1005	0.4810	1.0920	0.4248	0.9227	0.000000	0.000000	0	0.000000	0.000000	OCV, Discharge CC - R_DC, OCV, Charge CC -CV - R_DC, OCV	LG05oC 00100S3C4 P1a	5
25.09.2021 14:11:18	3715416678.013	88.993	71.394	23.20	16561	SK04A2C614	7	5.6949	398	319.3235	3.535	-0.750	0.0360	-0.751	0.750	0.0460	0.050	7.17	0.76	5.99	7.13	8.64	0.70	5.99	7.27	8.18	0.70	3.000000	4.199246	3.494845	4.180764	3.949797	3.585854	52.078855	52.119659	81.373	79.473061	81.437	79.032575	99.9217	188.885636	203.097214	93.0026	-0.001	-0.001	52078.859	-40.806	100.0638	18.6268	100.0658	15.9987	0.4316	0.9032	0.4835	1.1067	0.4824	1.0928	0.4310	0.9282	0.000000	0.000000	0	0.000000	0.000000	OCV, Discharge CC - R_DC, OCV, Charge CC -CV - R_DC, OCV	LG05oC 00100S3C4 P1a	5
25.09.2021 17:43:23	3715429403.013	89.141	71.544	23.20	16561	SK04A2C614	8	6.5106	399	320.1392	3.593	-0.750	0.0370	-0.751	0.750	0.0460	0.050	7.24	0.80	5.98	7.24	8.90	0.79	5.99	7.34	8.20	0.68	2.999999	4.198861	3.494598	4.181021	3.950034	3.586228	52.206149	52.214912	81.572	79.667313	81.586	79.177014	99.9832	189.371975	203.415432	93.0962	-0.001	0.000	52206.153	-8.765	100.0137	18.4279	100.0141	15.7934	0.4312	0.9005	0.4828	1.0987	0.4750	1.0813	0.4306	0.9200	0.000000	0.000000	0	0.000000	0.000000	OCV, Discharge CC - R_DC, OCV, Charge CC -CV - R_DC, OCV	LG05oC 00100S3C4 P1a	5
25.09.2021 21:18:57	3715442337.013	89.290	71.693	23.20	16561	SK04A2C614	9	7.3257	400	320.9543	3.577	-0.750	0.0360	-0.751	0.750	0.0480	0.050	7.19	0.78	5.99	7.21	8.82	0.76	5.99	7.28	8.14	0.68	2.999996	4.198500	3.494792	4.179875	3.950035	3.584377	52.166877	52.130779	81.511	79.607384	81.454	79.049437	100.0692	189.248817	203.091423	93.1841	0.000	-0.001	52166.882	-0.001	100.0000	18.4892	100.0000	15.8568	0.4235	0.8966	0.4796	1.0995	0.4743	1.0813	0.4240	0.9225	0.000000	0.000000	0	0.000000	0.000000	OCV, Discharge CC - R_DC, OCV, Charge CC -CV - R_DC, OCV	LG05oC 00100S3C4 P1a	5
26.09.2021 00:53:33	3715455213.013	89.439	71.839	23.20	16561	SK04A2C614	10	8.1401	401	321.7687	3.504	-0.750	0.0370	-0.751	0.750	0.0460	0.050	7.20	0.78	5.99	7.18	8.78	0.74	5.99	7.28	8.20	0.70	2.999982	4.198551	3.494281	4.181360	3.950565	3.584808	52.122087	52.160744	81.441	79.539034	81.501	79.094875	99.9259	189.054471	203.216828	93.0309	-0.001	0.000	52122.091	-38.660	100.0604	18.5592	100.0624	15.9290	0.4314	0.8999	0.4834	1.0981	0.4815	1.0857	0.4296	0.9226	0.000000	0.000000	0	0.000000	0.000000	OCV, Discharge CC - R_DC, OCV, Charge CC -CV - R_DC, OCV	LG05oC 00100S3C4 P1a	5
26.09.2021 04:23:48	3715467828.013	89.585	71.984	23.20	16561	SK04A2C614	11	8.9546	402	322.5832	3.501	-0.750	0.0370	-0.751	0.750	0.0460	0.050	7.22	0.78	5.99	7.20	8.80	0.74	5.99	7.34	8.24	0.71	2.999984	4.198948	3.494808	4.181710	3.949510	3.587096	52.126054	52.108196	81.447	79.545087	81.419	79.015193	100.0343	189.095939	202.998071	93.1516	0.000	-0.001	52126.059	-0.001	100.0000	18.5530	100.0000	15.9226	0.4262	0.8928	0.4869	1.1023	0.4786	1.0848	0.4250	0.9169	0.000000	0.000000	0	0.000000	0.000000	OCV, Discharge CC - R_DC, OCV, Charge CC -CV - R_DC, OCV	LG05oC 00100S3C4 P1a	5
26.09.2021 07:53:51	3715480431.013	89.731	72.134	23.20	16561	SK04A2C614	12	9.7691	403	323.3977	3.584	-0.750	0.0360	-0.750	0.750	0.0470	0.050	7.23	0.80	5.99	7.22	8.90	0.78	5.99	7.31	8.17	0.68	2.999995	4.199010	3.494916	4.181082	3.949620	3.584811	52.125040	52.125965	81.445	79.543540	81.447	79.042137	99.9982	189.071515	203.072291	93.1055	-0.001	0.001	52125.044	-0.928	100.0015	18.5546	100.0015	15.9242	0.4264	0.8950	0.4940	1.1033	0.4872	1.0849	0.4268	0.9187	0.000000	0.000000	0	0.000000	0.000000	OCV, Discharge CC - R_DC, OCV, Charge CC -CV - R_DC, OCV	LG05oC 00100S3C4 P1a	5
26.09.2021 11:28:53	3715493333.013	89.880	72.280	23.20	16561	SK04A2C614	13	10.5838	404	324.2124	3.513	-0.750	0.0370	-0.751	0.750	0.0470	0.050	7.23	0.80	5.99	7.26	8.88	0.79	5.99	7.31	8.20	0.69	2.999996	4.198306	3.494680	4.180740	3.948668	3.584063	52.143697	52.102864	81.475	79.572011	81.411	79.007108	100.0784	189.147928	202.963995	93.1928	0.001	0.000	52143.703	0.000	100.0000	18.5255	100.0000	15.8942	0.4272	0.8916	0.4844	1.0973	0.4818	1.0811	0.4274	0.9153	0.000000	0.000000	0	0.000000	0.000000	OCV, Discharge CC - R_DC, OCV, Charge CC -CV - R_DC, OCV	LG05oC 00100S3C4 P1a	5
26.09.2021 14:59:41	3715505981.013	90.027	72.427	23.20	16561	SK04A2C614	14	11.3978	405	325.0264	3.524	-0.750	0.0370	-0.750	0.750	0.0460	0.050	7.23	0.81	5.99	7.21	8.80	0.77	5.99	7.35	8.24	0.71	2.999976	4.197774	3.494476	4.179961	3.948654	3.584653	52.094640	52.070871	81.398	79.497149	81.361	78.958595	100.0456	188.969384	202.814011	93.1737	0.000	-0.001	52094.645	-0.001	100.0000	18.6021	100.0000	15.9733	0.4221	0.8866	0.4914	1.0991	0.4847	1.0834	0.4277	0.9143	0.000000	0.000000	0	0.000000	0.000000	OCV, Discharge CC - R_DC, OCV, Charge CC -CV - R_DC, OCV	LG05oC 00100S3C4 P1a	5
26.09.2021 18:31:07	3715518667.013	90.174	72.574	23.20	16561	SK04A2C614	15	12.2108	406	325.8394	3.518	-0.750	0.0360	-0.751	0.750	0.0480	0.050	7.24	0.80	5.98	7.24	8.76	0.73	5.99	7.39	8.42	0.78	2.999998	4.198202	3.494441	4.180094	3.948237	3.583526	52.036288	52.064104	81.307	79.408103	81.350	78.948333	99.9466	188.762608	202.809023	93.0741	-0.001	-0.001	52036.292	-27.817	100.0435	18.6933	100.0449	16.0674	0.4174	0.8858	0.4812	1.1041	0.4808	1.0846	0.4286	0.9168	0.000000	0.000000	0	0.000000	0.000000	OCV, Discharge CC - R_DC, OCV, Charge CC -CV - R_DC, OCV	LG05oC 00100S3C4 P1a	5
26.09.2021 22:02:10	3715531330.013	90.320	72.719	23.20	16561	SK04A2C614	16	13.0246	407	326.6532	3.483	-0.750	0.0360	-0.751	0.750	0.0460	0.050	7.23	0.80	5.97	7.19	8.78	0.75	5.99	7.33	8.25	0.71	2.999994	4.198824	3.494276	4.182313	3.949418	3.584882	52.079801	52.118490	81.375	79.474505	81.435	79.030803	99.9258	188.897543	203.028254	93.0400	-0.001	-0.001	52079.805	-38.691	100.0605	18.6253	100.0624	15.9972	0.4283	0.8973	0.4812	1.1005	0.4711	1.0788	0.4254	0.9172	0.000000	0.000000	0	0.000000	0.000000	OCV, Discharge CC - R_DC, OCV, Charge CC -CV - R_DC, OCV	LG05oC 00100S3C4 P1a	5
27.09.2021 01:31:09	3715543869.013	90.465	72.864	23.20	16561	SK04A2C614	17	13.8389	408	327.4675	3.488	-0.750	0.0370	-0.750	0.750	0.0460	0.050	7.21	0.80	5.97	7.18	8.80	0.77	5.99	7.30	8.20	0.70	2.999996	4.198119	3.494420	4.180483	3.950068	3.585463	52.114376	52.069275	81.429	79.527267	81.358	78.956175	100.0866	189.039334	202.834255	93.1989	-0.001	-0.001	52114.380	-0.001	100.0000	18.5713	100.0000	15.9414	0.4331	0.8987	0.4870	1.0982	0.4811	1.0796	0.4263	0.9200	0.000000	0.000000	0	0.000000	0.000000	OCV, Discharge CC - R_DC, OCV, Charge CC -CV - R_DC, OCV	LG05oC 00100S3C4 P1a	5
27.09.2021 05:00:25	3715556425.013	90.611	73.012	23.20	16561	SK04A2C614	18	14.6521	409	328.2807	3.548	-0.750	0.0370	-0.751	0.750	0.0460	0.050	7.20	0.79	5.99	7.20	8.84	0.76	5.99	7.29	8.22	0.71	2.999990	4.198384	3.494642	4.180443	3.949905	3.584462	52.049010	52.065376	81.327	79.427517	81.352	78.950262	99.9686	188.781481	202.828280	93.0745	-0.001	-0.001	52049.014	-16.368	100.0256	18.6734	100.0264	16.0469	0.4266	0.8955	0.4856	1.0988	0.4808	1.0806	0.4238	0.9205	0.000000	0.000000	0	0.000000	0.000000	OCV, Discharge CC - R_DC, OCV, Charge CC -CV - R_DC, OCV	LG05oC 00100S3C4 P1a	5
27.09.2021 08:33:17	3715569197.013	90.759	73.158	23.20	16561	SK04A2C614	19	15.4660	410	329.0946	3.512	-0.750	0.0370	-0.751	0.750	0.0450	0.050	7.22	0.80	5.99	7.21	8.80	0.76	5.99	7.28	8.23	0.72	2.999997	4.197521	3.494403	4.179610	3.949160	3.586423	52.088305	52.059726	81.388	79.487482	81.343	78.941695	100.0549	188.938832	202.795313	93.1673	-0.001	-0.001	52088.309	-0.001	100.0000	18.6120	100.0000	15.9835	0.4376	0.8978	0.4880	1.0943	0.4813	1.0780	0.4298	0.9138	0.000000	0.000000	0	0.000000	0.000000	OCV, Discharge CC - R_DC, OCV, Charge CC -CV - R_DC, OCV	LG05oC 00100S3C4 P1a	5
27.09.2021 12:03:59	3715581839.013	90.905	73.306	23.20	16561	SK04A2C614	20	16.2791	411	329.9077	3.539	-0.750	0.0370	-0.751	0.750	0.0460	0.050	7.21	0.80	5.99	7.20	8.84	0.79	5.99	7.30	8.20	0.69	2.999991	4.199124	3.494402	4.181633	3.949951	3.584720	52.039223	52.101336	81.311	79.412582	81.408	79.004791	99.8808	188.726532	202.966267	92.9842	-0.001	0.000	52039.227	-62.115	100.0971	18.6887	100.1002	16.0627	0.4328	0.8944	0.4861	1.0985	0.4785	1.0782	0.4353	0.9179	0.000000	0.000000	0	0.000000	0.000000	OCV, Discharge CC - R_DC, OCV, Charge CC -CV - R_DC, OCV	LG05oC 00100S3C4 P1a	5
27.09.2021 15:36:18	3715594578.013	91.052	73.454	23.20	16561	SK04A2C614	21	17.0919	412	330.7205	3.561	-0.750	0.0360	-0.751	0.750	0.0460	0.050	7.17	0.75	5.99	7.14	8.68	0.70	5.99	7.27	8.16	0.68	2.999985	4.198375	3.495260	4.180204	3.950410	3.585286	52.017301	51.985429	81.277	79.379129	81.227	78.829033	100.0613	188.678583	202.537814	93.1572	0.000	0.000	52017.306	0.000	100.0000	18.7230	100.0000	16.0980	0.4280	0.8964	0.4845	1.1021	0.4797	1.0793	0.4296	0.9209	0.000000	0.000000	0	0.000000	0.000000	OCV, Discharge CC - R_DC, OCV, Charge CC -CV - R_DC, OCV	LG05oC 00100S3C4 P1a	5
27.09.2021 19:09:59	3715607399.013	91.201	73.600	23.20	16561	SK04A2C614	22	17.9051	413	331.5337	3.510	-0.750	0.0360	-0.750	0.750	0.0460	0.050	7.24	0.81	5.99	7.19	8.86	0.79	5.99	7.41	8.29	0.72	2.999996	4.198044	3.494556	4.180281	3.948449	3.583937	52.041469	52.011530	81.315	79.416009	81.268	78.868612	100.0576	188.742663	202.567305	93.1753	0.000	0.001	52041.474	0.000	100.0000	18.6852	100.0000	16.0590	0.4194	0.8869	0.4782	1.0924	0.4814	1.0789	0.4135	0.9089	0.000000	0.000000	0	0.000000	0.000000	OCV, Discharge CC - R_DC, OCV, Charge CC -CV - R_DC, OCV	LG05oC 00100S3C4 P1a	5
27.09.2021 22:40:35	3715620035.013	91.347	73.746	23.20	16561	SK04A2C614	23	18.7173	414	332.3459	3.499	-0.750	0.0360	-0.751	0.750	0.0460	0.050	7.19	0.76	5.99	7.21	8.79	0.73	5.98	7.26	8.13	0.68	2.999981	4.197789	3.494983	4.180516	3.948971	3.584626	51.983765	51.983196	81.225	79.327952	81.224	78.825647	100.0011	188.546008	202.500070	93.1091	0.001	-0.001	51983.771	-0.001	100.0000	18.7754	100.0000	16.1521	0.4173	0.8945	0.4862	1.1031	0.4831	1.0782	0.4128	0.9083	0.000000	0.000000	0	0.000000	0.000000	OCV, Discharge CC - R_DC, OCV, Charge CC -CV - R_DC, OCV	LG05oC 00100S3C4 P1a	5
28.09.2021 02:10:31	3715632631.013	91.493	73.893	23.20	16561	SK04A2C614	24	19.5285	415	333.1571	3.517	-0.750	0.0360	-0.751	0.750	0.0450	0.050	7.15	0.75	5.99	7.14	8.70	0.70	5.99	7.25	8.15	0.70	2.999979	4.198195	3.495046	4.179958	3.950938	3.583524	51.916492	51.912216	81.120	79.225293	81.113	78.718015	100.0082	188.284014	202.247718	93.0957	-0.001	-0.000	51916.496	-0.001	100.0000	18.8805	100.0000	16.2606	0.4324	0.9016	0.4878	1.1049	0.4792	1.0847	0.4297	0.9234	0.000000	0.000000	0	0.000000	0.000000	OCV, Discharge CC - R_DC, OCV, Charge CC -CV - R_DC, OCV	LG05oC 00100S3C4 P1a	5
28.09.2021 05:41:33	3715645293.013	91.639	74.039	23.20	16561	SK04A2C614	25	20.3401	416	333.9687	3.511	-0.750	0.0370	-0.751	0.750	0.0470	0.050	7.16	0.76	5.99	7.16	8.78	0.74	5.99	7.26	8.12	0.67	2.999999	4.198460	3.494998	4.180816	3.948859	3.585057	51.939301	51.977581	81.155	79.260100	81.215	78.817133	99.9264	188.362344	202.492792	93.0218	-0.000	-0.001	51939.306	-38.281	100.0598	18.8448	100.0617	16.2238	0.4518	0.9022	0.4740	1.0917	0.4729	1.0815	0.4407	0.9229	0.000000	0.000000	0	0.000000	0.000000	OCV, Discharge CC - R_DC, OCV, Charge CC -CV - R_DC, OCV	LG05oC 00100S3C4 P1a	5
