Repository: ife-bat/MachineLearning

# In this thesis, ML models were made for two different datasets. The code for the MIT data models can be found in SeversonReproduced.ipynb and NewModelMIT.ipynb. For the IFE data, it can be found in IFE_ML.ipynb.

File: data/IFE/interim/Cell_ID_SK04A2C614/Cell_ID_SK04A2C614_Lot_594.txt (part 8 of 15)
Date and Time	Time stamp	Total time (days)	Total test time (days)	Position	Tasks	CellUnit	Cycle - actual	Cycle - normalized	Cycle - total	Cycle - total - normalized	Cycle length (h)	Current_dch (C)	Current_dch std dev (C)	Current_dch_end (C)	Current_cha (C)	Current_cha std dev (C)	Current_cha_end (C)	Temp avg (°C)	Temp std dev (°C)	Temp dch start (°C)	Temp dch avg (°C)	Temp dch max (°C)	Temp dch std dev (°C)	Temp cha start (°C)	Temp cha avg (°C)	Temp cha max (°C)	Temp cha std dev (°C)	Voltage EoD (V)	Voltage EoC (V)	Voltage EoD ocv (V)	Voltage EoC ocv (V)	Voltage charge avg (V)	Voltage discharge avg (V)	Ah_dch (Ah)	Ah_cha (Ah)	Ah_dch (nominal) (%)	Ah_dch (C20 first) (%)	Ah_cha (nominal) (%)	Ah_cha (C20 first) (%)	CE (%)	Wh_dch (Wh)	Wh_cha (Wh)	Efficiency (%)	Ah_balance start (mAh)	Ah_balance end (mAh)	Ah_balance max (mAh)	Ah_balance min (mAh)	SoC - max (nom) (%)	SoC - min (nom) (%)	SoC - max (C20 last) (%)	SoC - min (C20 last) (%)	R_DC 0ms EoC (mOhm)	R_DC 50ms EoC (mOhm)	R_DC 0ms EoD (mOhm)	R_DC 50ms EoD (mOhm)	R_DC 0ms SoC50 dch (mOhm)	R_DC 50ms Soc50 dch (mOhm)	R_DC 0ms SoC50 cha (mOhm)	R_DC 50ms Soc50 cha (mOhm)	Shunt voltage dch (µV)	Shunt voltage cha (µV)	CE Shunt 	Ah_cha slippage (Ah)	Ah_dch slippage (Ah)	Cycle type	TestRegime	TestRegime version
08.10.2021 13:41:12	3716538072.013	101.972	84.372	23.20	16561	SK04A2C614	95	77.0493	486	390.6779	3.514	-0.750	0.0360	-0.750	0.750	0.0470	0.050	7.23	0.81	5.99	7.19	8.86	0.76	5.99	7.33	8.30	0.74	2.999994	4.198152	3.495237	4.179630	3.948686	3.585746	51.614361	51.602576	80.647	78.764237	80.629	78.248487	100.0228	187.024341	201.109902	92.9961	0.001	-0.001	51614.367	-0.001	100.0000	19.3526	100.0000	16.7480	0.4347	0.8940	0.4751	1.0761	0.4742	1.0643	0.4354	0.9193	0.000000	0.000000	0	0.000000	0.000000	OCV, Discharge CC - R_DC, OCV, Charge CC -CV - R_DC, OCV	LG05oC 00100S3C4 P1a	5
08.10.2021 17:12:02	3716550722.013	102.119	84.519	23.20	16561	SK04A2C614	96	77.8563	487	391.4849	3.524	-0.750	0.0360	-0.750	0.750	0.0460	0.050	7.25	0.83	5.97	7.24	8.98	0.81	5.99	7.34	8.26	0.72	2.999994	4.198425	3.495195	4.179598	3.950188	3.583628	51.643168	51.646352	80.692	78.808197	80.697	78.314868	99.9938	187.124746	201.269847	92.9721	-0.001	-0.001	51643.172	-3.185	100.0050	19.3075	100.0051	16.7015	0.4302	0.8937	0.4839	1.0774	0.4761	1.0628	0.4347	0.9165	0.000000	0.000000	0	0.000000	0.000000	OCV, Discharge CC - R_DC, OCV, Charge CC -CV - R_DC, OCV	LG05oC 00100S3C4 P1a	5
08.10.2021 20:43:29	3716563409.013	102.266	84.669	23.20	16561	SK04A2C614	97	78.6629	488	392.2915	3.600	-0.750	0.0370	-0.750	0.750	0.0460	0.050	7.26	0.82	5.99	7.28	8.94	0.80	5.99	7.38	8.30	0.74	2.999998	4.198491	3.495396	4.179406	3.951081	3.584666	51.623291	51.639634	80.661	78.777864	80.687	78.304681	99.9684	187.067304	201.250136	92.9526	-0.001	-0.000	51623.295	-16.345	100.0255	19.3386	100.0264	16.7336	0.4358	0.8906	0.4733	1.0779	0.4723	1.0607	0.4341	0.9134	0.000000	0.000000	0	0.000000	0.000000	OCV, Discharge CC - R_DC, OCV, Charge CC -CV - R_DC, OCV	LG05oC 00100S3C4 P1a	5
09.10.2021 00:19:29	3716576369.013	102.416	84.815	23.20	16561	SK04A2C614	98	79.4691	489	393.0977	3.495	-0.750	0.0370	-0.750	0.750	0.0460	0.050	7.22	0.80	5.99	7.19	8.86	0.76	5.99	7.32	8.28	0.73	3.000000	4.198331	3.495353	4.179870	3.949196	3.583600	51.597781	51.571746	80.622	78.738935	80.581	78.201738	100.0505	186.953839	200.995845	93.0138	-0.000	0.000	51597.786	-0.000	100.0000	19.3785	100.0000	16.7747	0.4300	0.8951	0.4826	1.0812	0.4758	1.0611	0.4271	0.9143	0.000000	0.000000	0	0.000000	0.000000	OCV, Discharge CC - R_DC, OCV, Charge CC -CV - R_DC, OCV	LG05oC 00100S3C4 P1a	5
09.10.2021 03:49:12	3716588952.013	102.561	84.959	23.20	16561	SK04A2C614	99	80.2747	490	393.9033	3.478	-0.750	0.0360	-0.751	0.750	0.0470	0.050	7.20	0.78	5.98	7.21	8.80	0.75	5.99	7.28	8.18	0.69	2.999992	4.198406	3.495276	4.179933	3.948463	3.584089	51.562037	51.556395	80.566	78.684389	80.557	78.178460	100.0109	186.842873	200.937952	92.9854	0.000	0.000	51562.042	0.000	100.0000	19.4343	100.0000	16.8323	0.4361	0.8956	0.4812	1.0763	0.4709	1.0599	0.4393	0.9176	0.000000	0.000000	0	0.000000	0.000000	OCV, Discharge CC - R_DC, OCV, Charge CC -CV - R_DC, OCV	LG05oC 00100S3C4 P1a	5
09.10.2021 07:17:54	3716601474.013	102.706	85.107	23.20	16561	SK04A2C614	100	81.0804	491	394.7090	3.535	-0.750	0.0360	-0.750	0.750	0.0470	0.050	7.21	0.80	5.99	7.20	8.82	0.76	5.99	7.29	8.20	0.70	2.999985	4.199408	3.495655	4.181290	3.950361	3.583762	51.564718	51.627481	80.570	78.688481	80.668	78.286252	99.8784	186.842720	201.243242	92.8442	0.000	0.000	51564.723	-62.763	100.0981	19.4301	100.1012	16.8280	0.4357	0.8974	0.4792	1.0780	0.4742	1.0595	0.4315	0.9161	0.000000	0.000000	0	0.000000	0.000000	OCV, Discharge CC - R_DC, OCV, Charge CC -CV - R_DC, OCV	LG05oC 00100S3C4 P1a	5
09.10.2021 10:50:00	3716614200.013	102.853	85.255	23.20	16561	SK04A2C614	101	81.8884	492	395.5170	3.552	-0.750	0.0370	-0.750	0.750	0.0460	0.050	7.26	0.84	5.99	7.33	9.02	0.83	5.99	7.31	8.24	0.71	3.000000	4.198943	3.494902	4.180118	3.951484	3.585597	51.706373	51.680171	80.791	78.904648	80.750	78.366150	100.0507	187.400992	201.419594	93.0401	0.000	-0.001	51706.378	-0.001	100.0000	19.2088	100.0000	16.5995	0.4300	0.8934	0.4806	1.0755	0.4772	1.0600	0.4279	0.9110	0.000000	0.000000	0	0.000000	0.000000	OCV, Discharge CC - R_DC, OCV, Charge CC -CV - R_DC, OCV	LG05oC 00100S3C4 P1a	5
09.10.2021 14:23:07	3716626987.013	103.001	85.402	23.20	16561	SK04A2C614	102	82.6946	493	396.3232	3.531	-0.750	0.0360	-0.750	0.750	0.0460	0.050	7.24	0.79	5.99	7.27	8.90	0.77	5.99	7.31	8.19	0.69	2.999993	4.198305	3.495514	4.179364	3.950710	3.584801	51.602221	51.569689	80.628	78.745711	80.578	78.198618	100.0631	186.997290	200.981053	93.0422	-0.001	0.000	51602.225	-0.001	100.0000	19.3715	100.0000	16.7675	0.4298	0.8966	0.4766	1.0744	0.4712	1.0569	0.4321	0.9116	0.000000	0.000000	0	0.000000	0.000000	OCV, Discharge CC - R_DC, OCV, Charge CC -CV - R_DC, OCV	LG05oC 00100S3C4 P1a	5
09.10.2021 17:54:59	3716639699.013	103.149	85.549	23.20	16561	SK04A2C614	103	83.4995	494	397.1281	3.525	-0.750	0.0360	-0.750	0.750	0.0450	0.050	7.22	0.79	5.99	7.19	8.74	0.74	5.99	7.33	8.26	0.72	2.999994	4.197900	3.496067	4.179990	3.950478	3.583175	51.511781	51.507356	80.487	78.607698	80.480	78.104099	100.0086	186.652148	200.758903	92.9733	0.000	-0.001	51511.786	-0.001	100.0000	19.5128	100.0000	16.9134	0.4290	0.8936	0.4685	1.0779	0.4698	1.0616	0.4261	0.9118	0.000000	0.000000	0	0.000000	0.000000	OCV, Discharge CC - R_DC, OCV, Charge CC -CV - R_DC, OCV	LG05oC 00100S3C4 P1a	5
09.10.2021 21:26:29	3716652389.013	103.295	85.696	23.20	16561	SK04A2C614	104	84.3059	495	397.9345	3.523	-0.750	0.0360	-0.750	0.750	0.0450	0.050	7.31	0.83	5.99	7.29	9.01	0.81	6.00	7.42	8.32	0.70	2.999992	4.198586	3.495322	4.180146	3.948705	3.583451	51.606588	51.613730	80.635	78.752375	80.646	78.265401	99.9862	186.993163	201.119481	92.9762	-0.001	0.000	51606.592	-7.144	100.0112	19.3647	100.0115	16.7605	0.4342	0.8925	0.4789	1.0746	0.4720	1.0599	0.4252	0.9062	0.000000	0.000000	0	0.000000	0.000000	OCV, Discharge CC - R_DC, OCV, Charge CC -CV - R_DC, OCV	LG05oC 00100S3C4 P1a	5
10.10.2021 00:57:51	3716665071.013	103.442	85.843	23.20	16561	SK04A2C614	105	85.1115	496	398.7401	3.533	-0.750	0.0360	-0.751	0.750	0.0450	0.050	7.22	0.79	6.00	7.26	8.84	0.76	5.99	7.27	8.18	0.69	2.999995	4.199661	3.495405	4.180776	3.950312	3.584282	51.560803	51.614562	80.564	78.682506	80.648	78.266662	99.8958	186.842276	201.206229	92.8611	0.000	-0.001	51560.808	-53.759	100.0840	19.4362	100.0867	16.8343	0.4367	0.9014	0.4775	1.0761	0.4744	1.0596	0.4351	0.9199	0.000000	0.000000	0	0.000000	0.000000	OCV, Discharge CC - R_DC, OCV, Charge CC -CV - R_DC, OCV	LG05oC 00100S3C4 P1a	5
10.10.2021 04:29:48	3716677788.013	103.589	85.988	23.20	16561	SK04A2C614	106	85.9177	497	399.5463	3.484	-0.750	0.0370	-0.750	0.750	0.0470	0.050	7.26	0.81	5.99	7.24	8.85	0.76	5.99	7.35	8.30	0.72	2.999997	4.198526	3.495447	4.180909	3.951133	3.585179	51.594417	51.549479	80.616	78.733802	80.546	78.167973	100.0872	186.970715	200.918421	93.0580	-0.001	0.000	51594.421	-0.001	100.0000	19.3837	100.0000	16.7801	0.4319	0.8930	0.4770	1.0747	0.4743	1.0623	0.4346	0.9125	0.000000	0.000000	0	0.000000	0.000000	OCV, Discharge CC - R_DC, OCV, Charge CC -CV - R_DC, OCV	LG05oC 00100S3C4 P1a	5
10.10.2021 07:58:50	3716690330.013	103.735	86.135	23.20	16561	SK04A2C614	107	86.7234	498	400.3520	3.524	-0.750	0.0360	-0.751	0.750	0.0470	0.050	7.27	0.83	5.99	7.22	8.86	0.77	5.99	7.42	8.36	0.73	2.999995	4.199633	3.495390	4.180729	3.950373	3.584898	51.564976	51.602403	80.570	78.688874	80.629	78.248225	99.9275	186.851958	201.113996	92.9085	0.000	-0.001	51564.981	-37.427	100.0585	19.4297	100.0604	16.8276	0.4355	0.8909	0.4777	1.0759	0.4716	1.0599	0.4465	0.9174	0.000000	0.000000	0	0.000000	0.000000	OCV, Discharge CC - R_DC, OCV, Charge CC -CV - R_DC, OCV	LG05oC 00100S3C4 P1a	5
10.10.2021 11:30:16	3716703016.013	103.881	86.280	23.20	16561	SK04A2C614	108	87.5299	499	401.1585	3.494	-0.750	0.0370	-0.751	0.750	0.0460	0.050	7.25	0.81	5.97	7.23	8.84	0.76	5.99	7.34	8.24	0.71	2.999989	4.199598	3.495398	4.180786	3.951872	3.585870	51.616745	51.605228	80.651	78.767875	80.633	78.252509	100.0223	187.043223	201.144829	92.9893	-0.001	-0.000	51616.749	-0.001	100.0000	19.3488	100.0000	16.7441	0.4292	0.8987	0.4781	1.0755	0.4736	1.0596	0.4325	0.9162	0.000000	0.000000	0	0.000000	0.000000	OCV, Discharge CC - R_DC, OCV, Charge CC -CV - R_DC, OCV	LG05oC 00100S3C4 P1a	5
10.10.2021 14:59:53	3716715593.013	104.027	86.428	23.20	16561	SK04A2C614	109	88.3373	500	401.9659	3.548	-0.750	0.0360	-0.751	0.750	0.0470	0.050	7.28	0.84	5.99	7.31	9.07	0.84	5.99	7.32	8.26	0.72	2.999988	4.199029	3.494887	4.180253	3.945491	3.584396	51.675963	51.659271	80.744	78.858242	80.718	78.334458	100.0323	187.245395	201.345761	92.9969	-0.000	-0.001	51675.968	-0.001	100.0000	19.2563	100.0000	16.6486	0.4335	0.8942	0.4839	1.0722	0.4768	1.0575	0.4285	0.9152	0.000000	0.000000	0	0.000000	0.000000	OCV, Discharge CC - R_DC, OCV, Charge CC -CV - R_DC, OCV	LG05oC 00100S3C4 P1a	5
10.10.2021 18:32:45	3716728365.013	104.175	86.575	23.20	16561	SK04A2C614	110	89.1437	501	402.7723	3.532	-0.750	0.0360	-0.751	0.750	0.0450	0.050	7.31	0.86	5.99	7.26	8.96	0.84	5.99	7.45	8.45	0.78	2.999988	4.198624	3.494936	4.179701	3.951281	3.583247	51.609057	51.611590	80.639	78.756143	80.643	78.262156	99.9951	186.987997	201.130007	92.9687	-0.001	0.000	51609.061	-2.534	100.0040	19.3608	100.0041	16.7565	0.4323	0.8877	0.4766	1.0725	0.4716	1.0572	0.4352	0.9120	0.000000	0.000000	0	0.000000	0.000000	OCV, Discharge CC - R_DC, OCV, Charge CC -CV - R_DC, OCV	LG05oC 00100S3C4 P1a	5
10.10.2021 22:04:41	3716741081.013	104.322	86.724	23.20	16561	SK04A2C614	111	89.9501	502	403.5787	3.556	-0.750	0.0370	-0.751	0.750	0.0460	0.050	7.24	0.81	5.99	7.28	8.93	0.81	6.01	7.30	8.22	0.70	2.999994	4.199559	3.495514	4.181506	3.951765	3.583299	51.606231	51.637867	80.635	78.751830	80.684	78.302001	99.9387	186.981147	201.281481	92.8954	0.000	-0.001	51606.236	-31.636	100.0494	19.3653	100.0510	16.7611	0.4300	0.8956	0.4792	1.0742	0.4739	1.0586	0.4251	0.9084	0.000000	0.000000	0	0.000000	0.000000	OCV, Discharge CC - R_DC, OCV, Charge CC -CV - R_DC, OCV	LG05oC 00100S3C4 P1a	5
11.10.2021 01:38:02	3716753882.013	104.470	86.870	23.20	16561	SK04A2C614	112	90.7563	503	404.3849	3.524	-0.750	0.0360	-0.751	0.750	0.0450	0.050	7.24	0.82	5.98	7.23	8.94	0.81	5.99	7.29	8.24	0.71	2.999995	4.198246	3.495536	4.180802	3.951872	3.582236	51.602364	51.542355	80.629	78.745929	80.535	78.157170	100.1164	186.965768	200.907725	93.0605	-0.001	0.000	51602.368	-0.001	100.0000	19.3713	100.0000	16.7673	0.4278	0.8922	0.4755	1.0734	0.4733	1.0603	0.4313	0.9153	0.000000	0.000000	0	0.000000	0.000000	OCV, Discharge CC - R_DC, OCV, Charge CC -CV - R_DC, OCV	LG05oC 00100S3C4 P1a	5
11.10.2021 05:09:30	3716766570.013	104.617	87.017	23.20	16561	SK04A2C614	113	91.5620	504	405.1906	3.518	-0.750	0.0370	-0.751	0.750	0.0460	0.050	7.24	0.82	5.98	7.23	8.90	0.79	5.99	7.27	8.22	0.71	2.999989	4.199106	3.494908	4.180451	3.951895	3.584593	51.563591	51.586108	80.568	78.686761	80.603	78.223516	99.9564	186.809023	201.085872	92.9001	0.000	-0.001	51563.596	-22.518	100.0352	19.4319	100.0363	16.8298	0.4350	0.8969	0.4761	1.0739	0.4721	1.0609	0.4333	0.9171	0.000000	0.000000	0	0.000000	0.000000	OCV, Discharge CC - R_DC, OCV, Charge CC -CV - R_DC, OCV	LG05oC 00100S3C4 P1a	5
11.10.2021 08:40:36	3716779236.013	104.764	87.166	23.20	16561	SK04A2C614	114	92.3668	505	405.9954	3.568	-0.750	0.0360	-0.751	0.750	0.0470	0.050	7.23	0.78	5.99	7.21	8.76	0.73	5.99	7.36	8.26	0.72	2.999983	4.199200	3.495557	4.179618	3.950834	3.585299	51.505500	51.534451	80.477	78.598113	80.523	78.145185	99.9438	186.615052	200.889985	92.8942	-0.001	-0.001	51505.504	-28.952	100.0452	19.5226	100.0467	16.9235	0.4232	0.8963	0.4819	1.0777	0.4713	1.0580	0.4284	0.9178	0.000000	0.000000	0	0.000000	0.000000	OCV, Discharge CC - R_DC, OCV, Charge CC -CV - R_DC, OCV	LG05oC 00100S3C4 P1a	5
11.10.2021 12:14:40	3716792080.013	104.912	87.313	23.20	16561	SK04A2C614	115	93.1716	506	406.8002	3.528	-0.750	0.0360	-0.751	0.750	0.0460	0.050	7.21	0.80	5.99	7.19	8.83	0.77	5.99	7.33	8.28	0.71	2.999986	4.199592	3.495992	4.181354	3.950818	3.583480	51.510004	51.520569	80.484	78.604986	80.501	78.124134	99.9795	186.603731	200.848616	92.9077	-0.001	-0.001	51510.008	-10.567	100.0165	19.5156	100.0170	16.9163	0.4360	0.8926	0.4776	1.0773	0.4762	1.0642	0.4303	0.9120	0.000000	0.000000	0	0.000000	0.000000	OCV, Discharge CC - R_DC, OCV, Charge CC -CV - R_DC, OCV	LG05oC 00100S3C4 P1a	5
11.10.2021 15:46:19	3716804779.013	105.059	87.461	23.20	16561	SK04A2C614	116	93.9774	507	407.6060	3.570	-0.750	0.0360	-0.750	0.750	0.0450	0.050	7.20	0.80	5.98	7.21	8.86	0.77	5.99	7.28	8.14	0.67	2.999998	4.198829	3.495818	4.179989	3.952975	3.585576	51.568648	51.534892	80.576	78.694478	80.523	78.145853	100.0655	186.838733	200.889285	93.0058	-0.001	-0.001	51568.652	-0.001	100.0000	19.4240	100.0000	16.8217	0.4384	0.9018	0.4759	1.0716	0.4666	1.0543	0.4391	0.9232	0.000000	0.000000	0	0.000000	0.000000	OCV, Discharge CC - R_DC, OCV, Charge CC -CV - R_DC, OCV	LG05oC 00100S3C4 P1a	5
11.10.2021 19:20:30	3716817630.013	105.208	87.611	23.20	16561	SK04A2C614	117	94.7822	508	408.4108	3.582	-0.750	0.0360	-0.751	0.750	0.0460	0.050	7.23	0.79	5.99	7.26	8.88	0.76	5.99	7.32	8.24	0.71	2.999996	4.197961	3.495800	4.179256	3.951909	3.582871	51.505347	51.483122	80.477	78.597880	80.442	78.067351	100.0432	186.616693	200.675987	92.9940	-0.001	-0.001	51505.351	-0.001	100.0000	19.5229	100.0000	16.9238	0.4334	0.8981	0.4808	1.0771	0.4781	1.0621	0.4361	0.9164	0.000000	0.000000	0	0.000000	0.000000	OCV, Discharge CC - R_DC, OCV, Charge CC -CV - R_DC, OCV	LG05oC 00100S3C4 P1a	5
11.10.2021 22:55:26	3716830526.013	105.357	87.758	23.20	16561	SK04A2C614	118	95.5888	509	409.2174	3.546	-0.750	0.0360	-0.751	0.750	0.0460	0.050	7.31	0.86	5.99	7.35	9.12	0.85	5.99	7.36	8.32	0.73	2.999984	4.199528	3.494424	4.181009	3.951495	3.584936	51.620990	51.676330	80.658	78.774353	80.744	78.360325	99.8929	187.000597	201.414507	92.8437	-0.001	-0.001	51620.994	-55.341	100.0865	19.3422	100.0893	16.7373	0.4306	0.8952	0.4698	1.0685	0.4726	1.0544	0.4267	0.9073	0.000000	0.000000	0	0.000000	0.000000	OCV, Discharge CC - R_DC, OCV, Charge CC -CV - R_DC, OCV	LG05oC 00100S3C4 P1a	5
12.10.2021 02:28:11	3716843291.013	105.505	87.906	23.20	16561	SK04A2C614	119	96.3941	510	410.0227	3.553	-0.750	0.0360	-0.751	0.750	0.0450	0.050	7.23	0.80	5.98	7.21	8.86	0.76	5.99	7.37	8.28	0.71	2.999993	4.199656	3.495556	4.180809	3.950868	3.584710	51.539771	51.551328	80.531	78.650411	80.549	78.170776	99.9776	186.728028	200.943759	92.9255	-0.001	-0.001	51539.775	-11.559	100.0181	19.4691	100.0186	16.8683	0.4283	0.8939	0.4817	1.0782	0.4740	1.0619	0.4256	0.9095	0.000000	0.000000	0	0.000000	0.000000	OCV, Discharge CC - R_DC, OCV, Charge CC -CV - R_DC, OCV	LG05oC 00100S3C4 P1a	5
12.10.2021 06:01:23	3716856083.013	105.653	88.056	23.20	16561	SK04A2C614	120	97.1997	511	410.8283	3.584	-0.750	0.0360	-0.751	0.750	0.0460	0.050	7.22	0.80	5.98	7.23	8.86	0.76	5.99	7.28	8.18	0.69	2.999995	4.199668	3.495647	4.180328	3.952974	3.584661	51.563570	51.543588	80.568	78.686729	80.537	78.159040	100.0388	186.816359	200.947403	92.9678	-0.001	0.000	51563.574	-0.001	100.0000	19.4319	100.0000	16.8299	0.4343	0.8947	0.4739	1.0710	0.4736	1.0580	0.4316	0.9128	0.000000	0.000000	0	0.000000	0.000000	OCV, Discharge CC - R_DC, OCV, Charge CC -CV - R_DC, OCV	LG05oC 00100S3C4 P1a	5
12.10.2021 09:36:25	3716868985.013	105.802	88.203	23.20	16561	SK04A2C614	121	98.0054	512	411.6340	3.528	-0.750	0.0370	-0.751	0.750	0.0470	0.050	7.29	0.85	5.98	7.24	8.92	0.79	5.99	7.43	8.38	0.77	2.999997	4.199805	3.495466	4.180589	3.950770	3.584888	51.560094	51.565248	80.563	78.681424	80.571	78.191884	99.9900	186.793475	200.980918	92.9409	0.000	0.000	51560.099	-5.155	100.0081	19.4373	100.0083	16.8355	0.4300	0.8945	0.4820	1.0747	0.4773	1.0601	0.4301	0.9095	0.000000	0.000000	0	0.000000	0.000000	OCV, Discharge CC - R_DC, OCV, Charge CC -CV - R_DC, OCV	LG05oC 00100S3C4 P1a	5
12.10.2021 13:08:07	3716881687.013	105.949	88.350	23.20	16561	SK04A2C614	122	98.8105	513	412.4391	3.523	-0.750	0.0370	-0.750	0.750	0.0450	0.050	7.26	0.81	5.97	7.26	8.90	0.77	5.99	7.38	8.32	0.74	2.999978	4.199220	3.495578	4.180338	3.951258	3.585426	51.529494	51.518432	80.515	78.634728	80.498	78.120894	100.0215	186.703194	200.806459	92.9767	0.000	0.000	51529.499	0.000	100.0000	19.4852	100.0000	16.8848	0.4332	0.8923	0.4780	1.0764	0.4699	1.0554	0.4323	0.9081	0.000000	0.000000	0	0.000000	0.000000	OCV, Discharge CC - R_DC, OCV, Charge CC -CV - R_DC, OCV	LG05oC 00100S3C4 P1a	5
12.10.2021 16:39:29	3716894369.013	106.096	88.497	23.20	16561	SK04A2C614	123	99.6156	514	413.2442	3.533	-0.750	0.0360	-0.751	0.750	0.0460	0.050	7.26	0.81	5.99	7.26	8.82	0.75	5.99	7.34	8.25	0.72	2.999990	4.199758	3.495506	4.180898	3.950000	3.583470	51.524092	51.524808	80.506	78.626485	80.508	78.130562	99.9986	186.671431	200.849033	92.9412	0.000	-0.001	51524.097	-0.717	100.0011	19.4936	100.0012	16.8936	0.4339	0.8972	0.4788	1.0760	0.4738	1.0570	0.4301	0.9091	0.000000	0.000000	0	0.000000	0.000000	OCV, Discharge CC - R_DC, OCV, Charge CC -CV - R_DC, OCV	LG05oC 00100S3C4 P1a	5
12.10.2021 20:11:28	3716907088.013	106.243	88.646	23.20	16561	SK04A2C614	124	100.4211	515	414.0497	3.574	-0.750	0.0370	-0.750	0.750	0.0460	0.050	7.28	0.83	5.99	7.28	8.92	0.78	5.99	7.38	8.33	0.74	2.999997	4.199124	3.495621	4.180212	3.952685	3.584430	51.554417	51.546717	80.554	78.672761	80.542	78.163784	100.0149	186.774159	200.935907	92.9521	-0.001	0.000	51554.421	-0.001	100.0000	19.4462	100.0000	16.8446	0.4354	0.8924	0.4731	1.0691	0.4747	1.0576	0.4331	0.9147	0.000000	0.000000	0	0.000000	0.000000	OCV, Discharge CC - R_DC, OCV, Charge CC -CV - R_DC, OCV	LG05oC 00100S3C4 P1a	5
12.10.2021 23:45:56	3716919956.013	106.392	88.791	23.20	16561	SK04A2C614	125	101.2274	516	414.8560	3.480	-0.750	0.0360	-0.750	0.750	0.0480	0.050	7.33	0.86	6.00	7.35	9.00	0.80	5.99	7.35	8.31	0.74	2.999988	4.198461	3.494374	4.180207	3.949479	3.583439	51.600550	51.562236	80.626	78.743161	80.566	78.187317	100.0743	186.964210	200.962239	93.0345	0.000	-0.001	51600.555	-0.001	100.0000	19.3741	100.0000	16.7702	0.4358	0.8939	0.4781	1.0682	0.4754	1.0503	0.4321	0.9125	0.000000	0.000000	0	0.000000	0.000000	OCV, Discharge CC - R_DC, OCV, Charge CC -CV - R_DC, OCV	LG05oC 00100S3C4 P1a	5
13.10.2021 03:14:43	3716932483.013	106.537	88.938	23.20	16561	SK04A2C614	126	102.0319	517	415.6605	3.539	-0.750	0.0360	-0.751	0.750	0.0460	0.050	7.29	0.83	5.99	7.33	8.94	0.80	5.99	7.40	8.36	0.74	2.999992	4.199666	3.495264	4.180537	3.949462	3.583514	51.487822	51.538976	80.450	78.571136	80.530	78.152046	99.9007	186.532788	200.900690	92.8483	-0.001	0.000	51487.826	-51.155	100.0799	19.5503	100.0825	16.9521	0.4308	0.8906	0.4746	1.0729	0.4715	1.0565	0.4294	0.9092	0.000000	0.000000	0	0.000000	0.000000	OCV, Discharge CC - R_DC, OCV, Charge CC -CV - R_DC, OCV	LG05oC 00100S3C4 P1a	5
13.10.2021 06:47:02	3716945222.013	106.685	89.085	23.20	16561	SK04A2C614	127	102.8368	518	416.4654	3.515	-0.750	0.0370	-0.751	0.750	0.0460	0.050	7.27	0.83	5.97	7.25	8.94	0.82	5.99	7.38	8.36	0.75	2.999996	4.199402	3.495450	4.180904	3.952496	3.582529	51.515627	51.511480	80.493	78.613567	80.487	78.110352	100.0081	186.601355	200.814927	92.9221	0.000	0.000	51515.632	0.000	100.0000	19.5068	100.0000	16.9072	0.4332	0.8956	0.4767	1.0721	0.4735	1.0606	0.4366	0.9196	0.000000	0.000000	0	0.000000	0.000000	OCV, Discharge CC - R_DC, OCV, Charge CC -CV - R_DC, OCV	LG05oC 00100S3C4 P1a	5
13.10.2021 10:17:57	3716957877.013	106.831	89.233	23.20	16561	SK04A2C614	128	103.6425	519	417.2711	3.567	-0.750	0.0360	-0.751	0.750	0.0460	0.050	7.26	0.85	6.00	7.28	8.98	0.83	5.99	7.29	8.26	0.72	2.999979	4.199531	3.495343	4.181258	3.951079	3.584745	51.562793	51.548133	80.567	78.685543	80.544	78.165932	100.0284	186.789105	200.960552	92.9481	0.000	0.000	51562.798	0.000	100.0000	19.4331	100.0000	16.8311	0.4268	0.8933	0.4719	1.0666	0.4709	1.0553	0.4233	0.9095	0.000000	0.000000	0	0.000000	0.000000	OCV, Discharge CC - R_DC, OCV, Charge CC -CV - R_DC, OCV	LG05oC 00100S3C4 P1a	5
13.10.2021 13:51:57	3716970717.013	106.980	89.383	23.20	16561	SK04A2C614	129	104.4479	520	418.0765	3.589	-0.750	0.0360	-0.751	0.750	0.0460	0.050	7.28	0.84	6.00	7.28	8.97	0.81	5.99	7.38	8.34	0.74	2.999998	4.199482	3.495370	4.179732	3.951139	3.584393	51.544472	51.558707	80.538	78.657585	80.560	78.181966	99.9724	186.742944	200.985120	92.9138	0.000	-0.001	51544.477	-14.236	100.0222	19.4618	100.0230	16.8607	0.4360	0.8927	0.4783	1.0668	0.4761	1.0555	0.4338	0.9122	0.000000	0.000000	0	0.000000	0.000000	OCV, Discharge CC - R_DC, OCV, Charge CC -CV - R_DC, OCV	LG05oC 00100S3C4 P1a	5
13.10.2021 17:27:19	3716983639.013	107.129	89.532	23.20	16561	SK04A2C614	130	105.2529	521	418.8815	3.575	-0.750	0.0370	-0.750	0.750	0.0450	0.050	7.28	0.84	5.98	7.26	8.96	0.79	5.99	7.38	8.38	0.76	2.999998	4.199577	3.495562	4.179877	3.951835	3.583598	51.520897	51.521776	80.501	78.621609	80.503	78.125965	99.9983	186.614067	200.867851	92.9039	-0.001	0.000	51520.901	-0.880	100.0014	19.4986	100.0014	16.8987	0.4359	0.8916	0.4813	1.0716	0.4736	1.0592	0.4307	0.9128	0.000000	0.000000	0	0.000000	0.000000	OCV, Discharge CC - R_DC, OCV, Charge CC -CV - R_DC, OCV	LG05oC 00100S3C4 P1a	5
13.10.2021 21:01:50	3716996510.013	107.278	89.682	23.20	16561	SK04A2C614	131	106.0585	522	419.6871	3.614	-0.750	0.0360	-0.750	0.750	0.0460	0.050	7.30	0.85	5.99	7.27	9.02	0.84	5.99	7.41	8.34	0.73	2.999999	4.198548	3.495635	4.178894	3.950997	3.584888	51.558154	51.503870	80.560	78.678464	80.475	78.098813	100.1054	186.742225	200.762402	93.0165	0.000	0.000	51558.159	0.000	100.0000	19.4404	100.0000	16.8386	0.4323	0.8959	0.4826	1.0701	0.4740	1.0581	0.4345	0.9141	0.000000	0.000000	0	0.000000	0.000000	OCV, Discharge CC - R_DC, OCV, Charge CC -CV - R_DC, OCV	LG05oC 00100S3C4 P1a	5
14.10.2021 00:38:42	3717009522.013	107.429	89.831	23.20	16561	SK04A2C614	132	106.8619	523	420.4905	3.575	-0.750	0.0370	-0.750	0.750	0.0460	0.050	7.22	0.81	5.99	7.23	8.96	0.80	5.99	7.29	8.21	0.69	2.999987	4.198780	3.495992	4.179394	3.950796	3.583608	51.417041	51.410228	80.339	78.463124	80.328	77.956817	100.0133	186.218347	200.430776	92.9091	0.000	-0.000	51417.046	-0.000	100.0000	19.6609	100.0000	17.0662	0.4381	0.8974	0.4751	1.0751	0.4707	1.0608	0.4362	0.9141	0.000000	0.000000	0	0.000000	0.000000	OCV, Discharge CC - R_DC, OCV, Charge CC -CV - R_DC, OCV	LG05oC 00100S3C4 P1a	5
14.10.2021 04:13:11	3717022391.013	107.578	89.979	23.20	16561	SK04A2C614	133	107.6653	524	421.2939	3.556	-0.750	0.0360	-0.751	0.750	0.0460	0.050	7.25	0.82	5.98	7.24	8.86	0.76	5.99	7.32	8.27	0.73	2.999999	4.198454	3.495933	4.179089	3.951660	3.584223	51.419035	51.421351	80.342	78.466166	80.346	77.973683	99.9955	186.236194	200.468478	92.9005	-0.000	0.000	51419.040	-2.317	100.0036	19.6578	100.0037	17.0630	0.4350	0.8973	0.4775	1.0738	0.4728	1.0580	0.4357	0.9160	0.000000	0.000000	0	0.000000	0.000000	OCV, Discharge CC - R_DC, OCV, Charge CC -CV - R_DC, OCV	LG05oC 00100S3C4 P1a	5
14.10.2021 07:46:34	3717035194.013	107.726	90.127	23.20	16561	SK04A2C614	134	108.4693	525	422.0979	3.546	-0.750	0.0360	-0.750	0.750	0.0460	0.050	7.28	0.84	5.99	7.25	8.90	0.78	5.98	7.37	8.34	0.75	2.999996	4.199552	3.495352	4.180800	3.950144	3.583313	51.457941	51.503066	80.403	78.525538	80.474	78.097593	99.9124	186.363353	200.789795	92.8152	0.000	-0.001	51457.946	-45.126	100.0705	19.5970	100.0728	17.0003	0.4417	0.8930	0.4785	1.0727	0.4706	1.0574	0.4387	0.9129	0.000000	0.000000	0	0.000000	0.000000	OCV, Discharge CC - R_DC, OCV, Charge CC -CV - R_DC, OCV	LG05oC 00100S3C4 P1a	5
14.10.2021 11:19:21	3717047961.013	107.874	90.278	23.20	16561	SK04A2C614	135	109.2760	526	422.9046	3.627	-0.750	0.0350	-0.751	0.750	0.0460	0.050	7.36	0.90	5.97	7.37	9.21	0.88	5.99	7.38	8.28	0.71	2.999999	4.198233	3.494823	4.178616	3.948828	3.582683	51.626121	51.561829	80.666	78.782183	80.565	78.186700	100.1247	186.973188	200.963483	93.0384	-0.001	0.000	51626.125	-0.001	100.0000	19.3342	100.0000	16.7290	0.4423	0.8957	0.4765	1.0613	0.4698	1.0526	0.4348	0.9140	0.000000	0.000000	0	0.000000	0.000000	OCV, Discharge CC - R_DC, OCV, Charge CC -CV - R_DC, OCV	LG05oC 00100S3C4 P1a	5
14.10.2021 14:56:58	3717061018.013	108.025	90.428	23.20	16561	SK04A2C614	136	110.0796	527	423.7082	3.594	-0.750	0.0360	-0.751	0.750	0.0450	0.050	7.28	0.83	5.99	7.31	8.98	0.82	5.99	7.34	8.26	0.71	2.999993	4.198200	3.496090	4.179225	3.950519	3.582144	51.429302	51.425918	80.358	78.481834	80.353	77.980609	100.0066	186.266523	200.462430	92.9184	0.000	0.000	51429.307	0.000	100.0000	19.6417	100.0000	17.0464	0.4265	0.8932	0.4735	1.0681	0.4716	1.0542	0.4343	0.9136	0.000000	0.000000	0	0.000000	0.000000	OCV, Discharge CC - R_DC, OCV, Charge CC -CV - R_DC, OCV	LG05oC 00100S3C4 P1a	5
14.10.2021 18:32:38	3717073958.013	108.175	90.576	23.20	16561	SK04A2C614	137	110.8828	528	424.5114	3.559	-0.750	0.0370	-0.750	0.750	0.0460	0.050	7.27	0.83	5.99	7.24	8.88	0.77	5.99	7.40	8.38	0.76	2.999991	4.197769	3.495600	4.178966	3.950644	3.584328	51.406886	51.404110	80.323	78.447627	80.319	77.947540	100.0054	186.181015	200.373510	92.9170	0.000	-0.001	51406.891	-0.001	100.0000	19.6767	100.0000	17.0826	0.4325	0.8957	0.4821	1.0712	0.4750	1.0561	0.4291	0.9098	0.000000	0.000000	0	0.000000	0.000000	OCV, Discharge CC - R_DC, OCV, Charge CC -CV - R_DC, OCV	LG05oC 00100S3C4 P1a	5
14.10.2021 22:06:10	3717086770.013	108.323	90.723	23.20	16561	SK04A2C614	138	111.6864	529	425.3150	3.522	-0.750	0.0360	-0.751	0.750	0.0460	0.050	7.34	0.85	5.99	7.34	9.00	0.80	5.99	7.50	8.46	0.79	2.999990	4.198071	3.495571	4.179711	3.950631	3.584580	51.432061	51.426534	80.363	78.486044	80.354	77.981543	100.0107	186.286828	200.421780	92.9474	-0.001	-0.001	51432.065	-0.001	100.0000	19.6374	100.0000	17.0420	0.4374	0.8911	0.4801	1.0716	0.4742	1.0553	0.4306	0.9017	0.000000	0.000000	0	0.000000	0.000000	OCV, Discharge CC - R_DC, OCV, Charge CC -CV - R_DC, OCV	LG05oC 00100S3C4 P1a	5
15.10.2021 01:37:30	3717099450.013	108.470	90.870	23.20	16561	SK04A2C614	139	112.4893	530	426.1179	3.534	-0.750	0.0360	-0.751	0.750	0.0450	0.050	7.24	0.80	5.99	7.26	8.86	0.77	5.99	7.34	8.23	0.69	2.999945	4.198444	3.495756	4.179916	3.951327	3.582977	51.385799	51.385369	80.290	78.415448	80.290	77.919121	100.0008	186.110284	200.321553	92.9058	-0.001	-0.001	51385.803	-0.001	100.0000	19.7097	100.0000	17.1166	0.4265	0.8937	0.4799	1.0769	0.4753	1.0582	0.4299	0.9125	0.000000	0.000000	0	0.000000	0.000000	OCV, Discharge CC - R_DC, OCV, Charge CC -CV - R_DC, OCV	LG05oC 00100S3C4 P1a	5
15.10.2021 05:09:32	3717112172.013	108.617	91.018	23.20	16561	SK04A2C614	140	113.2923	531	426.9209	3.535	-0.750	0.0360	-0.751	0.750	0.0460	0.050	7.26	0.82	5.99	7.26	8.92	0.78	5.99	7.35	8.30	0.72	2.999999	4.199488	3.495881	4.180882	3.951600	3.583679	51.390992	51.440456	80.298	78.423372	80.376	78.002654	99.9038	186.120901	200.554239	92.8033	-0.001	-0.001	51390.996	-49.465	100.0773	19.7016	100.0798	17.1082	0.4286	0.8946	0.4798	1.0710	0.4739	1.0570	0.4259	0.9093	0.000000	0.000000	0	0.000000	0.000000	OCV, Discharge CC - R_DC, OCV, Charge CC -CV - R_DC, OCV	LG05oC 00100S3C4 P1a	5
15.10.2021 08:41:37	3717124897.013	108.764	91.164	23.20	16561	SK04A2C614	141	114.0963	532	427.7249	3.514	-0.750	0.0360	-0.751	0.750	0.0460	0.050	7.28	0.83	5.99	7.28	9.00	0.80	5.99	7.37	8.32	0.73	2.999995	4.198504	3.495575	4.179923	3.951458	3.585330	51.455804	51.411126	80.400	78.522276	80.330	77.958179	100.0869	186.381505	200.400817	93.0044	-0.001	-0.001	51455.808	-0.001	100.0000	19.6003	100.0000	17.0037	0.4286	0.8930	0.4833	1.0687	0.4764	1.0540	0.4264	0.9087	0.000000	0.000000	0	0.000000	0.000000	OCV, Discharge CC - R_DC, OCV, Charge CC -CV - R_DC, OCV	LG05oC 00100S3C4 P1a	5
15.10.2021 12:12:29	3717137549.013	108.911	91.312	23.20	16561	SK04A2C614	142	114.8995	533	428.5281	3.540	-0.750	0.0360	-0.751	0.750	0.0460	0.050	7.30	0.83	5.99	7.34	8.93	0.77	5.99	7.44	8.38	0.74	2.999997	4.198894	3.495604	4.179653	3.950986	3.584286	51.407928	51.403165	80.325	78.449217	80.317	77.946107	100.0093	186.214450	200.363253	92.9384	-0.001	0.000	51407.932	-0.001	100.0000	19.6751	100.0000	17.0809	0.4216	0.8853	0.4810	1.0759	0.4744	1.0560	0.4247	0.9040	0.000000	0.000000	0	0.000000	0.000000	OCV, Discharge CC - R_DC, OCV, Charge CC -CV - R_DC, OCV	LG05oC 00100S3C4 P1a	5
15.10.2021 15:44:54	3717150294.013	109.058	91.459	23.20	16561	SK04A2C614	143	115.7029	534	429.3315	3.529	-0.750	0.0370	-0.751	0.750	0.0460	0.050	7.29	0.83	5.99	7.31	8.98	0.81	5.99	7.39	8.33	0.73	2.999995	4.198227	3.495442	4.179754	3.951269	3.583159	51.417561	51.401418	80.340	78.463917	80.315	77.943458	100.0314	186.218640	200.371224	92.9368	0.000	0.001	51417.566	0.000	100.0000	19.6601	100.0000	17.0654	0.4251	0.8925	0.4807	1.0673	0.4730	1.0537	0.4254	0.9114	0.000000	0.000000	0	0.000000	0.000000	OCV, Discharge CC - R_DC, OCV, Charge CC -CV - R_DC, OCV	LG05oC 00100S3C4 P1a	5
15.10.2021 19:16:40	3717163000.013	109.205	91.607	23.20	16561	SK04A2C614	144	116.5064	535	430.1350	3.554	-0.750	0.0360	-0.751	0.750	0.0460	0.050	7.33	0.87	5.99	7.29	8.99	0.82	5.98	7.44	8.44	0.78	2.999995	4.198860	3.495380	4.180350	3.950860	3.582386	51.424500	51.454706	80.351	78.474506	80.398	78.024262	99.9413	186.224197	200.579732	92.8430	0.001	-0.001	51424.506	-30.205	100.0472	19.6492	100.0487	17.0542	0.4399	0.8898	0.4780	1.0686	0.4711	1.0540	0.4283	0.9061	0.000000	0.000000	0	0.000000	0.000000	OCV, Discharge CC - R_DC, OCV, Charge CC -CV - R_DC, OCV	LG05oC 00100S3C4 P1a	5
15.10.2021 22:49:56	3717175796.013	109.353	91.755	23.20	16561	SK04A2C614	145	117.3109	536	430.9395	3.556	-0.750	0.0370	-0.751	0.750	0.0450	0.050	7.30	0.87	5.99	7.36	9.06	0.87	5.99	7.34	8.28	0.73	2.999998	4.198764	3.495296	4.179903	3.951615	3.583537	51.487995	51.464165	80.450	78.571400	80.413	78.038605	100.0463	186.472157	200.623848	92.9462	-0.001	-0.001	51487.999	-0.001	100.0000	19.5500	100.0000	16.9518	0.4319	0.8900	0.4762	1.0657	0.4730	1.0536	0.4256	0.9055	0.000000	0.000000	0	0.000000	0.000000	OCV, Discharge CC - R_DC, OCV, Charge CC -CV - R_DC, OCV	LG05oC 00100S3C4 P1a	5
16.10.2021 02:23:19	3717188599.013	109.502	91.902	23.20	16561	SK04A2C614	146	118.1140	537	431.7426	3.541	-0.750	0.0360	-0.750	0.750	0.0460	0.050	7.27	0.83	5.99	7.28	8.98	0.81	5.99	7.34	8.30	0.73	2.999999	4.199502	3.495538	4.180659	3.951868	3.584196	51.394094	51.445976	80.303	78.428106	80.384	78.011024	99.8992	186.109198	200.582894	92.7842	-0.001	-0.001	51394.098	-51.883	100.0811	19.6967	100.0837	17.1032	0.4407	0.8940	0.4752	1.0694	0.4764	1.0589	0.4395	0.9149	0.000000	0.000000	0	0.000000	0.000000	OCV, Discharge CC - R_DC, OCV, Charge CC -CV - R_DC, OCV	LG05oC 00100S3C4 P1a	5
16.10.2021 05:55:48	3717201348.013	109.649	92.049	23.20	16561	SK04A2C614	147	118.9169	538	432.5455	3.514	-0.750	0.0370	-0.751	0.750	0.0450	0.050	7.25	0.83	5.99	7.24	8.97	0.82	5.99	7.36	8.31	0.73	2.999993	4.198528	3.496010	4.179572	3.952751	3.583783	51.389590	51.350362	80.296	78.421233	80.235	77.866038	100.0764	186.098371	200.200993	92.9558	-0.001	0.000	51389.594	-0.001	100.0000	19.7038	100.0000	17.1105	0.4321	0.8906	0.4769	1.0693	0.4755	1.0603	0.4319	0.9113	0.000000	0.000000	0	0.000000	0.000000	OCV, Discharge CC - R_DC, OCV, Charge CC -CV - R_DC, OCV	LG05oC 00100S3C4 P1a	5
16.10.2021 09:26:38	3717213998.013	109.796	92.199	23.20	16561	SK04A2C614	148	119.7204	539	433.3490	3.598	-0.750	0.0360	-0.750	0.750	0.0470	0.050	7.30	0.85	5.98	7.29	8.99	0.81	5.99	7.38	8.32	0.73	2.999981	4.199408	3.495303	4.180292	3.951833	3.584464	51.423481	51.481984	80.349	78.472951	80.441	78.065625	99.8864	186.221191	200.712747	92.7800	0.000	-0.001	51423.486	-58.504	100.0914	19.6508	100.0944	17.0558	0.4321	0.8951	0.4745	1.0656	0.4730	1.0539	0.4293	0.9131	0.000000	0.000000	0	0.000000	0.000000	OCV, Discharge CC - R_DC, OCV, Charge CC -CV - R_DC, OCV	LG05oC 00100S3C4 P1a	5
16.10.2021 13:02:32	3717226952.013	109.946	92.349	23.20	16561	SK04A2C614	149	120.5241	540	434.1527	3.603	-0.750	0.0360	-0.751	0.750	0.0450	0.050	7.26	0.82	5.98	7.25	8.90	0.78	6.00	7.38	8.30	0.70	2.999998	4.198573	3.495712	4.178367	3.951257	3.583698	51.431995	51.379105	80.362	78.485944	80.280	77.909623	100.1029	186.261643	200.300405	92.9911	-0.001	-0.001	51431.999	-0.001	100.0000	19.6375	100.0000	17.0421	0.4359	0.8924	0.4837	1.0691	0.4759	1.0525	0.4277	0.9011	0.000000	0.000000	0	0.000000	0.000000	OCV, Discharge CC - R_DC, OCV, Charge CC -CV - R_DC, OCV	LG05oC 00100S3C4 P1a	5
16.10.2021 16:38:41	3717239921.013	110.096	92.499	23.20	16561	SK04A2C614	150	121.3268	541	434.9554	3.598	-0.750	0.0360	-0.750	0.750	0.0460	0.050	7.26	0.83	5.99	7.24	8.90	0.77	5.99	7.35	8.31	0.73	2.999995	4.199192	3.495914	4.179969	3.951543	3.582326	51.374813	51.426436	80.273	78.398683	80.354	77.981394	99.8996	186.010863	200.519475	92.7645	-0.001	0.000	51374.817	-51.625	100.0807	19.7268	100.0833	17.1343	0.4342	0.8916	0.4813	1.0688	0.4760	1.0575	0.4310	0.9117	0.000000	0.000000	0	0.000000	0.000000	OCV, Discharge CC - R_DC, OCV, Charge CC -CV - R_DC, OCV	LG05oC 00100S3C4 P1a	5
16.10.2021 20:14:32	3717252872.013	110.246	92.648	23.20	16561	SK04A2C614	151	122.1303	542	435.7589	3.594	-0.750	0.0360	-0.750	0.750	0.0460	0.050	7.28	0.84	5.99	7.27	8.96	0.79	5.99	7.37	8.32	0.73	2.999967	4.199418	3.495798	4.180043	3.953874	3.583313	51.421291	51.414024	80.346	78.469609	80.334	77.962573	100.0141	186.207338	200.462500	92.8889	0.000	-0.001	51421.296	-0.001	100.0000	19.6542	100.0000	17.0594	0.4331	0.8934	0.4772	1.0691	0.4761	1.0572	0.4392	0.9197	0.000000	0.000000	0	0.000000	0.000000	OCV, Discharge CC - R_DC, OCV, Charge CC -CV - R_DC, OCV	LG05oC 00100S3C4 P1a	5
16.10.2021 23:50:09	3717265809.013	110.395	92.797	23.20	16561	SK04A2C614	152	122.9353	543	436.5639	3.573	-0.750	0.0370	-0.751	0.750	0.0460	0.050	7.32	0.87	5.99	7.39	9.18	0.87	5.99	7.33	8.24	0.70	2.999990	4.199276	3.495223	4.180571	3.949640	3.583655	51.523300	51.509130	80.505	78.625276	80.483	78.106789	100.0275	186.578608	200.808114	92.9139	-0.001	-0.001	51523.304	-0.001	100.0000	19.4948	100.0000	16.8948	0.4303	0.8965	0.4728	1.0636	0.4716	1.0508	0.4241	0.9102	0.000000	0.000000	0	0.000000	0.000000	OCV, Discharge CC - R_DC, OCV, Charge CC -CV - R_DC, OCV	LG05oC 00100S3C4 P1a	5
17.10.2021 03:24:33	3717278673.013	110.544	92.947	23.20	16561	SK04A2C614	153	123.7375	544	437.3661	3.599	-0.750	0.0370	-0.750	0.750	0.0460	0.050	7.24	0.79	5.99	7.26	8.86	0.76	5.99	7.34	8.25	0.70	2.999999	4.199675	3.496140	4.180143	3.951949	3.583822	51.341305	51.355241	80.221	78.347549	80.243	77.873436	99.9729	185.936129	200.252044	92.8511	-0.001	-0.001	51341.309	-13.938	100.0218	19.7792	100.0225	17.1884	0.4317	0.8926	0.4806	1.0737	0.4737	1.0582	0.4208	0.9037	0.000000	0.000000	0	0.000000	0.000000	OCV, Discharge CC - R_DC, OCV, Charge CC -CV - R_DC, OCV	LG05oC 00100S3C4 P1a	5
17.10.2021 07:00:28	3717291628.013	110.694	93.096	23.20	16561	SK04A2C614	154	124.5404	545	438.1690	3.563	-0.750	0.0360	-0.751	0.750	0.0460	0.050	7.26	0.84	5.99	7.27	8.96	0.81	5.99	7.37	8.30	0.73	2.999986	4.199561	3.495905	4.180169	3.950466	3.584103	51.384253	51.381156	80.288	78.413089	80.283	77.912733	100.0060	186.075135	200.340787	92.8793	-0.001	-0.001	51384.257	-0.001	100.0000	19.7121	100.0000	17.1191	0.4246	0.8913	0.4751	1.0681	0.4695	1.0552	0.4331	0.9097	0.000000	0.000000	0	0.000000	0.000000	OCV, Discharge CC - R_DC, OCV, Charge CC -CV - R_DC, OCV	LG05oC 00100S3C4 P1a	5
17.10.2021 10:34:13	3717304453.013	110.843	93.245	23.20	16561	SK04A2C614	155	125.3433	546	438.9719	3.580	-0.750	0.0360	-0.750	0.750	0.0470	0.050	7.29	0.83	5.98	7.32	9.02	0.81	5.99	7.41	8.30	0.72	2.999989	4.199407	3.495913	4.180256	3.951239	3.583702	51.389418	51.390188	80.296	78.420970	80.297	77.926429	99.9985	186.095606	200.366227	92.8777	-0.001	0.000	51389.422	-0.772	100.0012	19.7040	100.0012	17.1108	0.4320	0.8913	0.4818	1.0705	0.4784	1.0585	0.4291	0.9062	0.000000	0.000000	0	0.000000	0.000000	OCV, Discharge CC - R_DC, OCV, Charge CC -CV - R_DC, OCV	LG05oC 00100S3C4 P1a	5
17.10.2021 14:09:01	3717317341.013	110.992	93.395	23.20	16561	SK04A2C614	156	126.1455	547	439.7741	3.600	-0.750	0.0360	-0.750	0.750	0.0450	0.050	7.25	0.81	5.98	7.27	8.90	0.76	5.99	7.37	8.30	0.73	2.999997	4.199326	3.496123	4.180012	3.951693	3.582981	51.339739	51.357067	80.218	78.345160	80.245	77.876205	99.9663	185.914910	200.254518	92.8393	0.000	-0.001	51339.744	-17.329	100.0271	19.7816	100.0280	17.1909	0.4319	0.8937	0.4784	1.0694	0.4688	1.0536	0.4286	0.9118	0.000000	0.000000	0	0.000000	0.000000	OCV, Discharge CC - R_DC, OCV, Charge CC -CV - R_DC, OCV	LG05oC 00100S3C4 P1a	5
17.10.2021 17:45:02	3717330302.013	111.142	93.544	23.20	16561	SK04A2C614	157	126.9482	548	440.5768	3.581	-0.750	0.0370	-0.751	0.750	0.0450	0.050	7.29	0.84	5.98	7.28	8.96	0.80	5.99	7.40	8.38	0.76	2.999995	4.198598	3.495954	4.179055	3.952442	3.583626	51.372340	51.333289	80.269	78.394909	80.208	77.840149	100.0761	186.021559	200.136158	92.9475	-0.001	0.001	51372.344	-0.001	100.0000	19.7307	100.0000	17.1383	0.4311	0.8884	0.4721	1.0645	0.4677	1.0522	0.4262	0.9046	0.000000	0.000000	0	0.000000	0.000000	OCV, Discharge CC - R_DC, OCV, Charge CC -CV - R_DC, OCV	LG05oC 00100S3C4 P1a	5
17.10.2021 21:19:54	3717343194.013	111.291	93.695	23.20	16561	SK04A2C614	158	127.7506	549	441.3792	3.616	-0.750	0.0360	-0.751	0.750	0.0450	0.050	7.29	0.85	6.00	7.33	9.01	0.83	5.99	7.42	8.38	0.74	2.999991	4.199002	3.496053	4.179594	3.951647	3.582204	51.350450	51.381877	80.235	78.361505	80.284	77.913826	99.9388	185.931914	200.326144	92.8146	0.001	-0.001	51350.456	-31.426	100.0491	19.7649	100.0507	17.1736	0.4370	0.8943	0.4799	1.0674	0.4743	1.0525	0.4326	0.9110	0.000000	0.000000	0	0.000000	0.000000	OCV, Discharge CC - R_DC, OCV, Charge CC -CV - R_DC, OCV	LG05oC 00100S3C4 P1a	5
18.10.2021 00:56:52	3717356212.013	111.442	93.843	23.20	16561	SK04A2C614	159	128.5524	550	442.1810	3.553	-0.750	0.0370	-0.751	0.750	0.0460	0.050	7.25	0.81	5.99	7.30	8.92	0.80	5.99	7.35	8.26	0.69	2.999989	4.199338	3.496478	4.179987	3.953628	3.583023	51.315439	51.305718	80.180	78.308077	80.165	77.798341	100.0189	185.815960	200.050860	92.8844	-0.001	-0.001	51315.443	-0.001	100.0000	19.8196	100.0000	17.2301	0.4276	0.8945	0.4800	1.0751	0.4746	1.0568	0.4286	0.9098	0.000000	0.000000	0	0.000000	0.000000	OCV, Discharge CC - R_DC, OCV, Charge CC -CV - R_DC, OCV	LG05oC 00100S3C4 P1a	5
18.10.2021 04:30:01	3717369001.013	111.590	93.991	23.20	16561	SK04A2C614	160	129.3549	551	442.9835	3.561	-0.750	0.0360	-0.751	0.750	0.0470	0.050	7.31	0.84	5.99	7.34	8.98	0.81	5.99	7.40	8.36	0.74	2.999993	4.199061	3.495924	4.180281	3.951855	3.582476	51.360333	51.366259	80.251	78.376586	80.260	77.890144	99.9885	185.965699	200.274290	92.8555	-0.001	-0.001	51360.337	-5.928	100.0093	19.7495	100.0096	17.1577	0.4314	0.8936	0.4836	1.0687	0.4765	1.0571	0.4299	0.9084	0.000000	0.000000	0	0.000000	0.000000	OCV, Discharge CC - R_DC, OCV, Charge CC -CV - R_DC, OCV	LG05oC 00100S3C4 P1a	5
18.10.2021 08:03:41	3717381821.013	111.738	94.139	23.20	16561	SK04A2C614	161	130.1576	552	443.7862	3.544	-0.750	0.0360	-0.750	0.750	0.0450	0.050	7.31	0.84	5.99	7.32	8.96	0.80	5.99	7.40	8.32	0.72	2.999994	4.199547	3.495711	4.180850	3.952585	3.583970	51.371733	51.398044	80.268	78.393983	80.309	77.938341	99.9488	186.022639	200.399711	92.8258	-0.001	-0.001	51371.737	-26.313	100.0411	19.7317	100.0424	17.1393	0.4293	0.8910	0.4762	1.0649	0.4696	1.0496	0.4360	0.9174	0.000000	0.000000	0	0.000000	0.000000	OCV, Discharge CC - R_DC, OCV, Charge CC -CV - R_DC, OCV	LG05oC 00100S3C4 P1a	5
18.10.2021 11:36:20	3717394580.013	111.886	94.287	23.20	16561	SK04A2C614	162	130.9602	553	444.5888	3.559	-0.750	0.0370	-0.750	0.750	0.0450	0.050	7.26	0.81	5.99	7.29	8.95	0.78	5.99	7.34	8.26	0.70	2.999991	4.198274	3.496239	4.179412	3.953108	3.585190	51.366891	51.286177	80.261	78.386594	80.135	77.768710	100.1574	186.006741	199.966845	93.0188	-0.001	0.001	51366.895	-0.001	100.0000	19.7392	100.0000	17.1471	0.4317	0.8997	0.4739	1.0664	0.4736	1.0549	0.4293	0.9144	0.000000	0.000000	0	0.000000	0.000000	OCV, Discharge CC - R_DC, OCV, Charge CC -CV - R_DC, OCV	LG05oC 00100S3C4 P1a	5
18.10.2021 15:09:51	3717407391.013	112.034	94.436	23.20	16561	SK04A2C614	163	131.7614	554	445.3900	3.578	-0.750	0.0360	-0.751	0.750	0.0460	0.050	7.26	0.82	6.00	7.28	8.98	0.79	5.99	7.36	8.27	0.71	2.999996	4.199441	3.496081	4.180585	3.951578	3.583249	51.277341	51.326069	80.121	78.249939	80.197	77.829201	99.9051	185.645939	200.141608	92.7573	0.001	0.000	51277.347	-48.727	100.0761	19.8791	100.0786	17.2916	0.4300	0.8923	0.4802	1.0722	0.4778	1.0592	0.4322	0.9089	0.000000	0.000000	0	0.000000	0.000000	OCV, Discharge CC - R_DC, OCV, Charge CC -CV - R_DC, OCV	LG05oC 00100S3C4 P1a	5
