Repository: ife-bat/MachineLearning

# In this thesis, ML models were made for two different datasets. The code for the MIT data models can be found in SeversonReproduced.ipynb and NewModelMIT.ipynb. For the IFE data, it can be found in IFE_ML.ipynb.

File: data/IFE/interim/Cell_ID_SK04A2C614/Cell_ID_SK04A2C614_Lot_594.txt (part 9 of 15)
Date and Time	Time stamp	Total time (days)	Total test time (days)	Position	Tasks	CellUnit	Cycle - actual	Cycle - normalized	Cycle - total	Cycle - total - normalized	Cycle length (h)	Current_dch (C)	Current_dch std dev (C)	Current_dch_end (C)	Current_cha (C)	Current_cha std dev (C)	Current_cha_end (C)	Temp avg (°C)	Temp std dev (°C)	Temp dch start (°C)	Temp dch avg (°C)	Temp dch max (°C)	Temp dch std dev (°C)	Temp cha start (°C)	Temp cha avg (°C)	Temp cha max (°C)	Temp cha std dev (°C)	Voltage EoD (V)	Voltage EoC (V)	Voltage EoD ocv (V)	Voltage EoC ocv (V)	Voltage charge avg (V)	Voltage discharge avg (V)	Ah_dch (Ah)	Ah_cha (Ah)	Ah_dch (nominal) (%)	Ah_dch (C20 first) (%)	Ah_cha (nominal) (%)	Ah_cha (C20 first) (%)	CE (%)	Wh_dch (Wh)	Wh_cha (Wh)	Efficiency (%)	Ah_balance start (mAh)	Ah_balance end (mAh)	Ah_balance max (mAh)	Ah_balance min (mAh)	SoC - max (nom) (%)	SoC - min (nom) (%)	SoC - max (C20 last) (%)	SoC - min (C20 last) (%)	R_DC 0ms EoC (mOhm)	R_DC 50ms EoC (mOhm)	R_DC 0ms EoD (mOhm)	R_DC 50ms EoD (mOhm)	R_DC 0ms SoC50 dch (mOhm)	R_DC 50ms Soc50 dch (mOhm)	R_DC 0ms SoC50 cha (mOhm)	R_DC 50ms Soc50 cha (mOhm)	Shunt voltage dch (µV)	Shunt voltage cha (µV)	CE Shunt 	Ah_cha slippage (Ah)	Ah_dch slippage (Ah)	Cycle type	TestRegime	TestRegime version
18.10.2021 18:44:30	3717420270.013	112.183	94.584	23.20	16561	SK04A2C614	164	132.5634	555	446.1920	3.557	-0.750	0.0370	-0.751	0.750	0.0460	0.050	7.29	0.83	5.99	7.29	8.95	0.79	5.99	7.42	8.36	0.73	2.999994	4.199154	3.495767	4.179510	3.951797	3.583998	51.332076	51.309590	80.206	78.333466	80.171	77.804213	100.0438	185.870524	200.048805	92.9126	0.000	-0.001	51332.081	-0.001	100.0000	19.7936	100.0000	17.2033	0.4284	0.8917	0.4776	1.0659	0.4703	1.0513	0.4264	0.9038	0.000000	0.000000	0	0.000000	0.000000	OCV, Discharge CC - R_DC, OCV, Charge CC -CV - R_DC, OCV	LG05oC 00100S3C4 P1a	5
18.10.2021 22:17:55	3717433075.013	112.331	94.735	23.20	16561	SK04A2C614	165	133.3652	556	446.9938	3.619	-0.750	0.0360	-0.751	0.750	0.0460	0.050	7.29	0.83	5.99	7.32	8.96	0.79	6.01	7.43	8.52	0.76	2.999976	4.198921	3.495870	4.179273	3.952415	3.582996	51.313463	51.340174	80.177	78.305062	80.219	77.850589	99.9480	185.802220	200.185178	92.8152	-0.001	-0.001	51313.467	-26.712	100.0417	19.8227	100.0431	17.2333	0.4350	0.8892	0.4750	1.0683	0.4725	1.0520	0.4333	0.9115	0.000000	0.000000	0	0.000000	0.000000	OCV, Discharge CC - R_DC, OCV, Charge CC -CV - R_DC, OCV	LG05oC 00100S3C4 P1a	5
19.10.2021 01:55:02	3717446102.013	112.482	94.884	23.20	16561	SK04A2C614	166	134.1672	557	447.7958	3.558	-0.750	0.0370	-0.751	0.750	0.0450	0.050	7.28	0.83	5.99	7.30	8.95	0.80	5.99	7.39	8.36	0.75	2.999998	4.199666	3.495844	4.180535	3.952268	3.583598	51.323801	51.330277	80.193	78.320838	80.204	77.835582	99.9874	185.811769	200.162335	92.8305	-0.001	0.000	51323.805	-6.477	100.0101	19.8066	100.0104	17.2166	0.4263	0.8902	0.4764	1.0675	0.4709	1.0545	0.4266	0.9111	0.000000	0.000000	0	0.000000	0.000000	OCV, Discharge CC - R_DC, OCV, Charge CC -CV - R_DC, OCV	LG05oC 00100S3C4 P1a	5
19.10.2021 05:28:30	3717458910.013	112.630	95.032	23.20	16561	SK04A2C614	167	134.9690	558	448.5976	3.556	-0.750	0.0370	-0.751	0.750	0.0460	0.050	7.27	0.82	5.99	7.29	8.94	0.79	5.99	7.36	8.27	0.71	2.999971	4.199660	3.495902	4.180342	3.951852	3.583388	51.317605	51.315433	80.184	78.311383	80.180	77.813073	100.0042	185.809531	200.096123	92.8601	0.000	-0.001	51317.610	-0.001	100.0000	19.8162	100.0000	17.2266	0.4335	0.8948	0.4788	1.0683	0.4750	1.0536	0.4312	0.9109	0.000000	0.000000	0	0.000000	0.000000	OCV, Discharge CC - R_DC, OCV, Charge CC -CV - R_DC, OCV	LG05oC 00100S3C4 P1a	5
19.10.2021 09:01:51	3717471711.013	112.778	95.180	23.20	16561	SK04A2C614	168	135.7705	559	449.3991	3.549	-0.750	0.0360	-0.750	0.750	0.0460	0.050	7.28	0.82	5.99	7.30	8.98	0.78	5.99	7.36	8.28	0.71	2.999998	4.199487	3.496181	4.180334	3.952332	3.583575	51.295328	51.288526	80.149	78.277388	80.138	77.772272	100.0133	185.738132	199.985702	92.8757	-0.001	-0.001	51295.332	-0.001	100.0000	19.8510	100.0000	17.2625	0.4327	0.8939	0.4706	1.0666	0.4704	1.0525	0.4457	0.9209	0.000000	0.000000	0	0.000000	0.000000	OCV, Discharge CC - R_DC, OCV, Charge CC -CV - R_DC, OCV	LG05oC 00100S3C4 P1a	5
19.10.2021 12:34:49	3717484489.013	112.926	95.327	23.20	16561	SK04A2C614	169	136.5732	560	450.2018	3.544	-0.750	0.0360	-0.750	0.750	0.0460	0.050	7.33	0.86	5.99	7.43	9.09	0.87	5.99	7.38	8.34	0.74	3.000000	4.199597	3.495209	4.180466	3.951827	3.582825	51.373328	51.385440	80.271	78.396417	80.290	77.919229	99.9764	186.040986	200.358034	92.8543	-0.001	0.000	51373.332	-12.113	100.0189	19.7292	100.0195	17.1367	0.4357	0.8917	0.4713	1.0633	0.4648	1.0445	0.4328	0.9116	0.000000	0.000000	0	0.000000	0.000000	OCV, Discharge CC - R_DC, OCV, Charge CC -CV - R_DC, OCV	LG05oC 00100S3C4 P1a	5
19.10.2021 16:07:26	3717497246.013	113.074	95.474	23.20	16561	SK04A2C614	170	137.3754	561	451.0040	3.516	-0.750	0.0360	-0.751	0.750	0.0450	0.050	7.32	0.86	5.97	7.31	9.04	0.83	5.98	7.44	8.40	0.76	2.999992	4.199442	3.495846	4.180630	3.950860	3.582915	51.339561	51.342847	80.218	78.344888	80.223	77.854642	99.9936	185.879319	200.187859	92.8524	0.000	0.000	51339.566	-3.286	100.0051	19.7819	100.0053	17.1912	0.4334	0.8871	0.4775	1.0670	0.4720	1.0526	0.4315	0.9053	0.000000	0.000000	0	0.000000	0.000000	OCV, Discharge CC - R_DC, OCV, Charge CC -CV - R_DC, OCV	LG05oC 00100S3C4 P1a	5
19.10.2021 19:38:24	3717509904.013	113.220	95.624	23.20	16561	SK04A2C614	171	138.1773	562	451.8059	3.604	-0.750	0.0360	-0.751	0.750	0.0460	0.050	7.31	0.84	5.99	7.35	9.04	0.81	5.99	7.41	8.34	0.73	2.999999	4.199422	3.496052	4.180124	3.951676	3.583411	51.326501	51.329871	80.198	78.324958	80.203	77.834966	99.9934	185.842066	200.167844	92.8431	0.000	-0.001	51326.506	-3.371	100.0053	19.8023	100.0054	17.2123	0.4251	0.8899	0.4796	1.0663	0.4729	1.0527	0.4300	0.9086	0.000000	0.000000	0	0.000000	0.000000	OCV, Discharge CC - R_DC, OCV, Charge CC -CV - R_DC, OCV	LG05oC 00100S3C4 P1a	5
19.10.2021 23:14:39	3717522879.013	113.371	95.773	23.20	16561	SK04A2C614	172	138.9792	563	452.6078	3.576	-0.750	0.0360	-0.751	0.750	0.0460	0.050	7.32	0.83	5.99	7.34	9.00	0.80	5.99	7.45	8.36	0.70	2.999994	4.199490	3.496146	4.180283	3.951874	3.583862	51.320143	51.310936	80.188	78.315256	80.173	77.806254	100.0179	185.822653	200.069849	92.8789	-0.001	0.000	51320.147	-0.001	100.0000	19.8123	100.0000	17.2225	0.4293	0.8902	0.4827	1.0658	0.4765	1.0514	0.4295	0.9117	0.000000	0.000000	0	0.000000	0.000000	OCV, Discharge CC - R_DC, OCV, Charge CC -CV - R_DC, OCV	LG05oC 00100S3C4 P1a	5
20.10.2021 02:49:13	3717535753.013	113.520	95.919	23.20	16561	SK04A2C614	173	139.7814	564	453.4100	3.515	-0.750	0.0370	-0.750	0.750	0.0470	0.050	7.35	0.88	5.97	7.33	9.04	0.85	5.99	7.43	8.44	0.77	2.999992	4.199081	3.495658	4.180396	3.950987	3.584030	51.337553	51.334296	80.215	78.341824	80.210	77.841676	100.0063	185.865974	200.163453	92.8571	0.000	0.000	51337.558	0.000	100.0000	19.7851	100.0000	17.1944	0.4347	0.8873	0.4744	1.0625	0.4732	1.0505	0.4275	0.9052	0.000000	0.000000	0	0.000000	0.000000	OCV, Discharge CC - R_DC, OCV, Charge CC -CV - R_DC, OCV	LG05oC 00100S3C4 P1a	5
20.10.2021 06:20:08	3717548408.013	113.666	96.066	23.20	16561	SK04A2C614	174	140.5833	565	454.2119	3.525	-0.750	0.0370	-0.751	0.750	0.0450	0.050	7.35	0.87	5.98	7.32	9.03	0.82	5.99	7.47	8.45	0.78	2.999992	4.199274	3.495739	4.180454	3.950423	3.586130	51.322612	51.330092	80.192	78.319024	80.203	77.835301	99.9854	185.819991	200.139959	92.8450	0.000	-0.001	51322.617	-7.481	100.0117	19.8084	100.0121	17.2185	0.4296	0.8857	0.4777	1.0637	0.4683	1.0468	0.4320	0.9076	0.000000	0.000000	0	0.000000	0.000000	OCV, Discharge CC - R_DC, OCV, Charge CC -CV - R_DC, OCV	LG05oC 00100S3C4 P1a	5
20.10.2021 09:51:39	3717561099.013	113.813	96.220	23.20	16561	SK04A2C614	175	141.3855	566	455.0141	3.694	-0.750	0.0360	-0.750	0.750	0.0470	0.050	7.27	0.86	5.99	7.34	9.04	0.83	5.99	7.38	8.32	0.73	2.999996	4.199394	3.495847	4.178586	3.952603	3.583729	51.342770	51.336717	80.223	78.349785	80.214	77.845347	100.0118	185.880827	200.193124	92.8508	-0.001	-0.001	51342.774	-0.001	100.0000	19.7769	100.0000	17.1860	0.4415	0.8919	0.4805	1.0634	0.4772	1.0507	0.4349	0.9091	0.000000	0.000000	0	0.000000	0.000000	OCV, Discharge CC - R_DC, OCV, Charge CC -CV - R_DC, OCV	LG05oC 00100S3C4 P1a	5
20.10.2021 13:33:18	3717574398.013	113.967	96.368	23.20	16561	SK04A2C614	176	142.1873	567	455.8159	3.552	-0.750	0.0360	-0.750	0.750	0.0460	0.050	7.30	0.87	5.99	7.25	9.00	0.83	5.99	7.41	8.42	0.78	2.999992	4.198573	3.495989	4.179224	3.951084	3.583997	51.313305	51.267496	80.177	78.304821	80.105	77.740383	100.0894	185.719302	199.904361	92.9041	-0.001	0.000	51313.309	-0.001	100.0000	19.8230	100.0000	17.2335	0.4256	0.8876	0.4758	1.0633	0.4741	1.0544	0.4272	0.9072	0.000000	0.000000	0	0.000000	0.000000	OCV, Discharge CC - R_DC, OCV, Charge CC -CV - R_DC, OCV	LG05oC 00100S3C4 P1a	5
20.10.2021 17:06:25	3717587185.013	114.115	96.515	23.20	16561	SK04A2C614	177	142.9882	568	456.6168	3.527	-0.750	0.0360	-0.750	0.750	0.0470	0.050	7.28	0.86	5.99	7.27	9.06	0.83	5.99	7.39	8.38	0.76	3.000000	4.199194	3.495708	4.180157	3.950505	3.583924	51.256216	51.298721	80.088	78.217702	80.154	77.787731	99.9171	185.522646	200.049169	92.7385	0.000	0.000	51256.221	-42.506	100.0664	19.9122	100.0686	17.3256	0.4326	0.8931	0.4755	1.0634	0.4724	1.0527	0.4334	0.9129	0.000000	0.000000	0	0.000000	0.000000	OCV, Discharge CC - R_DC, OCV, Charge CC -CV - R_DC, OCV	LG05oC 00100S3C4 P1a	5
20.10.2021 20:38:01	3717599881.013	114.262	96.665	23.20	16561	SK04A2C614	178	143.7900	569	457.4186	3.597	-0.750	0.0360	-0.750	0.750	0.0460	0.050	7.31	0.86	5.99	7.36	9.06	0.85	5.99	7.38	8.34	0.73	2.999998	4.199536	3.495804	4.180402	3.951688	3.583105	51.319018	51.324931	80.186	78.313539	80.195	77.827475	99.9885	185.785631	200.156909	92.8200	0.000	0.000	51319.023	-5.913	100.0092	19.8140	100.0095	17.2243	0.4293	0.8927	0.4788	1.0657	0.4740	1.0515	0.4289	0.9137	0.000000	0.000000	0	0.000000	0.000000	OCV, Discharge CC - R_DC, OCV, Charge CC -CV - R_DC, OCV	LG05oC 00100S3C4 P1a	5
21.10.2021 00:13:49	3717612829.013	114.412	96.815	23.20	16561	SK04A2C614	179	144.5910	570	458.2196	3.599	-0.750	0.0370	-0.751	0.750	0.0460	0.050	7.29	0.86	5.99	7.24	9.04	0.83	5.99	7.37	8.35	0.75	2.999996	4.199662	3.496439	4.179942	3.951612	3.583499	51.265063	51.265887	80.102	78.231203	80.103	77.737943	99.9984	185.563432	199.949211	92.8053	0.000	0.000	51265.068	-0.824	100.0013	19.8983	100.0013	17.3114	0.4292	0.8888	0.4764	1.0682	0.4747	1.0564	0.4304	0.9106	0.000000	0.000000	0	0.000000	0.000000	OCV, Discharge CC - R_DC, OCV, Charge CC -CV - R_DC, OCV	LG05oC 00100S3C4 P1a	5
21.10.2021 03:49:44	3717625784.013	114.562	96.962	23.20	16561	SK04A2C614	180	145.3928	571	459.0214	3.526	-0.750	0.0360	-0.751	0.750	0.0460	0.050	7.29	0.85	5.99	7.28	9.01	0.82	5.99	7.36	8.32	0.73	2.999993	4.199095	3.495722	4.180378	3.951469	3.585020	51.313082	51.299503	80.177	78.304481	80.155	77.788917	100.0265	185.742274	200.055907	92.8452	0.000	0.000	51313.087	0.000	100.0000	19.8233	100.0000	17.2339	0.4329	0.8946	0.4745	1.0629	0.4738	1.0528	0.4335	0.9142	0.000000	0.000000	0	0.000000	0.000000	OCV, Discharge CC - R_DC, OCV, Charge CC -CV - R_DC, OCV	LG05oC 00100S3C4 P1a	5
21.10.2021 07:21:18	3717638478.013	114.709	97.111	23.20	16561	SK04A2C614	181	146.1931	572	459.8217	3.577	-0.750	0.0360	-0.750	0.750	0.0460	0.050	7.25	0.80	5.99	7.26	8.87	0.76	5.99	7.33	8.26	0.71	2.999976	4.199196	3.496450	4.180224	3.953235	3.583467	51.219510	51.217629	80.030	78.161688	80.028	77.664766	100.0037	185.418615	199.760797	92.8203	0.000	-0.001	51219.515	-0.001	100.0000	19.9695	100.0000	17.3848	0.4359	0.8952	0.4784	1.0705	0.4740	1.0555	0.4375	0.9141	0.000000	0.000000	0	0.000000	0.000000	OCV, Discharge CC - R_DC, OCV, Charge CC -CV - R_DC, OCV	LG05oC 00100S3C4 P1a	5
21.10.2021 10:55:55	3717651355.013	114.858	97.258	23.20	16561	SK04A2C614	182	146.9936	573	460.6222	3.530	-0.750	0.0360	-0.750	0.750	0.0450	0.050	7.27	0.83	5.99	7.25	8.98	0.80	5.99	7.35	8.36	0.75	2.999996	4.199257	3.496274	4.180588	3.952710	3.583522	51.231322	51.234113	80.049	78.179714	80.053	77.689762	99.9946	185.441472	199.829504	92.7998	-0.001	-0.001	51231.326	-2.792	100.0044	19.9511	100.0045	17.3658	0.4393	0.8962	0.4778	1.0673	0.4738	1.0559	0.4363	0.9142	0.000000	0.000000	0	0.000000	0.000000	OCV, Discharge CC - R_DC, OCV, Charge CC -CV - R_DC, OCV	LG05oC 00100S3C4 P1a	5
21.10.2021 14:27:43	3717664063.013	115.005	97.408	23.20	16561	SK04A2C614	183	147.7947	574	461.4233	3.590	-0.750	0.0360	-0.750	0.750	0.0450	0.050	7.28	0.85	5.99	7.29	9.01	0.82	5.99	7.37	8.30	0.72	2.999975	4.199630	3.496046	4.179647	3.952893	3.584320	51.270050	51.262535	80.109	78.238813	80.098	77.732860	100.0147	185.598211	199.918106	92.8371	-0.001	-0.001	51270.054	-0.001	100.0000	19.8905	100.0000	17.3033	0.4296	0.8896	0.4781	1.0672	0.4746	1.0570	0.4333	0.9137	0.000000	0.000000	0	0.000000	0.000000	OCV, Discharge CC - R_DC, OCV, Charge CC -CV - R_DC, OCV	LG05oC 00100S3C4 P1a	5
21.10.2021 18:03:06	3717676986.013	115.154	97.559	23.20	16561	SK04A2C614	184	148.5953	575	462.2239	3.630	-0.750	0.0370	-0.750	0.750	0.0450	0.050	7.29	0.84	5.98	7.32	8.98	0.81	5.99	7.38	8.36	0.73	2.999990	4.199177	3.496536	4.179588	3.953986	3.580823	51.241074	51.246241	80.064	78.194595	80.072	77.708152	99.9899	185.481370	199.869136	92.8014	-0.001	-0.001	51241.078	-5.169	100.0081	19.9358	100.0083	17.3501	0.4306	0.8944	0.4761	1.0613	0.4726	1.0526	0.4350	0.9140	0.000000	0.000000	0	0.000000	0.000000	OCV, Discharge CC - R_DC, OCV, Charge CC -CV - R_DC, OCV	LG05oC 00100S3C4 P1a	5
21.10.2021 21:40:54	3717690054.013	115.305	97.709	23.20	16561	SK04A2C614	185	149.3959	576	463.0245	3.594	-0.750	0.0360	-0.750	0.750	0.0460	0.050	7.28	0.83	5.99	7.26	9.02	0.81	5.99	7.37	8.32	0.73	2.999999	4.199563	3.496236	4.180033	3.951150	3.583268	51.234954	51.235506	80.055	78.185256	80.055	77.691874	99.9989	185.442384	199.831429	92.7994	-0.001	0.000	51234.958	-0.554	100.0009	19.9454	100.0009	17.3599	0.4307	0.8919	0.4746	1.0631	0.4703	1.0500	0.4267	0.9076	0.000000	0.000000	0	0.000000	0.000000	OCV, Discharge CC - R_DC, OCV, Charge CC -CV - R_DC, OCV	LG05oC 00100S3C4 P1a	5
22.10.2021 01:16:32	3717702992.013	115.455	97.856	23.20	16561	SK04A2C614	186	150.1970	577	463.8256	3.547	-0.750	0.0370	-0.750	0.750	0.0460	0.050	7.31	0.84	5.99	7.37	9.05	0.83	5.99	7.37	8.30	0.72	2.999996	4.199186	3.495914	4.180251	3.950905	3.584905	51.269096	51.258566	80.108	78.237357	80.092	77.726841	100.0205	185.612790	199.906084	92.8500	0.000	0.000	51269.101	0.000	100.0000	19.8920	100.0000	17.3049	0.4381	0.8961	0.4756	1.0635	0.4716	1.0468	0.4305	0.9117	0.000000	0.000000	0	0.000000	0.000000	OCV, Discharge CC - R_DC, OCV, Charge CC -CV - R_DC, OCV	LG05oC 00100S3C4 P1a	5
22.10.2021 04:49:23	3717715763.013	115.603	98.005	23.20	16561	SK04A2C614	187	150.9972	578	464.6258	3.565	-0.750	0.0360	-0.751	0.750	0.0460	0.050	7.28	0.83	5.99	7.32	8.95	0.79	5.99	7.36	8.30	0.72	2.999979	4.199512	3.496071	4.180053	3.950523	3.582751	51.215114	51.219501	80.024	78.154980	80.030	77.667605	99.9914	185.391410	199.775537	92.7999	0.000	0.000	51215.119	-4.388	100.0069	19.9764	100.0071	17.3919	0.4261	0.8958	0.4805	1.0630	0.4737	1.0499	0.4259	0.9098	0.000000	0.000000	0	0.000000	0.000000	OCV, Discharge CC - R_DC, OCV, Charge CC -CV - R_DC, OCV	LG05oC 00100S3C4 P1a	5
22.10.2021 08:23:17	3717728597.013	115.752	98.153	23.20	16561	SK04A2C614	188	151.7968	579	465.4254	3.545	-0.750	0.0370	-0.750	0.750	0.0460	0.050	7.28	0.83	5.99	7.27	8.92	0.79	5.99	7.37	8.34	0.74	2.999982	4.199396	3.496601	4.180272	3.949032	3.582753	51.174664	51.174514	79.960	78.093253	79.960	77.599388	100.0003	185.225963	199.599363	92.7989	0.000	0.000	51174.669	0.000	100.0000	20.0396	100.0000	17.4572	0.4315	0.8923	0.4726	1.0647	0.4687	1.0517	0.4355	0.9136	0.000000	0.000000	0	0.000000	0.000000	OCV, Discharge CC - R_DC, OCV, Charge CC -CV - R_DC, OCV	LG05oC 00100S3C4 P1a	5
22.10.2021 11:55:58	3717741358.013	115.899	98.305	23.20	16561	SK04A2C614	189	152.5971	580	466.2257	3.647	-0.750	0.0360	-0.750	0.750	0.0450	0.050	7.24	0.84	5.99	7.27	9.02	0.82	5.99	7.32	8.27	0.72	2.999984	4.199286	3.496600	4.179989	3.953316	3.584030	51.219098	51.203691	80.030	78.161060	80.006	77.643631	100.0301	185.394005	199.718351	92.8277	0.000	-0.001	51219.103	-0.001	100.0000	19.9702	100.0000	17.3855	0.4285	0.8933	0.4758	1.0664	0.4735	1.0536	0.4320	0.9119	0.000000	0.000000	0	0.000000	0.000000	OCV, Discharge CC - R_DC, OCV, Charge CC -CV - R_DC, OCV	LG05oC 00100S3C4 P1a	5
22.10.2021 15:34:48	3717754488.013	116.051	98.457	23.20	16561	SK04A2C614	190	153.3974	581	467.0260	3.659	-0.750	0.0360	-0.751	0.750	0.0450	0.050	7.29	0.84	5.99	7.33	9.01	0.80	5.99	7.34	8.30	0.73	2.999988	4.199114	3.496392	4.179247	3.953358	3.583631	51.219125	51.238636	80.030	78.161101	80.060	77.696620	99.9619	185.399329	199.857537	92.7657	-0.001	-0.001	51219.129	-19.513	100.0305	19.9701	100.0315	17.3855	0.4316	0.8976	0.4759	1.0635	0.4701	1.0505	0.4340	0.9145	0.000000	0.000000	0	0.000000	0.000000	OCV, Discharge CC - R_DC, OCV, Charge CC -CV - R_DC, OCV	LG05oC 00100S3C4 P1a	5
22.10.2021 19:14:21	3717767661.013	116.204	98.607	23.20	16561	SK04A2C614	191	154.1974	582	467.8260	3.591	-0.750	0.0360	-0.751	0.750	0.0470	0.050	7.30	0.84	5.99	7.28	8.96	0.79	6.00	7.41	8.38	0.76	2.999988	4.199350	3.496448	4.179539	3.953214	3.583569	51.197399	51.202409	79.996	78.127947	80.004	77.641687	99.9902	185.309908	199.698320	92.7949	-0.001	0.000	51197.403	-5.012	100.0078	20.0041	100.0081	17.4205	0.4347	0.8929	0.4725	1.0621	0.4717	1.0503	0.4324	0.9124	0.000000	0.000000	0	0.000000	0.000000	OCV, Discharge CC - R_DC, OCV, Charge CC -CV - R_DC, OCV	LG05oC 00100S3C4 P1a	5
22.10.2021 22:49:48	3717780588.013	116.353	98.755	23.20	16561	SK04A2C614	192	154.9976	583	468.6262	3.571	-0.750	0.0360	-0.751	0.750	0.0460	0.050	7.30	0.84	5.99	7.29	8.97	0.81	6.00	7.41	8.31	0.74	2.999989	4.199390	3.496288	4.180288	3.951975	3.582343	51.212526	51.209000	80.020	78.151031	80.014	77.651681	100.0069	185.351174	199.727462	92.8020	0.000	0.000	51212.531	0.000	100.0000	19.9804	100.0000	17.3961	0.4355	0.8985	0.4779	1.0606	0.4709	1.0502	0.4304	0.9139	0.000000	0.000000	0	0.000000	0.000000	OCV, Discharge CC - R_DC, OCV, Charge CC -CV - R_DC, OCV	LG05oC 00100S3C4 P1a	5
23.10.2021 02:24:04	3717793444.013	116.502	98.906	23.20	16561	SK04A2C614	193	155.7974	584	469.4260	3.605	-0.750	0.0370	-0.750	0.750	0.0440	0.050	7.26	0.82	5.98	7.33	9.01	0.81	5.99	7.32	8.24	0.71	2.999997	4.199234	3.496611	4.179287	3.954216	3.584524	51.192108	51.178320	79.988	78.119873	79.966	77.605159	100.0269	185.301000	199.626058	92.8241	0.000	0.000	51192.113	0.000	100.0000	20.0123	100.0000	17.4290	0.4319	0.8940	0.4754	1.0655	0.4735	1.0513	0.4358	0.9172	0.000000	0.000000	0	0.000000	0.000000	OCV, Discharge CC - R_DC, OCV, Charge CC -CV - R_DC, OCV	LG05oC 00100S3C4 P1a	5
23.10.2021 06:00:22	3717806422.013	116.652	99.055	23.20	16561	SK04A2C614	194	156.5975	585	470.2261	3.577	-0.750	0.0370	-0.750	0.750	0.0460	0.050	7.31	0.86	5.99	7.31	9.01	0.80	5.99	7.38	8.36	0.75	2.999985	4.198180	3.496151	4.178814	3.952670	3.583625	51.204690	51.166293	80.007	78.139073	79.947	77.586922	100.0750	185.325080	199.550773	92.8711	0.000	0.000	51204.695	0.000	100.0000	19.9927	100.0000	17.4087	0.4333	0.8904	0.4736	1.0647	0.4736	1.0532	0.4290	0.9098	0.000000	0.000000	0	0.000000	0.000000	OCV, Discharge CC - R_DC, OCV, Charge CC -CV - R_DC, OCV	LG05oC 00100S3C4 P1a	5
23.10.2021 09:34:58	3717819298.013	116.801	99.202	23.20	16561	SK04A2C614	195	157.3957	586	471.0243	3.546	-0.750	0.0360	-0.751	0.750	0.0450	0.050	7.26	0.82	5.99	7.23	8.84	0.76	5.99	7.40	8.34	0.73	2.999999	4.198541	3.496678	4.179189	3.953768	3.582244	51.085713	51.088692	79.821	77.957512	79.826	77.469250	99.9942	184.868432	199.254223	92.7802	0.000	-0.001	51085.718	-2.980	100.0047	20.1786	100.0048	17.6006	0.4311	0.8960	0.4808	1.0679	0.4727	1.0539	0.4282	0.9104	0.000000	0.000000	0	0.000000	0.000000	OCV, Discharge CC - R_DC, OCV, Charge CC -CV - R_DC, OCV	LG05oC 00100S3C4 P1a	5
23.10.2021 13:07:45	3717832065.013	116.949	99.353	23.20	16561	SK04A2C614	196	158.1967	587	471.8253	3.613	-0.750	0.0360	-0.751	0.750	0.0460	0.050	7.31	0.87	5.99	7.39	9.18	0.89	5.99	7.32	8.22	0.69	2.999992	4.199577	3.495558	4.180556	3.952381	3.581612	51.261988	51.290812	80.097	78.226510	80.142	77.775738	99.9438	185.516523	200.031824	92.7435	-0.001	-0.001	51261.992	-28.825	100.0450	19.9031	100.0465	17.3163	0.4375	0.9005	0.4754	1.0578	0.4737	1.0493	0.4290	0.9116	0.000000	0.000000	0	0.000000	0.000000	OCV, Discharge CC - R_DC, OCV, Charge CC -CV - R_DC, OCV	LG05oC 00100S3C4 P1a	5
23.10.2021 16:44:33	3717845073.013	117.100	99.504	23.20	16561	SK04A2C614	197	158.9964	588	472.6250	3.613	-0.750	0.0360	-0.750	0.750	0.0470	0.050	7.28	0.85	5.99	7.34	9.08	0.82	5.99	7.36	8.28	0.72	2.999995	4.198816	3.496234	4.179058	3.953868	3.582434	51.183202	51.160008	79.974	78.106282	79.938	77.577391	100.0453	185.257008	199.531928	92.8458	-0.001	0.000	51183.206	-0.001	100.0000	20.0262	100.0000	17.4434	0.4406	0.8973	0.4728	1.0609	0.4695	1.0452	0.4395	0.9138	0.000000	0.000000	0	0.000000	0.000000	OCV, Discharge CC - R_DC, OCV, Charge CC -CV - R_DC, OCV	LG05oC 00100S3C4 P1a	5
23.10.2021 20:21:19	3717858079.013	117.250	99.652	23.20	16561	SK04A2C614	198	159.7963	589	473.4249	3.575	-0.750	0.0360	-0.750	0.750	0.0450	0.050	7.35	0.86	5.99	7.39	9.05	0.82	5.99	7.42	8.36	0.75	2.999996	4.198571	3.495962	4.179066	3.953296	3.583141	51.189658	51.183999	79.984	78.116134	79.975	77.613770	100.0111	185.275845	199.590090	92.8282	0.000	0.000	51189.663	0.000	100.0000	20.0162	100.0000	17.4330	0.4208	0.8865	0.4737	1.0601	0.4722	1.0471	0.4262	0.9077	0.000000	0.000000	0	0.000000	0.000000	OCV, Discharge CC - R_DC, OCV, Charge CC -CV - R_DC, OCV	LG05oC 00100S3C4 P1a	5
23.10.2021 23:55:49	3717870949.013	117.399	99.801	23.20	16561	SK04A2C614	199	160.5942	590	474.2228	3.568	-0.750	0.0360	-0.751	0.750	0.0460	0.050	7.29	0.81	5.99	7.26	8.86	0.74	5.99	7.48	8.38	0.72	3.000000	4.199453	3.496604	4.179879	3.954586	3.584399	51.070541	51.115069	79.798	77.934360	79.867	77.509247	99.9129	184.823687	199.345792	92.7151	0.000	0.001	51070.546	-44.529	100.0696	20.2023	100.0718	17.6251	0.4247	0.8858	0.4759	1.0636	0.4696	1.0479	0.4292	0.9056	0.000000	0.000000	0	0.000000	0.000000	OCV, Discharge CC - R_DC, OCV, Charge CC -CV - R_DC, OCV	LG05oC 00100S3C4 P1a	5
24.10.2021 03:29:55	3717883795.013	117.548	99.950	23.20	16561	SK04A2C614	200	161.3937	591	475.0223	3.564	-0.750	0.0360	-0.751	0.750	0.0460	0.050	7.26	0.83	5.99	7.27	8.94	0.78	5.99	7.33	8.24	0.70	2.999989	4.198819	3.496692	4.180066	3.954058	3.583093	51.163240	51.114238	79.943	78.075820	79.866	77.507987	100.0959	185.157067	199.374880	92.8688	0.001	-0.001	51163.246	-0.001	100.0000	20.0574	100.0000	17.4756	0.4381	0.8986	0.4769	1.0630	0.4729	1.0504	0.4313	0.9139	0.000000	0.000000	0	0.000000	0.000000	OCV, Discharge CC - R_DC, OCV, Charge CC -CV - R_DC, OCV	LG05oC 00100S3C4 P1a	5
24.10.2021 07:03:47	3717896627.013	117.696	100.100	23.20	16561	SK04A2C614	201	162.1929	592	475.8215	3.608	-0.750	0.0370	-0.750	0.750	0.0450	0.050	7.31	0.86	5.99	7.32	9.06	0.83	5.99	7.38	8.34	0.72	2.999987	4.198380	3.496005	4.179008	3.952038	3.586293	51.153475	51.145944	79.927	78.060918	79.916	77.556065	100.0147	185.119260	199.468294	92.8064	-0.001	-0.001	51153.479	-0.001	100.0000	20.0727	100.0000	17.4913	0.4319	0.8928	0.4804	1.0639	0.4770	1.0507	0.4389	0.9154	0.000000	0.000000	0	0.000000	0.000000	OCV, Discharge CC - R_DC, OCV, Charge CC -CV - R_DC, OCV	LG05oC 00100S3C4 P1a	5
24.10.2021 10:40:15	3717909615.013	117.847	100.251	23.20	16561	SK04A2C614	202	162.9916	593	476.6202	3.633	-0.750	0.0370	-0.751	0.750	0.0450	0.050	7.31	0.83	5.99	7.39	9.01	0.80	5.99	7.41	8.38	0.74	2.999964	4.199261	3.496329	4.179005	3.951753	3.583498	51.115664	51.159303	79.868	78.003218	79.936	77.576322	99.9147	185.000481	199.532810	92.7168	-0.001	0.000	51115.668	-43.641	100.0682	20.1318	100.0704	17.5523	0.4333	0.8919	0.4813	1.0652	0.4702	1.0470	0.4336	0.9108	0.000000	0.000000	0	0.000000	0.000000	OCV, Discharge CC - R_DC, OCV, Charge CC -CV - R_DC, OCV	LG05oC 00100S3C4 P1a	5
24.10.2021 14:18:13	3717922693.013	117.998	100.401	23.20	16561	SK04A2C614	203	163.7903	594	477.4189	3.597	-0.750	0.0360	-0.751	0.750	0.0450	0.050	7.27	0.84	5.97	7.27	8.95	0.80	5.99	7.41	8.40	0.76	2.999996	4.199252	3.496659	4.180087	3.954677	3.580946	51.116809	51.122916	79.870	78.004965	79.880	77.521146	99.9881	184.966396	199.417331	92.7534	0.000	0.000	51116.814	-6.107	100.0095	20.1300	100.0099	17.5505	0.4403	0.8943	0.4738	1.0672	0.4711	1.0515	0.4417	0.9131	0.000000	0.000000	0	0.000000	0.000000	OCV, Discharge CC - R_DC, OCV, Charge CC -CV - R_DC, OCV	LG05oC 00100S3C4 P1a	5
24.10.2021 17:54:01	3717935641.013	118.148	100.552	23.20	16561	SK04A2C614	204	164.5903	595	478.2189	3.616	-0.750	0.0360	-0.750	0.750	0.0470	0.050	7.30	0.85	5.99	7.38	9.13	0.85	5.99	7.34	8.26	0.71	2.999983	4.199792	3.496089	4.179776	3.952687	3.582825	51.197128	51.202907	79.996	78.127533	80.005	77.642442	99.9887	185.278641	199.722056	92.7682	0.000	-0.001	51197.133	-5.779	100.0090	20.0045	100.0093	17.4209	0.4336	0.8937	0.4805	1.0626	0.4722	1.0487	0.4346	0.9126	0.000000	0.000000	0	0.000000	0.000000	OCV, Discharge CC - R_DC, OCV, Charge CC -CV - R_DC, OCV	LG05oC 00100S3C4 P1a	5
24.10.2021 21:30:57	3717948657.013	118.299	100.702	23.20	16561	SK04A2C614	205	165.3899	596	479.0185	3.604	-0.750	0.0360	-0.750	0.750	0.0460	0.050	7.28	0.84	5.99	7.35	9.00	0.81	5.99	7.35	8.24	0.70	2.999996	4.199520	3.496283	4.179648	3.951989	3.583824	51.173593	51.168478	79.959	78.091618	79.951	77.590235	100.0100	185.215188	199.575317	92.8047	-0.001	0.000	51173.597	-0.001	100.0000	20.0413	100.0000	17.4589	0.4251	0.8925	0.4757	1.0596	0.4723	1.0464	0.4311	0.9118	0.000000	0.000000	0	0.000000	0.000000	OCV, Discharge CC - R_DC, OCV, Charge CC -CV - R_DC, OCV	LG05oC 00100S3C4 P1a	5
25.10.2021 01:07:12	3717961632.013	118.449	100.851	23.20	16561	SK04A2C614	206	166.1893	597	479.8179	3.581	-0.750	0.0360	-0.750	0.750	0.0450	0.050	7.33	0.86	5.99	7.34	9.10	0.82	5.99	7.36	8.30	0.73	2.999998	4.199712	3.496078	4.180271	3.953754	3.581103	51.165420	51.179801	79.946	78.079146	79.968	77.607405	99.9719	185.133706	199.636135	92.7356	0.000	-0.001	51165.425	-14.382	100.0225	20.0540	100.0232	17.4721	0.4392	0.8942	0.4761	1.0563	0.4744	1.0483	0.4389	0.9088	0.000000	0.000000	0	0.000000	0.000000	OCV, Discharge CC - R_DC, OCV, Charge CC -CV - R_DC, OCV	LG05oC 00100S3C4 P1a	5
25.10.2021 04:42:03	3717974523.013	118.598	100.999	23.20	16561	SK04A2C614	207	166.9881	598	480.6167	3.535	-0.750	0.0370	-0.750	0.750	0.0470	0.050	7.28	0.84	5.98	7.28	9.02	0.81	5.99	7.40	8.32	0.73	2.999991	4.199586	3.496547	4.180396	3.952287	3.583237	51.120492	51.105440	79.876	78.010586	79.852	77.494646	100.0295	184.990791	199.325783	92.8083	-0.001	0.000	51120.496	-0.001	100.0000	20.1242	100.0000	17.5445	0.4230	0.8879	0.4853	1.0671	0.4764	1.0518	0.4264	0.9043	0.000000	0.000000	0	0.000000	0.000000	OCV, Discharge CC - R_DC, OCV, Charge CC -CV - R_DC, OCV	LG05oC 00100S3C4 P1a	5
25.10.2021 08:14:08	3717987248.013	118.745	101.149	23.20	16561	SK04A2C614	208	167.7870	599	481.4156	3.617	-0.750	0.0370	-0.751	0.750	0.0460	0.050	7.26	0.82	5.99	7.35	9.02	0.82	5.99	7.30	8.20	0.70	3.000000	4.199702	3.496381	4.180005	3.952823	3.585009	51.130150	51.134348	79.891	78.025324	79.897	77.538481	99.9918	185.036368	199.481133	92.7588	0.000	0.001	51130.155	-4.199	100.0066	20.1091	100.0068	17.5290	0.4410	0.8957	0.4751	1.0624	0.4733	1.0521	0.4359	0.9109	0.000000	0.000000	0	0.000000	0.000000	OCV, Discharge CC - R_DC, OCV, Charge CC -CV - R_DC, OCV	LG05oC 00100S3C4 P1a	5
25.10.2021 11:51:10	3718000270.013	118.896	101.300	23.20	16561	SK04A2C614	209	168.5859	600	482.2145	3.611	-0.750	0.0360	-0.750	0.750	0.0450	0.050	7.31	0.86	5.99	7.36	9.06	0.83	5.99	7.42	8.38	0.78	2.999995	4.199571	3.496352	4.179171	3.952527	3.582073	51.127899	51.136489	79.887	78.021889	79.901	77.541728	99.9832	185.023996	199.454301	92.7651	0.001	0.000	51127.905	-8.590	100.0134	20.1126	100.0139	17.5326	0.4335	0.8892	0.4766	1.0621	0.4711	1.0527	0.4359	0.9110	0.000000	0.000000	0	0.000000	0.000000	OCV, Discharge CC - R_DC, OCV, Charge CC -CV - R_DC, OCV	LG05oC 00100S3C4 P1a	5
25.10.2021 15:27:50	3718013270.013	119.046	101.448	23.20	16561	SK04A2C614	210	169.3844	601	483.0130	3.558	-0.750	0.0370	-0.750	0.750	0.0460	0.050	7.26	0.82	5.99	7.29	8.94	0.79	5.99	7.36	8.30	0.72	2.999995	4.199382	3.496464	4.180280	3.952798	3.583558	51.107131	51.104093	79.855	77.990197	79.850	77.492604	100.0059	184.943824	199.337375	92.7793	0.000	-0.001	51107.136	-0.001	100.0000	20.1451	100.0000	17.5661	0.4374	0.8961	0.4739	1.0617	0.4719	1.0519	0.4356	0.9126	0.000000	0.000000	0	0.000000	0.000000	OCV, Discharge CC - R_DC, OCV, Charge CC -CV - R_DC, OCV	LG05oC 00100S3C4 P1a	5
25.10.2021 19:01:17	3718026077.013	119.195	101.599	23.20	16561	SK04A2C614	211	170.1823	602	483.8109	3.626	-0.750	0.0360	-0.751	0.750	0.0450	0.050	7.26	0.82	5.99	7.29	8.96	0.80	5.99	7.39	8.29	0.71	2.999999	4.198954	3.496765	4.179444	3.952959	3.582357	51.066883	51.068312	79.792	77.928778	79.794	77.438346	99.9972	184.791592	199.180768	92.7758	-0.001	-0.001	51066.887	-1.431	100.0022	20.2080	100.0023	17.6310	0.4358	0.8902	0.4875	1.0703	0.4751	1.0500	0.4308	0.9043	0.000000	0.000000	0	0.000000	0.000000	OCV, Discharge CC - R_DC, OCV, Charge CC -CV - R_DC, OCV	LG05oC 00100S3C4 P1a	5
25.10.2021 22:38:52	3718039132.013	119.346	101.751	23.20	16561	SK04A2C614	212	170.9813	603	484.6099	3.650	-0.750	0.0360	-0.751	0.750	0.0460	0.050	7.27	0.85	6.00	7.33	9.03	0.81	5.99	7.32	8.27	0.71	2.999999	4.199294	3.496107	4.179226	3.952910	3.582627	51.134027	51.141151	79.897	78.031240	79.908	77.548797	99.9861	184.998216	199.483038	92.7388	-0.001	-0.001	51134.031	-7.126	100.0111	20.1031	100.0115	17.5227	0.4367	0.8872	0.4889	1.0726	0.4823	1.0573	0.4334	0.9075	0.000000	0.000000	0	0.000000	0.000000	OCV, Discharge CC - R_DC, OCV, Charge CC -CV - R_DC, OCV	LG05oC 00100S3C4 P1a	5
26.10.2021 02:17:52	3718052272.013	119.498	101.901	23.20	16561	SK04A2C614	213	171.7803	604	485.4089	3.603	-0.750	0.0360	-0.751	0.750	0.0450	0.050	7.30	0.85	6.00	7.33	9.02	0.79	5.99	7.38	8.32	0.72	2.999985	4.198812	3.496106	4.179198	3.952693	3.581186	51.136569	51.144346	79.901	78.035119	79.913	77.553642	99.9848	185.015906	199.466482	92.7554	-0.001	0.000	51136.573	-7.779	100.0122	20.0991	100.0125	17.5186	0.4348	0.8893	0.4844	1.0703	0.4799	1.0573	0.4273	0.9011	0.000000	0.000000	0	0.000000	0.000000	OCV, Discharge CC - R_DC, OCV, Charge CC -CV - R_DC, OCV	LG05oC 00100S3C4 P1a	5
26.10.2021 05:54:01	3718065241.013	119.648	102.051	23.20	16561	SK04A2C614	214	172.5781	605	486.2067	3.591	-0.750	0.0360	-0.750	0.750	0.0460	0.050	7.27	0.82	5.99	7.28	8.86	0.75	5.99	7.38	8.36	0.74	2.999964	4.198981	3.496650	4.179795	3.951664	3.582018	51.057546	51.059756	79.777	77.914529	79.781	77.425372	99.9957	184.711775	199.167020	92.7421	0.000	-0.001	51057.551	-2.212	100.0035	20.2226	100.0036	17.6461	0.4336	0.8906	0.4897	1.0775	0.4806	1.0621	0.4292	0.9093	0.000000	0.000000	0	0.000000	0.000000	OCV, Discharge CC - R_DC, OCV, Charge CC -CV - R_DC, OCV	LG05oC 00100S3C4 P1a	5
26.10.2021 09:29:27	3718078167.013	119.798	102.201	23.20	16561	SK04A2C614	215	173.3768	606	487.0054	3.594	-0.750	0.0360	-0.751	0.750	0.0450	0.050	7.29	0.86	5.99	7.28	9.04	0.83	5.99	7.37	8.29	0.72	3.000000	4.199042	3.496310	4.180374	3.953993	3.583882	51.120307	51.111237	79.875	78.010303	79.861	77.503437	100.0177	184.933619	199.349698	92.7684	-0.001	0.001	51120.311	-0.001	100.0000	20.1245	100.0000	17.5448	0.4266	0.8890	0.4844	1.0683	0.4830	1.0609	0.4273	0.9061	0.000000	0.000000	0	0.000000	0.000000	OCV, Discharge CC - R_DC, OCV, Charge CC -CV - R_DC, OCV	LG05oC 00100S3C4 P1a	5
26.10.2021 13:05:07	3718091107.013	119.947	102.353	23.20	16561	SK04A2C614	216	174.1752	607	487.8038	3.647	-0.750	0.0360	-0.751	0.750	0.0460	0.050	7.28	0.84	5.99	7.35	9.06	0.81	5.99	7.34	8.25	0.70	2.999993	4.198903	3.496248	4.178796	3.952788	3.583230	51.093449	51.085508	79.834	77.969318	79.821	77.464422	100.0155	184.859966	199.257787	92.7743	0.001	0.001	51093.455	0.000	100.0000	20.1665	100.0000	17.5882	0.4325	0.8918	0.4829	1.0720	0.4808	1.0584	0.4363	0.9109	0.000000	0.000000	0	0.000000	0.000000	OCV, Discharge CC - R_DC, OCV, Charge CC -CV - R_DC, OCV	LG05oC 00100S3C4 P1a	5
26.10.2021 16:43:56	3718104236.013	120.099	102.504	23.20	16561	SK04A2C614	217	174.9732	608	488.6018	3.639	-0.750	0.0370	-0.751	0.750	0.0450	0.050	7.27	0.83	5.99	7.32	8.97	0.78	6.00	7.35	8.32	0.73	2.999990	4.199422	3.496404	4.179355	3.953138	3.582879	51.075264	51.093995	79.805	77.941567	79.834	77.477291	99.9633	184.780793	199.312403	92.7091	0.001	0.000	51075.270	-18.731	100.0293	20.1949	100.0302	17.6175	0.4297	0.8904	0.4779	1.0690	0.4819	1.0603	0.4320	0.9074	0.000000	0.000000	0	0.000000	0.000000	OCV, Discharge CC - R_DC, OCV, Charge CC -CV - R_DC, OCV	LG05oC 00100S3C4 P1a	5
26.10.2021 20:22:17	3718117337.013	120.251	102.655	23.20	16561	SK04A2C614	218	175.7715	609	489.4001	3.622	-0.750	0.0360	-0.751	0.750	0.0460	0.050	7.31	0.86	5.99	7.30	9.04	0.81	5.99	7.46	8.44	0.76	2.999993	4.198654	3.496730	4.179544	3.952859	3.585371	51.090107	51.088143	79.828	77.964218	79.825	77.468418	100.0038	184.816599	199.259314	92.7518	0.000	0.000	51090.112	0.000	100.0000	20.1717	100.0000	17.5936	0.4239	0.8861	0.4842	1.0669	0.4836	1.0578	0.4252	0.9038	0.000000	0.000000	0	0.000000	0.000000	OCV, Discharge CC - R_DC, OCV, Charge CC -CV - R_DC, OCV	LG05oC 00100S3C4 P1a	5
26.10.2021 23:59:36	3718130376.013	120.402	102.806	23.20	16561	SK04A2C614	219	176.5694	610	490.1980	3.632	-0.750	0.0370	-0.751	0.750	0.0450	0.050	7.30	0.85	5.99	7.30	8.94	0.78	5.99	7.45	8.44	0.78	2.999954	4.199633	3.496639	4.179370	3.954939	3.581950	51.067099	51.069134	79.792	77.929107	79.796	77.439593	99.9960	184.745249	199.225898	92.7315	0.000	-0.001	51067.104	-2.036	100.0032	20.2076	100.0033	17.6307	0.4306	0.8951	0.4842	1.0690	0.4818	1.0578	0.4346	0.9153	0.000000	0.000000	0	0.000000	0.000000	OCV, Discharge CC - R_DC, OCV, Charge CC -CV - R_DC, OCV	LG05oC 00100S3C4 P1a	5
27.10.2021 03:37:32	3718143452.013	120.553	102.956	23.20	16561	SK04A2C614	220	177.3679	611	490.9965	3.582	-0.750	0.0370	-0.750	0.750	0.0460	0.050	7.30	0.87	5.99	7.30	9.02	0.84	5.99	7.36	8.34	0.75	2.999989	4.199405	3.496415	4.179678	3.953593	3.583512	51.101938	51.088605	79.847	77.982272	79.826	77.469118	100.0261	184.890310	199.307114	92.7665	-0.001	-0.001	51101.942	-0.001	100.0000	20.1532	100.0000	17.5745	0.4289	0.8953	0.4818	1.0604	0.4711	1.0471	0.4353	0.9172	0.000000	0.000000	0	0.000000	0.000000	OCV, Discharge CC - R_DC, OCV, Charge CC -CV - R_DC, OCV	LG05oC 00100S3C4 P1a	5
27.10.2021 07:12:26	3718156346.013	120.702	103.106	23.20	16561	SK04A2C614	221	178.1666	612	491.7952	3.610	-0.750	0.0370	-0.751	0.750	0.0460	0.050	7.31	0.86	5.99	7.35	9.06	0.83	5.99	7.41	8.36	0.74	2.999974	4.199573	3.495922	4.179197	3.952368	3.584049	51.117363	51.115909	79.871	78.005811	79.869	77.510521	100.0028	184.964029	199.358015	92.7798	-0.001	-0.001	51117.367	-0.001	100.0000	20.1291	100.0000	17.5496	0.4264	0.8866	0.4872	1.0671	0.4775	1.0502	0.4291	0.9006	0.000000	0.000000	0	0.000000	0.000000	OCV, Discharge CC - R_DC, OCV, Charge CC -CV - R_DC, OCV	LG05oC 00100S3C4 P1a	5
27.10.2021 10:49:02	3718169342.013	120.853	103.255	23.20	16561	SK04A2C614	222	178.9640	613	492.5926	3.582	-0.750	0.0360	-0.751	0.750	0.0460	0.050	7.27	0.82	5.99	7.27	8.89	0.76	5.99	7.36	8.34	0.74	2.999998	4.199212	3.496827	4.179902	3.951194	3.582758	51.033873	51.030707	79.740	77.878404	79.735	77.381323	100.0062	184.639718	199.062046	92.7549	-0.001	0.001	51033.877	-0.001	100.0000	20.2596	100.0000	17.6843	0.4316	0.8893	0.4808	1.0728	0.4739	1.0537	0.4329	0.9078	0.000000	0.000000	0	0.000000	0.000000	OCV, Discharge CC - R_DC, OCV, Charge CC -CV - R_DC, OCV	LG05oC 00100S3C4 P1a	5
27.10.2021 14:23:56	3718182236.013	121.002	103.406	23.20	16561	SK04A2C614	223	179.7628	614	493.3914	3.606	-0.750	0.0360	-0.751	0.750	0.0460	0.050	7.34	0.86	5.99	7.47	9.08	0.81	5.99	7.31	8.26	0.72	2.999995	4.199376	3.496385	4.180323	3.952568	3.583406	51.119873	51.119342	79.875	78.009641	79.874	77.515727	100.0010	185.006794	199.428211	92.7686	0.001	0.001	51119.879	0.000	100.0000	20.1252	100.0000	17.5455	0.4321	0.8953	0.4712	1.0580	0.4707	1.0418	0.4357	0.9167	0.000000	0.000000	0	0.000000	0.000000	OCV, Discharge CC - R_DC, OCV, Charge CC -CV - R_DC, OCV	LG05oC 00100S3C4 P1a	5
27.10.2021 18:00:16	3718195216.013	121.152	103.556	23.20	16561	SK04A2C614	224	180.5604	615	494.1890	3.619	-0.750	0.0360	-0.751	0.750	0.0450	0.050	7.27	0.84	5.99	7.34	9.04	0.83	5.99	7.34	8.26	0.71	2.999998	4.199859	3.496454	4.178838	3.953869	3.582856	51.049105	51.054788	79.764	77.901648	79.773	77.417839	99.9889	184.704780	199.173023	92.7358	0.001	-0.001	51049.111	-5.682	100.0089	20.2358	100.0092	17.6597	0.4261	0.8893	0.4717	1.0583	0.4726	1.0479	0.4323	0.9080	0.000000	0.000000	0	0.000000	0.000000	OCV, Discharge CC - R_DC, OCV, Charge CC -CV - R_DC, OCV	LG05oC 00100S3C4 P1a	5
27.10.2021 21:37:26	3718208246.013	121.303	103.706	23.20	16561	SK04A2C614	225	181.3573	616	494.9859	3.589	-0.750	0.0360	-0.750	0.750	0.0450	0.050	7.28	0.82	5.99	7.31	8.94	0.78	5.99	7.37	8.32	0.72	2.999990	4.199730	3.497049	4.180238	3.955302	3.581295	50.998382	51.013472	79.685	77.824244	79.709	77.355189	99.9704	184.507213	199.031366	92.7026	-0.001	-0.001	50998.386	-15.091	100.0236	20.3150	100.0243	17.7415	0.4338	0.8950	0.4758	1.0656	0.4707	1.0505	0.4322	0.9079	0.000000	0.000000	0	0.000000	0.000000	OCV, Discharge CC - R_DC, OCV, Charge CC -CV - R_DC, OCV	LG05oC 00100S3C4 P1a	5
28.10.2021 01:12:48	3718221168.013	121.453	103.855	23.20	16561	SK04A2C614	226	182.1547	617	495.7833	3.578	-0.750	0.0360	-0.750	0.750	0.0460	0.050	7.25	0.82	5.99	7.25	9.00	0.82	5.99	7.31	8.24	0.70	2.999998	4.199741	3.496873	4.180715	3.955802	3.583084	51.039063	51.044047	79.749	77.886324	79.756	77.401552	99.9902	184.646695	199.147752	92.7184	-0.001	-0.001	51039.067	-4.985	100.0078	20.2515	100.0080	17.6759	0.4339	0.8939	0.4817	1.0636	0.4767	1.0513	0.4346	0.9122	0.000000	0.000000	0	0.000000	0.000000	OCV, Discharge CC - R_DC, OCV, Charge CC -CV - R_DC, OCV	LG05oC 00100S3C4 P1a	5
28.10.2021 04:47:29	3718234049.013	121.602	104.004	23.20	16561	SK04A2C614	227	182.9525	618	496.5811	3.564	-0.750	0.0370	-0.750	0.750	0.0450	0.050	7.25	0.82	5.98	7.30	8.97	0.81	5.99	7.27	8.17	0.68	2.999997	4.199133	3.496616	4.179502	3.953590	3.581704	51.054400	51.000180	79.773	77.909728	79.688	77.335033	100.1063	184.716784	198.960830	92.8408	-0.001	0.001	51054.404	-0.001	100.0000	20.2275	100.0000	17.6512	0.4379	0.8974	0.4822	1.0619	0.4749	1.0510	0.4341	0.9098	0.000000	0.000000	0	0.000000	0.000000	OCV, Discharge CC - R_DC, OCV, Charge CC -CV - R_DC, OCV	LG05oC 00100S3C4 P1a	5
28.10.2021 08:21:19	3718246879.013	121.750	104.151	23.20	16561	SK04A2C614	228	183.7492	619	497.3778	3.548	-0.750	0.0360	-0.751	0.750	0.0470	0.050	7.28	0.84	5.99	7.35	9.05	0.83	5.99	7.32	8.28	0.73	2.999996	4.197626	3.496359	4.178908	3.952782	3.581060	50.988389	50.977035	79.669	77.808995	79.652	77.299937	100.0223	184.454090	198.848393	92.7612	0.001	0.000	50988.395	0.000	100.0000	20.3306	100.0000	17.7576	0.4393	0.8934	0.4809	1.0692	0.4778	1.0545	0.4315	0.9120	0.000000	0.000000	0	0.000000	0.000000	OCV, Discharge CC - R_DC, OCV, Charge CC -CV - R_DC, OCV	LG05oC 00100S3C4 P1a	5
28.10.2021 11:54:12	3718259652.013	121.898	104.299	23.20	16561	SK04A2C614	229	184.5449	620	498.1735	3.531	-0.750	0.0360	-0.751	0.750	0.0450	0.050	7.28	0.83	5.99	7.27	8.88	0.77	5.99	7.42	8.34	0.74	2.999998	4.199492	3.496721	4.179993	3.954457	3.584279	50.929337	50.993414	79.577	77.718880	79.677	77.324773	99.8743	184.195678	198.960352	92.5791	0.000	-0.001	50929.342	-64.077	100.1001	20.4229	100.1034	17.8529	0.4426	0.9008	0.4773	1.0676	0.4837	1.0618	0.4417	0.9185	0.000000	0.000000	0	0.000000	0.000000	OCV, Discharge CC - R_DC, OCV, Charge CC -CV - R_DC, OCV	LG05oC 00100S3C4 P1a	5
28.10.2021 15:26:04	3718272364.013	122.045	104.446	23.20	16561	SK04A2C614	230	185.3417	621	498.9703	3.550	-0.750	0.0360	-0.750	0.750	0.0460	0.050	7.25	0.81	5.98	7.29	8.90	0.77	5.99	7.31	8.18	0.68	2.999999	4.198905	3.496884	4.180668	3.953475	3.584696	50.995413	50.970305	79.680	77.819713	79.641	77.289732	100.0493	184.497751	198.841987	92.7861	-0.001	0.000	50995.417	-0.001	100.0000	20.3197	100.0000	17.7463	0.4329	0.8990	0.4741	1.0615	0.4704	1.0477	0.4320	0.9112	0.000000	0.000000	0	0.000000	0.000000	OCV, Discharge CC - R_DC, OCV, Charge CC -CV - R_DC, OCV	LG05oC 00100S3C4 P1a	5
28.10.2021 18:59:04	3718285144.013	122.193	104.595	23.20	16561	SK04A2C614	231	186.1387	622	499.7673	3.565	-0.750	0.0370	-0.751	0.750	0.0450	0.050	7.29	0.84	5.98	7.29	9.00	0.81	5.99	7.37	8.33	0.73	2.999990	4.199501	3.496499	4.180001	3.953460	3.583538	51.003398	51.016126	79.693	77.831899	79.713	77.359213	99.9751	184.484483	199.005591	92.7032	0.000	-0.001	51003.403	-12.729	100.0199	20.3072	100.0205	17.7334	0.4352	0.8885	0.4820	1.0691	0.4777	1.0579	0.4287	0.9051	0.000000	0.000000	0	0.000000	0.000000	OCV, Discharge CC - R_DC, OCV, Charge CC -CV - R_DC, OCV	LG05oC 00100S3C4 P1a	5
