Repository: ife-bat/MachineLearning

# In this thesis, ML models were made for two different datasets. The code for the MIT data models can be found in SeversonReproduced.ipynb and NewModelMIT.ipynb. For the IFE data, it can be found in IFE_ML.ipynb.

File: data/IFE/interim/Cell_ID_SK04A2C614/Cell_ID_SK04A2C614_Lot_594.txt (part 10 of 15)
Date and Time	Time stamp	Total time (days)	Total test time (days)	Position	Tasks	CellUnit	Cycle - actual	Cycle - normalized	Cycle - total	Cycle - total - normalized	Cycle length (h)	Current_dch (C)	Current_dch std dev (C)	Current_dch_end (C)	Current_cha (C)	Current_cha std dev (C)	Current_cha_end (C)	Temp avg (°C)	Temp std dev (°C)	Temp dch start (°C)	Temp dch avg (°C)	Temp dch max (°C)	Temp dch std dev (°C)	Temp cha start (°C)	Temp cha avg (°C)	Temp cha max (°C)	Temp cha std dev (°C)	Voltage EoD (V)	Voltage EoC (V)	Voltage EoD ocv (V)	Voltage EoC ocv (V)	Voltage charge avg (V)	Voltage discharge avg (V)	Ah_dch (Ah)	Ah_cha (Ah)	Ah_dch (nominal) (%)	Ah_dch (C20 first) (%)	Ah_cha (nominal) (%)	Ah_cha (C20 first) (%)	CE (%)	Wh_dch (Wh)	Wh_cha (Wh)	Efficiency (%)	Ah_balance start (mAh)	Ah_balance end (mAh)	Ah_balance max (mAh)	Ah_balance min (mAh)	SoC - max (nom) (%)	SoC - min (nom) (%)	SoC - max (C20 last) (%)	SoC - min (C20 last) (%)	R_DC 0ms EoC (mOhm)	R_DC 50ms EoC (mOhm)	R_DC 0ms EoD (mOhm)	R_DC 50ms EoD (mOhm)	R_DC 0ms SoC50 dch (mOhm)	R_DC 50ms Soc50 dch (mOhm)	R_DC 0ms SoC50 cha (mOhm)	R_DC 50ms Soc50 cha (mOhm)	Shunt voltage dch (µV)	Shunt voltage cha (µV)	CE Shunt 	Ah_cha slippage (Ah)	Ah_dch slippage (Ah)	Cycle type	TestRegime	TestRegime version
28.10.2021 22:32:57	3718297977.013	122.342	104.743	23.20	16561	SK04A2C614	232	186.9359	623	500.5645	3.546	-0.750	0.0370	-0.750	0.750	0.0450	0.050	7.28	0.83	5.99	7.34	9.02	0.81	5.99	7.33	8.24	0.70	2.999999	4.199051	3.496499	4.179810	3.953375	3.582835	51.025561	51.018038	79.727	77.865720	79.716	77.362113	100.0147	184.624557	199.009475	92.7717	-0.001	0.000	51025.565	-0.001	100.0000	20.2726	100.0000	17.6977	0.4274	0.8927	0.4725	1.0612	0.4699	1.0453	0.4311	0.9131	0.000000	0.000000	0	0.000000	0.000000	OCV, Discharge CC - R_DC, OCV, Charge CC -CV - R_DC, OCV	LG05oC 00100S3C4 P1a	5
29.10.2021 02:05:41	3718310741.013	122.489	104.891	23.20	16561	SK04A2C614	233	187.7345	624	501.3631	3.559	-0.750	0.0360	-0.751	0.750	0.0460	0.050	7.31	0.88	5.99	7.36	9.24	0.90	5.99	7.33	8.27	0.72	2.999985	4.198343	3.495848	4.179854	3.954317	3.584013	51.104644	51.069538	79.851	77.986401	79.796	77.440205	100.0687	184.829425	199.199217	92.7862	0.000	0.001	51104.649	0.000	100.0000	20.1490	100.0000	17.5701	0.4463	0.9046	0.4873	1.0590	0.4853	1.0550	0.4344	0.9127	0.000000	0.000000	0	0.000000	0.000000	OCV, Discharge CC - R_DC, OCV, Charge CC -CV - R_DC, OCV	LG05oC 00100S3C4 P1a	5
29.10.2021 05:39:14	3718323554.013	122.638	105.038	23.20	16561	SK04A2C614	234	188.5303	625	502.1589	3.522	-0.750	0.0360	-0.751	0.750	0.0470	0.050	7.28	0.83	5.99	7.30	9.02	0.81	5.99	7.35	8.28	0.72	2.999999	4.197880	3.497071	4.179326	3.952081	3.582224	50.936659	50.919645	79.589	77.730054	79.562	77.212913	100.0334	184.236059	198.633565	92.7517	0.001	-0.001	50936.665	-0.001	100.0000	20.4115	100.0000	17.8411	0.4282	0.8893	0.4825	1.0671	0.4803	1.0588	0.4327	0.9084	0.000000	0.000000	0	0.000000	0.000000	OCV, Discharge CC - R_DC, OCV, Charge CC -CV - R_DC, OCV	LG05oC 00100S3C4 P1a	5
29.10.2021 09:10:33	3718336233.013	122.784	105.185	23.20	16561	SK04A2C614	235	189.3261	626	502.9547	3.530	-0.750	0.0370	-0.751	0.750	0.0470	0.050	7.26	0.82	5.99	7.31	8.97	0.79	5.99	7.33	8.24	0.70	2.999977	4.198569	3.496618	4.178987	3.952548	3.584065	50.930452	50.905796	79.579	77.720582	79.540	77.191912	100.0484	184.229019	198.594982	92.7662	-0.001	-0.001	50930.456	-0.001	100.0000	20.4212	100.0000	17.8511	0.4336	0.8951	0.4783	1.0577	0.4781	1.0513	0.4357	0.9120	0.000000	0.000000	0	0.000000	0.000000	OCV, Discharge CC - R_DC, OCV, Charge CC -CV - R_DC, OCV	LG05oC 00100S3C4 P1a	5
29.10.2021 12:42:22	3718348942.013	122.932	105.333	23.20	16561	SK04A2C614	236	190.1215	627	503.7501	3.549	-0.750	0.0360	-0.751	0.750	0.0470	0.050	7.33	0.87	5.99	7.32	9.02	0.82	5.98	7.51	8.48	0.81	2.999998	4.199658	3.496699	4.180241	3.955052	3.581488	50.903656	50.971636	79.537	77.679691	79.643	77.291750	99.8666	184.123460	198.833531	92.6018	-0.001	0.000	50903.660	-67.981	100.1062	20.4630	100.1097	17.8943	0.4276	0.8842	0.4729	1.0577	0.4741	1.0512	0.4277	0.9000	0.000000	0.000000	0	0.000000	0.000000	OCV, Discharge CC - R_DC, OCV, Charge CC -CV - R_DC, OCV	LG05oC 00100S3C4 P1a	5
29.10.2021 16:15:20	3718361720.013	123.079	105.479	23.20	16561	SK04A2C614	237	190.9179	628	504.5465	3.512	-0.750	0.0360	-0.751	0.750	0.0460	0.050	7.28	0.84	5.97	7.30	9.02	0.84	5.99	7.37	8.33	0.73	2.999986	4.199577	3.496740	4.180386	3.954218	3.582303	50.967695	50.980039	79.637	77.777415	79.656	77.304492	99.9758	184.375162	198.899918	92.6975	0.000	0.000	50967.700	-12.345	100.0193	20.3630	100.0199	17.7910	0.4360	0.8923	0.4757	1.0597	0.4709	1.0480	0.4314	0.9083	0.000000	0.000000	0	0.000000	0.000000	OCV, Discharge CC - R_DC, OCV, Charge CC -CV - R_DC, OCV	LG05oC 00100S3C4 P1a	5
29.10.2021 19:46:03	3718374363.013	123.226	105.629	23.20	16561	SK04A2C614	238	191.7149	629	505.3435	3.600	-0.750	0.0360	-0.751	0.750	0.0460	0.050	7.30	0.85	5.99	7.36	9.03	0.81	5.99	7.37	8.28	0.71	2.999999	4.199492	3.496722	4.179691	3.954172	3.582927	51.009960	50.988233	79.703	77.841912	79.669	77.316917	100.0426	184.554761	198.930165	92.7736	0.000	0.000	51009.965	0.000	100.0000	20.2969	100.0000	17.7228	0.4293	0.8910	0.4814	1.0557	0.4776	1.0445	0.4369	0.9140	0.000000	0.000000	0	0.000000	0.000000	OCV, Discharge CC - R_DC, OCV, Charge CC -CV - R_DC, OCV	LG05oC 00100S3C4 P1a	5
29.10.2021 23:22:04	3718387324.013	123.376	105.776	23.20	16561	SK04A2C614	239	192.5115	630	506.1401	3.522	-0.750	0.0360	-0.751	0.750	0.0460	0.050	7.30	0.85	5.98	7.30	9.02	0.81	5.99	7.39	8.36	0.74	2.999992	4.198779	3.496772	4.179788	3.955285	3.582577	50.984771	50.954977	79.664	77.803473	79.617	77.266489	100.0585	184.436232	198.782100	92.7831	0.000	-0.001	50984.776	-0.001	100.0000	20.3363	100.0000	17.7635	0.4348	0.8932	0.4732	1.0561	0.4718	1.0441	0.4297	0.9052	0.000000	0.000000	0	0.000000	0.000000	OCV, Discharge CC - R_DC, OCV, Charge CC -CV - R_DC, OCV	LG05oC 00100S3C4 P1a	5
30.10.2021 02:53:24	3718400004.013	123.523	105.921	23.20	16561	SK04A2C614	240	193.3087	631	506.9373	3.482	-0.750	0.0370	-0.751	0.750	0.0460	0.050	7.40	0.87	5.99	7.48	9.15	0.82	5.99	7.43	8.42	0.77	2.999984	4.198001	3.495626	4.179783	3.951813	3.583066	51.021689	51.013903	79.721	77.859811	79.709	77.355842	100.0153	184.609163	198.950171	92.7917	-0.001	0.001	51021.693	-0.001	100.0000	20.2786	100.0000	17.7039	0.4310	0.8871	0.4775	1.0546	0.4712	1.0415	0.4313	0.9040	0.000000	0.000000	0	0.000000	0.000000	OCV, Discharge CC - R_DC, OCV, Charge CC -CV - R_DC, OCV	LG05oC 00100S3C4 P1a	5
30.10.2021 06:22:19	3718412539.013	123.668	106.069	23.20	16561	SK04A2C614	241	194.1046	632	507.7332	3.546	-0.750	0.0360	-0.751	0.750	0.0450	0.050	7.30	0.85	5.98	7.32	9.05	0.83	6.00	7.41	8.42	0.76	2.999987	4.199038	3.496431	4.179665	3.952515	3.581930	50.937825	50.983805	79.590	77.731833	79.662	77.310203	99.9098	184.231857	198.888315	92.6308	0.001	-0.001	50937.831	-45.980	100.0718	20.4096	100.0742	17.8392	0.4241	0.8844	0.4910	1.0686	0.4866	1.0548	0.4235	0.8988	0.000000	0.000000	0	0.000000	0.000000	OCV, Discharge CC - R_DC, OCV, Charge CC -CV - R_DC, OCV	LG05oC 00100S3C4 P1a	5
30.10.2021 09:55:03	3718425303.013	123.815	106.216	23.20	16561	SK04A2C614	242	194.9017	633	508.5303	3.534	-0.750	0.0360	-0.751	0.750	0.0460	0.050	7.32	0.87	5.97	7.31	9.06	0.83	5.99	7.38	8.38	0.74	2.999984	4.199283	3.496335	4.180612	3.952132	3.582216	51.009698	51.018727	79.703	77.841512	79.717	77.363157	99.9823	184.473752	199.036194	92.6835	-0.001	-0.001	51009.702	-9.031	100.0141	20.2973	100.0146	17.7233	0.4357	0.8921	0.4825	1.0654	0.4797	1.0535	0.4362	0.9122	0.000000	0.000000	0	0.000000	0.000000	OCV, Discharge CC - R_DC, OCV, Charge CC -CV - R_DC, OCV	LG05oC 00100S3C4 P1a	5
30.10.2021 13:27:07	3718438027.013	123.963	106.367	23.20	16561	SK04A2C614	243	195.6984	634	509.3270	3.624	-0.750	0.0360	-0.751	0.750	0.0470	0.050	7.29	0.86	5.98	7.29	9.03	0.84	5.98	7.37	8.36	0.75	2.999965	4.199098	3.496894	4.180022	3.954832	3.584607	50.988396	50.987273	79.669	77.809005	79.668	77.315461	100.0022	184.401335	198.928124	92.6975	-0.001	0.000	50988.400	-0.001	100.0000	20.3306	100.0000	17.7576	0.4318	0.8837	0.4888	1.0639	0.4851	1.0558	0.4347	0.9086	0.000000	0.000000	0	0.000000	0.000000	OCV, Discharge CC - R_DC, OCV, Charge CC -CV - R_DC, OCV	LG05oC 00100S3C4 P1a	5
30.10.2021 17:04:33	3718451073.013	124.114	106.515	23.20	16561	SK04A2C614	244	196.4952	635	510.1238	3.565	-0.750	0.0370	-0.751	0.750	0.0450	0.050	7.32	0.87	5.99	7.35	9.08	0.86	5.99	7.37	8.33	0.73	2.999997	4.198455	3.496463	4.179041	3.954063	3.582996	50.994003	50.967939	79.678	77.817562	79.637	77.286144	100.0511	184.436751	198.822469	92.7645	0.000	0.000	50994.008	0.000	100.0000	20.3219	100.0000	17.7486	0.4206	0.8938	0.4842	1.0617	0.4822	1.0545	0.4222	0.9038	0.000000	0.000000	0	0.000000	0.000000	OCV, Discharge CC - R_DC, OCV, Charge CC -CV - R_DC, OCV	LG05oC 00100S3C4 P1a	5
30.10.2021 20:38:28	3718463908.013	124.262	106.663	23.20	16561	SK04A2C614	245	197.2913	636	510.9199	3.553	-0.750	0.0350	-0.751	0.750	0.0460	0.050	7.32	0.88	5.99	7.31	9.08	0.87	5.99	7.42	8.44	0.78	2.999998	4.198978	3.496547	4.179634	3.951775	3.580779	50.952196	50.970334	79.613	77.753764	79.641	77.289776	99.9644	184.249805	198.839792	92.6624	0.000	0.000	50952.201	-18.140	100.0283	20.3872	100.0293	17.8160	0.4261	0.8829	0.4793	1.0636	0.4803	1.0578	0.4270	0.9024	0.000000	0.000000	0	0.000000	0.000000	OCV, Discharge CC - R_DC, OCV, Charge CC -CV - R_DC, OCV	LG05oC 00100S3C4 P1a	5
31.10.2021 00:11:37	3718476697.013	124.410	106.812	23.20	16561	SK04A2C614	246	198.0871	637	511.7157	3.561	-0.750	0.0370	-0.751	0.750	0.0460	0.050	7.28	0.83	5.99	7.28	8.95	0.82	5.99	7.38	8.30	0.72	2.999971	4.198750	3.496611	4.179624	3.953640	3.583013	50.931487	50.944640	79.580	77.722161	79.601	77.250814	99.9742	184.188624	198.763238	92.6673	0.000	-0.001	50931.492	-13.154	100.0206	20.4195	100.0212	17.8494	0.4343	0.8908	0.4903	1.0671	0.4807	1.0566	0.4355	0.9105	0.000000	0.000000	0	0.000000	0.000000	OCV, Discharge CC - R_DC, OCV, Charge CC -CV - R_DC, OCV	LG05oC 00100S3C4 P1a	5
31.10.2021 02:45:17	3718489517.013	124.559	106.960	23.20	16561	SK04A2C614	247	198.8835	638	512.5121	3.564	-0.750	0.0360	-0.750	0.750	0.0470	0.050	7.29	0.85	5.99	7.29	9.06	0.82	5.99	7.35	8.36	0.75	2.999998	4.197608	3.496632	4.179160	3.952174	3.582715	50.968061	50.921087	79.638	77.777974	79.564	77.215099	100.0922	184.304562	198.658227	92.7747	-0.001	-0.001	50968.065	-0.001	100.0000	20.3624	100.0000	17.7904	0.4263	0.8871	0.4913	1.0710	0.4857	1.0593	0.4333	0.9125	0.000000	0.000000	0	0.000000	0.000000	OCV, Discharge CC - R_DC, OCV, Charge CC -CV - R_DC, OCV	LG05oC 00100S3C4 P1a	5
31.10.2021 06:19:07	3718502347.013	124.707	107.109	23.20	16561	SK04A2C614	248	199.6791	639	513.3077	3.565	-0.750	0.0360	-0.751	0.750	0.0460	0.050	7.30	0.87	5.98	7.30	9.04	0.84	5.99	7.37	8.32	0.74	3.000000	4.199004	3.496147	4.179562	3.952720	3.582251	50.922715	50.956978	79.567	77.708775	79.620	77.269523	99.9328	184.131223	198.789631	92.6262	-0.001	0.000	50922.719	-34.266	100.0535	20.4333	100.0553	17.8636	0.4272	0.8891	0.4800	1.0623	0.4781	1.0546	0.4277	0.9056	0.000000	0.000000	0	0.000000	0.000000	OCV, Discharge CC - R_DC, OCV, Charge CC -CV - R_DC, OCV	LG05oC 00100S3C4 P1a	5
31.10.2021 09:53:00	3718515180.013	124.856	107.258	23.20	16561	SK04A2C614	249	200.4747	640	514.1033	3.572	-0.750	0.0370	-0.751	0.750	0.0450	0.050	7.28	0.83	5.99	7.30	9.01	0.79	5.99	7.37	8.34	0.73	2.999997	4.199194	3.496870	4.179948	3.954602	3.583919	50.917279	50.923951	79.558	77.700480	79.569	77.219442	99.9869	184.131601	198.681784	92.6766	0.000	-0.001	50917.284	-6.673	100.0104	20.4417	100.0108	17.8723	0.4363	0.8950	0.4842	1.0654	0.4827	1.0554	0.4340	0.9112	0.000000	0.000000	0	0.000000	0.000000	OCV, Discharge CC - R_DC, OCV, Charge CC -CV - R_DC, OCV	LG05oC 00100S3C4 P1a	5
31.10.2021 13:27:20	3718528040.062	125.004	107.618	23.20	16561	SK04A2C614	250	201.2720	641	514.9006	8.655	-0.750	0.0420	-0.750	0.750	0.0450	0.750	5.39	1.47	5.97	7.34	9.23	0.90	5.99	6.62	7.46	0.48	2.999999	3.861336	3.495672	3.727425	3.731416	3.504417	51.024539	25.971665	79.726	77.864160	40.581	39.382598	196.4623	184.487387	97.385099	189.4411	-0.001	25052.863	51024.543	-0.001	100.0000	20.2742	100.0000	17.6993			0.4837	1.0601	0.4755	1.0465	0.4356	0.9285	0.000000	0.000000	0	0.000000	0.000000	OCV, Discharge CC - R_DC, OCV, Charge CC, OCV	LG05oC 00100S3C4 P1a	5
02.11.2021 23:49:00	3718738140.002	127.436	109.216	23.20	16761	SK04A2C614	0	0.0000	642	514.9006	38.334	0.000	0.0000	0.000	0.000	0.0000	0.000	7.33	5.99	4.14	7.33	24.72	5.99	4.14	7.33	24.72	5.99	3.726013	3.726013	3.728277	3.728277	3.726850	3.726850	0.000000	0.000000	0.000	0.000000		0.000000	0.0000	0.000000	0.000000	0.0000	25052.863	25052.811	25052.863	25052.811	60.8550	60.8549	59.5908	59.5907									0.000000	0.000000	0	0.000000	0.000000	OCV	OCV generic long HP	8
04.11.2021 14:12:00	3718876320.005	129.035	109.258	23.20	16789	SK04A2C614	0	0.0000	643	514.9006	1.013				0.750	0.2300	0.050	25.73	0.48					24.78	25.80	26.33	0.49		4.199067		4.188337	4.020717			26.055927			40.712	39.510370	0.0000		104.587983	0.0000	25052.811	0.000	25052.811	-1003.121	101.5674	60.8550	101.6180	59.5908									0.000000	0.000000	0	0.000000	0.000000	OCV, Charge CC-CV, OCV	LG25oC charact P1a	3
04.11.2021 15:12:47	3718879967.763	129.078	109.518	23.20	16789	SK04A2C614	1	0.9099	644	515.8105	6.240	-0.750	0.0610	-0.750	0.750	0.0600	0.050	25.55	0.92	25.53	25.31	26.57	0.77	25.95	26.70	27.33	0.58	2.999994	4.199492	3.271791	4.180247	3.792747	3.669658	58.233801	58.262370	90.990	88.865595	91.035	88.347185	99.9510	213.779202	222.418357	96.1158	0.000	-0.005	58233.806	-28.569	100.0446	9.0097	100.0461	6.0710	0.3489	0.4685	0.4085	0.7267	0.3943	0.5914	0.3577	0.5109	0.000000	0.000000	0	0.000000	0.000000	OCV, Discharge CC - R_DC, OCV, Charge CC -CV - R_DC, OCV	LG25oC charact P1a	3
05.11.2021 00:08:01	3718912081.701	129.449	109.855	23.20	16789	SK04A2C614	2	1.8376	645	516.7382	8.084	-0.250	0.0130	-0.250	0.240	0.0220	0.050	24.85	0.23	24.51	24.72	25.35	0.19	25.14	24.95	25.26	0.20	2.999999	4.199414	3.108038	4.189089	3.765928	3.691262	59.374849	59.500911	92.773	90.606850	92.970	90.225268	99.7881	219.872373	224.603661	97.8935	-0.005	0.000	59374.847	-126.067	100.1970	7.2268	100.2033	4.2306	0.3146	0.4864	0.4026	0.7608	0.3962	0.6086	0.3427	0.5318	0.000000	0.000000	0	0.000000	0.000000	OCV, Discharge CC - R_DC, OCV, Charge CC -CV - R_DC, OCV	LG25oC charact P1a	3
05.11.2021 08:13:05	3718941185.563	129.786	111.448	23.20	16789	SK04A2C614	3	2.7779	646	517.6785	38.244	-0.050	0.0020	-0.050	0.050	0.0020	0.008	24.57	0.08	24.77	24.56	24.77	0.09	24.72	24.58	24.72	0.07	2.999998	4.198391	3.035385	4.192421	3.759604	3.721311	60.177406	60.571681	94.027	91.831563	94.643	91.848950	99.3491	223.874225	227.456624	98.4250	0.000	0.000	60177.407	-394.274	100.6161	5.9728	100.6509	0.6509	0.1738	0.3919	0.3609	0.8309	0.4372	0.6931	0.2296	0.4517	0.000000	0.000000	0	0.000000	0.000000	OCV, Discharge CC - R_DC, OCV, Charge - pulses, OCV	LG25oC charact P1a	3
06.11.2021 22:27:43	3719078863.142	131.380	112.178	23.20	16789	SK04A2C614	4	3.7209	647	518.6215	17.527	-0.200	0.7170	-0.050				24.67	0.11	24.58	24.67	25.15	0.11					2.999996		3.052223			3.748598	60.354494		94.304	92.101802			0.0000	222.153110		0.0000	0.000	60354.497	60354.499	0.000	100.0000	5.6961	100.0000	0.3586	0.3579	0.5354	0.3996	0.7451	0.3980	0.6149	0.3664	0.5784	0.000000	0.000000	0	0.000000	0.000000	OCV, Discharge - HPPC, OCV	LG25oC charact P1a	3
07.11.2021 15:59:18	3719141958.826	132.110	112.465	23.20	16789	SK04A2C614	5	3.7209	648	518.6215	6.880				0.750	0.0280	0.751	24.85	0.44					24.62	25.20	26.18	0.51		3.766988		3.692942	3.477147			30.178674			47.154	45.761971	0.0000		109.570696	0.0000	60354.497	30175.810	60354.497	30175.810	52.8503	5.6961	50.1817	0.3586	0.3424	0.4831					0.3424	0.4831	0.000000	0.000000	0	0.000000	0.000000	OCV, Charge CC, OCV	LG25oC charact P1a	3
08.11.2021 08:29:00	3719201340.002	132.797	113.029	23.20	16809	SK04A2C614	0	0.0000	649	518.6215	13.535	0.000	0.0000	0.000	0.000	0.0000	0.000	16.41	8.30	24.54	16.41	24.60	8.30	24.54	16.41	24.60	8.30	3.691650	3.691650	3.689073	3.689073	3.690639	3.690639	0.000000	0.000000	0.000	0.000000		0.000000	0.0000	0.000000	0.000000	0.0000	30175.810	30175.793	30175.810	30175.793	52.8503	52.8503	50.1817	50.1817									0.000000	0.000000	0	0.000000	0.000000	OCV	OCV generic long HP	8
08.11.2021 22:06:00	3719250360.005	133.365	113.124	23.20	16827	SK04A2C614	0	0.0000	650	518.6215	2.268				0.250	0.0560	0.050	5.00	0.18					4.54	5.03	5.16	0.16		4.199467		4.179626	3.987476			28.772521			44.957	43.629726	0.0000		114.519811	0.0000	30175.793	-0.001	30175.793	-0.001	100.0000	52.8503	100.0000	50.1817									0.000000	0.000000	0	0.000000	0.000000	OCV, Charge CC-CV, OCV	LG05oC 00100S3C4 P1a	5
09.11.2021 00:22:03	3719258523.709	133.459	113.128	23.20	16827	SK04A2C614	1	0.0722	651	518.6937	0.096	-0.750	0.0660	-0.782				4.98	0.09	4.87	4.98	5.10	0.09					3.863407		3.863407			4.013866	4.617662		7.215	7.046617			0.0000	18.520670		0.0000	-0.001	4617.666	4617.666	-0.001	100.0000	92.7849	100.0000	92.3765			0.4807	1.1009	0.4807	1.1009			0.000000	0.000000	0	0.000000	0.000000	OCV, Discharge CC - R_DC	LG05oC 00100S3C4 P1a	5
09.11.2021 10:01:00	3719293260.002	133.861	113.302	23.20	16836	SK04A2C614	0	0.0000	652	518.6937	4.182				0.000	0.0000	0.050	4.78	0.32					4.15	4.80	5.18	0.32		4.200152		4.179790	3.711137			59.314952			92.680	89.943286	0.0000		225.407918	0.0000	4617.666	-0.001	4617.666	-54697.288	185.4645	92.7849	190.3018	92.3765									0.000000	0.000000	0	0.000000	0.000000	OCV, Charge CC-CV, OCV	LG05oC 00100S3C4 P1a	5
09.11.2021 14:11:54	3719308314.315	134.035	113.448	23.20	16836	SK04A2C614	1	0.7922	653	519.4859	3.505	-0.750	0.0650	-0.750	0.750	0.0360	0.055	7.09	0.97	4.69	6.73	8.78	1.13	5.99	7.39	8.36	0.75	3.000000	4.197858	3.500006	4.176979	3.969509	3.622621	50.702870	50.702993	79.223	77.373289	79.223	76.884388	99.9998	183.191216	197.868418	92.5823	-0.001	0.000	50702.874	-0.125	100.0002	20.7768	100.0002	16.2928	0.4295	0.8726	0.4873	1.0695	0.4698	1.0627	0.4295	0.8726	0.000000	0.000000	0	0.000000	0.000000	OCV, Discharge CC - R_DC, OCV, Charge - pulses, OCV	LG05oC 00100S3C4 P1a	5
09.11.2021 17:42:13	3719320933.010	134.181	113.600	23.20	16836	SK04A2C614	2	1.5845	654	520.2782	3.644	-0.750	0.0280	-0.750	0.000	0.0000	0.050	7.34	0.86	5.98	7.33	9.05	0.82	5.99	7.52	8.48	0.77	3.017874	4.199336	3.499686	4.179428	3.931201	3.594870	50.703005	50.883487	79.223	77.373495	79.505	77.158084	99.6453	183.462721	198.578455	92.3880	0.000	0.000	50703.010	-180.483	100.2820	20.7765	100.2980	16.2925			0.4749	1.0354	0.4749	1.0354			0.000000	0.000000	0	0.000000	0.000000	OCV, Discharge CC, OCV, Charge CC-CV, OCV	LG05oC 00100S3C4 P1a	5
09.11.2021 21:20:51	3719334051.017	134.333	113.748	23.20	16836	SK04A2C614	3	2.3814	655	521.0751	3.571	-0.750	0.0370	-0.750	0.750	0.0470	0.050	7.27	0.84	5.99	7.30	9.04	0.81	5.99	7.36	8.30	0.73	3.000000	4.198301	3.498382	4.178663	3.953676	3.585973	51.004469	50.928872	79.694	77.833533	79.576	77.226904	100.1484	184.515452	198.746550	92.8396	0.000	0.000	51004.474	0.000	100.0000	20.3055	100.0000	15.7949	0.4323	0.8839	0.4701	1.0329	0.4677	1.0253	0.4346	0.9048	0.000000	0.000000	0	0.000000	0.000000	OCV, Discharge CC - R_DC, OCV, Charge CC -CV - R_DC, OCV	LG05oC 00100S3C4 P1a	5
10.11.2021 00:55:06	3719346906.013	134.482	113.897	23.20	16836	SK04A2C614	4	3.1774	656	521.8711	3.576	-0.750	0.0370	-0.750	0.750	0.0460	0.050	7.30	0.86	5.99	7.31	9.04	0.82	5.99	7.37	8.33	0.74	2.999997	4.198874	3.497994	4.178788	3.954460	3.583481	50.944444	50.980196	79.601	77.741934	79.657	77.304730	99.9299	184.247383	198.930244	92.6191	0.000	0.000	50944.449	-35.752	100.0559	20.3993	100.0590	15.8939	0.4341	0.8795	0.4629	1.0282	0.4626	1.0223	0.4322	0.8958	0.000000	0.000000	0	0.000000	0.000000	OCV, Discharge CC - R_DC, OCV, Charge CC -CV - R_DC, OCV	LG05oC 00100S3C4 P1a	5
10.11.2021 04:29:40	3719359780.013	134.631	114.048	23.20	16836	SK04A2C614	5	3.9731	657	522.6668	3.607	-0.750	0.0380	-0.750	0.750	0.0460	0.050	7.28	0.86	5.99	7.29	8.98	0.82	5.99	7.38	8.38	0.76	2.999996	4.198188	3.498458	4.178698	3.953191	3.583553	50.921009	50.915840	79.564	77.706172	79.556	77.207143	100.0102	184.174789	198.690551	92.6943	0.000	-0.001	50921.014	-0.001	100.0000	20.4359	100.0000	15.9326	0.4331	0.8842	0.4712	1.0341	0.4650	1.0245	0.4352	0.9021	0.000000	0.000000	0	0.000000	0.000000	OCV, Discharge CC - R_DC, OCV, Charge CC -CV - R_DC, OCV	LG05oC 00100S3C4 P1a	5
10.11.2021 08:06:06	3719372766.013	134.781	114.196	23.20	16836	SK04A2C614	6	4.7686	658	523.4623	3.559	-0.750	0.0380	-0.750	0.750	0.0470	0.050	7.29	0.84	5.99	7.30	9.02	0.82	5.99	7.37	8.32	0.73	2.999999	4.198666	3.498170	4.179643	3.954909	3.583969	50.913145	50.936537	79.552	77.694171	79.588	77.238527	99.9541	184.128132	198.761519	92.6377	-0.001	-0.001	50913.149	-23.394	100.0366	20.4482	100.0386	15.9456	0.4362	0.8773	0.4687	1.0299	0.4675	1.0229	0.4311	0.8935	0.000000	0.000000	0	0.000000	0.000000	OCV, Discharge CC - R_DC, OCV, Charge CC -CV - R_DC, OCV	LG05oC 00100S3C4 P1a	5
10.11.2021 11:39:38	3719385578.013	134.930	114.346	23.20	16836	SK04A2C614	7	5.5643	659	524.2580	3.608	-0.750	0.0370	-0.750	0.750	0.0460	0.050	7.28	0.84	5.99	7.28	8.99	0.80	5.99	7.37	8.36	0.75	2.999995	4.199693	3.498128	4.179302	3.953940	3.584825	50.928667	50.956231	79.576	77.717858	79.619	77.268390	99.9459	184.200208	198.863108	92.6266	-0.001	-0.001	50928.671	-27.566	100.0431	20.4240	100.0455	15.9200	0.4411	0.8844	0.4694	1.0323	0.4658	1.0231	0.4377	0.9038	0.000000	0.000000	0	0.000000	0.000000	OCV, Discharge CC - R_DC, OCV, Charge CC -CV - R_DC, OCV	LG05oC 00100S3C4 P1a	5
10.11.2021 15:16:05	3719398565.013	135.080	114.497	23.20	16836	SK04A2C614	8	6.3618	660	525.0555	3.605	-0.750	0.0370	-0.750	0.750	0.0450	0.050	7.34	0.90	5.99	7.36	9.17	0.87	5.98	7.37	8.36	0.75	2.999998	4.198458	3.497504	4.179105	3.953727	3.582393	51.034848	50.998762	79.742	77.879892	79.686	77.332883	100.0708	184.585912	198.986843	92.7629	-0.001	-0.001	51034.852	-0.001	100.0000	20.2580	100.0000	15.7447	0.4367	0.8795	0.4698	1.0252	0.4654	1.0191	0.4324	0.8949	0.000000	0.000000	0	0.000000	0.000000	OCV, Discharge CC - R_DC, OCV, Charge CC -CV - R_DC, OCV	LG05oC 00100S3C4 P1a	5
10.11.2021 18:52:24	3719411544.013	135.230	114.648	23.20	16836	SK04A2C614	9	7.1579	661	525.8516	3.635	-0.750	0.0370	-0.750	0.750	0.0460	0.050	7.34	0.87	5.97	7.42	9.15	0.87	6.00	7.41	8.37	0.75	2.999993	4.199319	3.497783	4.179124	3.953227	3.583059	50.955821	50.985787	79.618	77.759295	79.665	77.313208	99.9412	184.304222	198.928100	92.6487	-0.001	0.001	50955.825	-29.968	100.0468	20.3815	100.0495	15.8752	0.4300	0.8732	0.4616	1.0265	0.4611	1.0190	0.4234	0.8904	0.000000	0.000000	0	0.000000	0.000000	OCV, Discharge CC - R_DC, OCV, Charge CC -CV - R_DC, OCV	LG05oC 00100S3C4 P1a	5
10.11.2021 22:30:30	3719424630.013	135.382	114.798	23.20	16836	SK04A2C614	10	7.9534	662	526.6471	3.603	-0.750	0.0370	-0.750	0.750	0.0460	0.050	7.30	0.83	5.99	7.34	9.01	0.81	6.00	7.41	8.37	0.73	2.999993	4.198998	3.498262	4.179601	3.953697	3.582449	50.908760	50.902122	79.545	77.687480	79.535	77.186341	100.0130	184.132060	198.619613	92.7059	0.001	-0.001	50908.766	-0.001	100.0000	20.4551	100.0000	15.9529	0.4251	0.8739	0.4639	1.0306	0.4632	1.0205	0.4232	0.8897	0.000000	0.000000	0	0.000000	0.000000	OCV, Discharge CC - R_DC, OCV, Charge CC -CV - R_DC, OCV	LG05oC 00100S3C4 P1a	5
11.11.2021 02:06:41	3719437601.013	135.532	114.947	23.20	16836	SK04A2C614	11	8.7490	663	527.4427	3.570	-0.750	0.0370	-0.750	0.750	0.0450	0.050	7.30	0.85	5.99	7.29	9.02	0.81	5.99	7.36	8.32	0.74	2.999995	4.199370	3.497854	4.180112	3.954387	3.583654	50.921464	50.909385	79.565	77.706866	79.546	77.197355	100.0237	184.163781	198.669303	92.6987	-0.001	-0.001	50921.468	-0.001	100.0000	20.4352	100.0000	15.9319	0.4377	0.8829	0.4676	1.0296	0.4640	1.0214	0.4389	0.8988	0.000000	0.000000	0	0.000000	0.000000	OCV, Discharge CC - R_DC, OCV, Charge CC -CV - R_DC, OCV	LG05oC 00100S3C4 P1a	5
11.11.2021 05:40:53	3719450453.013	135.680	115.097	23.20	16836	SK04A2C614	12	9.5448	664	528.2385	3.611	-0.750	0.0370	-0.750	0.750	0.0450	0.050	7.34	0.90	5.99	7.34	9.14	0.86	5.99	7.49	8.56	0.82	2.999995	4.198844	3.497879	4.179158	3.952716	3.584361	50.930291	50.930666	79.579	77.720336	79.579	77.229624	99.9993	184.207328	198.720900	92.6965	-0.001	-0.001	50930.295	-0.377	100.0006	20.4214	100.0006	15.9173	0.4374	0.8747	0.4672	1.0279	0.4639	1.0193	0.4347	0.8962	0.000000	0.000000	0	0.000000	0.000000	OCV, Discharge CC - R_DC, OCV, Charge CC -CV - R_DC, OCV	LG05oC 00100S3C4 P1a	5
11.11.2021 09:17:32	3719463452.013	135.831	115.247	23.20	16836	SK04A2C614	13	10.3399	665	529.0336	3.601	-0.750	0.0380	-0.750	0.750	0.0460	0.050	7.29	0.83	5.99	7.35	9.04	0.81	5.99	7.39	8.32	0.73	2.999990	4.198130	3.498056	4.177972	3.953530	3.583599	50.883479	50.826817	79.505	77.648900	79.417	77.072151	100.1115	184.043404	198.316999	92.8026	-0.001	0.000	50883.483	-0.001	100.0000	20.4946	100.0000	15.9946	0.4335	0.8797	0.4646	1.0293	0.4622	1.0166	0.4373	0.9035	0.000000	0.000000	0	0.000000	0.000000	OCV, Discharge CC - R_DC, OCV, Charge CC -CV - R_DC, OCV	LG05oC 00100S3C4 P1a	5
11.11.2021 12:53:35	3719476415.013	135.981	115.397	23.20	16836	SK04A2C614	14	11.1338	666	529.8275	3.596	-0.750	0.0370	-0.750	0.750	0.0450	0.050	7.30	0.85	5.99	7.30	9.03	0.81	5.99	7.42	8.41	0.76	2.999998	4.198465	3.498190	4.179504	3.953888	3.581911	50.813775	50.836996	79.397	77.542531	79.433	77.087586	99.9543	183.743591	198.363235	92.6299	0.000	-0.001	50813.780	-23.222	100.0363	20.6035	100.0383	16.1097	0.4432	0.8825	0.4632	1.0298	0.4622	1.0196	0.4402	0.8986	0.000000	0.000000	0	0.000000	0.000000	OCV, Discharge CC - R_DC, OCV, Charge CC -CV - R_DC, OCV	LG05oC 00100S3C4 P1a	5
11.11.2021 16:29:19	3719489359.013	136.131	115.546	23.20	16836	SK04A2C614	15	11.9288	667	530.6225	3.578	-0.750	0.0370	-0.750	0.750	0.0460	0.050	7.33	0.87	5.99	7.36	9.16	0.86	5.99	7.41	8.33	0.72	2.999990	4.197645	3.497746	4.178438	3.953469	3.581055	50.876562	50.832682	79.495	77.638345	79.426	77.081045	100.0863	183.999528	198.316581	92.7807	-0.001	-0.001	50876.566	-0.001	100.0000	20.5054	100.0000	16.0060	0.4374	0.8819	0.4614	1.0257	0.4586	1.0159	0.4376	0.8970	0.000000	0.000000	0	0.000000	0.000000	OCV, Discharge CC - R_DC, OCV, Charge CC -CV - R_DC, OCV	LG05oC 00100S3C4 P1a	5
11.11.2021 20:03:59	3719502239.013	136.280	115.698	23.20	16836	SK04A2C614	16	12.7241	668	531.4178	3.645	-0.750	0.0370	-0.750	0.750	0.0450	0.050	7.36	0.88	5.99	7.50	9.23	0.87	5.99	7.39	8.34	0.73	2.999999	4.198470	3.497116	4.178386	3.952393	3.584740	50.900003	50.934766	79.531	77.674116	79.586	77.235842	99.9317	184.102154	198.716432	92.6457	-0.001	-0.001	50900.007	-34.765	100.0543	20.4687	100.0574	15.9673	0.4275	0.8777	0.4649	1.0209	0.4614	1.0088	0.4296	0.8951	0.000000	0.000000	0	0.000000	0.000000	OCV, Discharge CC - R_DC, OCV, Charge CC -CV - R_DC, OCV	LG05oC 00100S3C4 P1a	5
11.11.2021 23:42:40	3719515360.013	136.432	115.847	23.20	16836	SK04A2C614	17	13.5180	669	532.2117	3.574	-0.750	0.0370	-0.750	0.750	0.0460	0.050	7.30	0.83	5.99	7.37	9.01	0.80	5.99	7.40	8.36	0.73	2.999999	4.198985	3.498019	4.179561	3.954394	3.583905	50.809944	50.841218	79.391	77.536685	79.439	77.093988	99.9385	183.748406	198.398288	92.6159	-0.001	0.000	50809.948	-31.275	100.0489	20.6095	100.0516	16.1160	0.4317	0.8791	0.4694	1.0291	0.4644	1.0193	0.4351	0.8969	0.000000	0.000000	0	0.000000	0.000000	OCV, Discharge CC - R_DC, OCV, Charge CC -CV - R_DC, OCV	LG05oC 00100S3C4 P1a	5
12.11.2021 03:17:06	3719528226.013	136.581	115.995	23.20	16836	SK04A2C614	18	14.3123	670	533.0060	3.555	-0.750	0.0370	-0.750	0.750	0.0460	0.050	7.32	0.85	5.99	7.32	9.04	0.81	5.99	7.44	8.40	0.75	3.000000	4.198010	3.497898	4.178471	3.953427	3.584027	50.837178	50.778804	79.433	77.578244	79.342	76.999346	100.1150	183.846987	198.113873	92.7986	0.000	0.000	50837.183	0.000	100.0000	20.5669	100.0000	16.0710	0.4321	0.8778	0.4670	1.0263	0.4656	1.0181	0.4339	0.8958	0.000000	0.000000	0	0.000000	0.000000	OCV, Discharge CC - R_DC, OCV, Charge CC -CV - R_DC, OCV	LG05oC 00100S3C4 P1a	5
12.11.2021 06:50:24	3719541024.013	136.729	116.143	23.20	16836	SK04A2C614	19	15.1064	671	533.8001	3.542	-0.750	0.0370	-0.750	0.750	0.0460	0.050	7.31	0.85	5.99	7.36	9.05	0.82	5.99	7.32	8.24	0.71	3.000000	4.199022	3.497527	4.180452	3.954258	3.582499	50.822127	50.860526	79.410	77.555276	79.470	77.123266	99.9245	183.786199	198.457768	92.6072	0.000	0.000	50822.132	-38.400	100.0600	20.5904	100.0634	16.0959	0.4270	0.8797	0.4649	1.0254	0.4632	1.0162	0.4324	0.8998	0.000000	0.000000	0	0.000000	0.000000	OCV, Discharge CC - R_DC, OCV, Charge CC -CV - R_DC, OCV	LG05oC 00100S3C4 P1a	5
12.11.2021 10:22:55	3719553775.013	136.876	116.291	23.20	16836	SK04A2C614	20	15.9007	672	534.5944	3.564	-0.750	0.0370	-0.750	0.750	0.0460	0.050	7.31	0.85	5.99	7.37	9.13	0.84	5.99	7.38	8.30	0.72	2.999995	4.198238	3.497570	4.178734	3.954871	3.583147	50.832148	50.804480	79.425	77.570569	79.382	77.038280	100.0545	183.850741	198.236163	92.7433	0.000	0.001	50832.153	0.000	100.0000	20.5748	100.0000	16.0793	0.4272	0.8786	0.4635	1.0251	0.4646	1.0168	0.4321	0.8980	0.000000	0.000000	0	0.000000	0.000000	OCV, Discharge CC - R_DC, OCV, Charge CC -CV - R_DC, OCV	LG05oC 00100S3C4 P1a	5
12.11.2021 13:56:45	3719566605.013	137.025	116.440	23.20	16836	SK04A2C614	21	16.6946	673	535.3883	3.558	-0.750	0.0380	-0.750	0.750	0.0460	0.050	7.32	0.86	5.99	7.35	9.06	0.83	5.99	7.39	8.38	0.75	2.999999	4.199526	3.497232	4.179934	3.955193	3.584070	50.808152	50.870393	79.388	77.533950	79.485	77.138228	99.8776	183.732131	198.499400	92.5605	0.001	-0.001	50808.158	-62.240	100.0972	20.6123	100.1028	16.1190	0.4312	0.8723	0.4673	1.0273	0.4649	1.0179	0.4346	0.8940	0.000000	0.000000	0	0.000000	0.000000	OCV, Discharge CC - R_DC, OCV, Charge CC -CV - R_DC, OCV	LG05oC 00100S3C4 P1a	5
12.11.2021 17:30:13	3719579413.013	137.173	116.587	23.20	16836	SK04A2C614	22	17.4885	674	536.1822	3.543	-0.750	0.0370	-0.750	0.750	0.0450	0.050	7.36	0.87	5.98	7.29	9.00	0.82	5.99	7.55	8.50	0.79	3.000000	4.199188	3.497876	4.179558	3.954835	3.583516	50.812791	50.806953	79.395	77.541030	79.386	77.042030	100.0115	183.757386	198.244402	92.6923	-0.001	-0.001	50812.795	-0.001	100.0000	20.6050	100.0000	16.1113	0.4313	0.8758	0.4640	1.0256	0.4632	1.0174	0.4328	0.8912	0.000000	0.000000	0	0.000000	0.000000	OCV, Discharge CC - R_DC, OCV, Charge CC -CV - R_DC, OCV	LG05oC 00100S3C4 P1a	5
12.11.2021 21:02:48	3719592168.013	137.321	116.734	23.20	16836	SK04A2C614	23	18.2834	675	536.9771	3.534	-0.750	0.0370	-0.750	0.750	0.0460	0.050	7.34	0.86	5.99	7.38	9.07	0.83	5.99	7.40	8.31	0.71	2.999994	4.198514	3.497425	4.179652	3.954834	3.583985	50.873887	50.827322	79.490	77.634263	79.418	77.072917	100.0916	183.998539	198.305406	92.7854	-0.001	-0.001	50873.891	-0.001	100.0000	20.5095	100.0000	16.0104	0.4346	0.8777	0.4681	1.0258	0.4653	1.0142	0.4379	0.9009	0.000000	0.000000	0	0.000000	0.000000	OCV, Discharge CC - R_DC, OCV, Charge CC -CV - R_DC, OCV	LG05oC 00100S3C4 P1a	5
13.11.2021 00:34:51	3719604891.013	137.468	116.882	23.20	16836	SK04A2C614	24	19.0770	676	537.7707	3.543	-0.750	0.0380	-0.750	0.750	0.0450	0.050	7.32	0.87	5.99	7.33	9.04	0.83	5.99	7.38	8.38	0.75	2.999991	4.198931	3.497419	4.179592	3.955013	3.583312	50.791519	50.818589	79.362	77.508568	79.404	77.059674	99.9467	183.665953	198.298515	92.6209	-0.001	-0.001	50791.523	-27.072	100.0423	20.6382	100.0447	16.1464	0.4288	0.8775	0.4690	1.0253	0.4628	1.0174	0.4317	0.8969	0.000000	0.000000	0	0.000000	0.000000	OCV, Discharge CC - R_DC, OCV, Charge CC -CV - R_DC, OCV	LG05oC 00100S3C4 P1a	5
13.11.2021 04:07:24	3719617644.013	137.616	117.029	23.20	16836	SK04A2C614	25	19.8715	677	538.5652	3.533	-0.750	0.0370	-0.750	0.750	0.0460	0.050	7.36	0.89	5.99	7.37	9.19	0.87	5.99	7.42	8.44	0.78	2.999997	4.197782	3.497173	4.178186	3.953083	3.583296	50.845195	50.784367	79.446	77.590479	79.351	77.007781	100.1198	183.868740	198.139827	92.7975	-0.001	0.000	50845.199	-0.001	100.0000	20.5544	100.0000	16.0578	0.4324	0.8754	0.4662	1.0242	0.4647	1.0156	0.4339	0.8978	0.000000	0.000000	0	0.000000	0.000000	OCV, Discharge CC - R_DC, OCV, Charge CC -CV - R_DC, OCV	LG05oC 00100S3C4 P1a	5
13.11.2021 07:39:24	3719630364.013	137.763	117.175	23.20	16836	SK04A2C614	26	20.6658	678	539.3595	3.506	-0.750	0.0370	-0.750	0.750	0.0460	0.050	7.41	0.91	5.99	7.39	9.22	0.88	5.99	7.43	8.42	0.77	2.999998	4.198330	3.496633	4.179553	3.953879	3.584080	50.837954	50.863857	79.434	77.579429	79.475	77.128317	99.9491	183.779672	198.440652	92.6119	0.000	0.000	50837.959	-25.903	100.0405	20.5657	100.0428	16.0698	0.4346	0.8756	0.4638	1.0194	0.4639	1.0149	0.4306	0.8903	0.000000	0.000000	0	0.000000	0.000000	OCV, Discharge CC - R_DC, OCV, Charge CC -CV - R_DC, OCV	LG05oC 00100S3C4 P1a	5
13.11.2021 11:09:46	3719642986.013	137.909	117.324	23.20	16836	SK04A2C614	27	21.4590	679	540.1527	3.566	-0.750	0.0370	-0.750	0.750	0.0460	0.050	7.32	0.87	5.99	7.35	9.10	0.87	5.99	7.39	8.32	0.72	2.999993	4.197727	3.497957	4.178524	3.949144	3.583613	50.760667	50.738126	79.314	77.461488	79.278	76.937663	100.0444	183.543565	197.968126	92.7137	0.000	0.000	50760.672	0.000	100.0000	20.6865	100.0000	16.1974	0.4329	0.8807	0.4711	1.0260	0.4636	1.0153	0.4346	0.8989	0.000000	0.000000	0	0.000000	0.000000	OCV, Discharge CC - R_DC, OCV, Charge CC -CV - R_DC, OCV	LG05oC 00100S3C4 P1a	5
13.11.2021 14:43:45	3719655825.013	138.057	117.473	23.20	16836	SK04A2C614	28	22.2519	680	540.9456	3.581	-0.750	0.0370	-0.750	0.750	0.0460	0.050	7.33	0.87	5.99	7.35	9.11	0.86	5.99	7.36	8.36	0.75	2.999996	4.199134	3.497431	4.179782	3.955534	3.582269	50.745114	50.815793	79.289	77.437754	79.400	77.055435	99.8609	183.455979	198.308066	92.5106	0.000	0.000	50745.119	-70.680	100.1104	20.7108	100.1167	16.2230	0.4415	0.8811	0.4654	1.0243	0.4626	1.0178	0.4392	0.8991	0.000000	0.000000	0	0.000000	0.000000	OCV, Discharge CC - R_DC, OCV, Charge CC -CV - R_DC, OCV	LG05oC 00100S3C4 P1a	5
13.11.2021 18:18:36	3719668716.013	138.207	117.623	23.20	16836	SK04A2C614	29	23.0461	681	541.7398	3.595	-0.750	0.0370	-0.750	0.750	0.0460	0.050	7.38	0.91	5.99	7.39	9.18	0.89	5.99	7.50	8.50	0.81	2.999998	4.197846	3.497213	4.178180	3.954233	3.583268	50.832946	50.781810	79.426	77.571786	79.347	77.003904	100.1007	183.797836	198.123649	92.7693	0.000	0.000	50832.951	0.000	100.0000	20.5735	100.0000	16.0780	0.4317	0.8775	0.4666	1.0210	0.4683	1.0162	0.4333	0.8953	0.000000	0.000000	0	0.000000	0.000000	OCV, Discharge CC - R_DC, OCV, Charge CC -CV - R_DC, OCV	LG05oC 00100S3C4 P1a	5
13.11.2021 21:54:18	3719681658.013	138.356	117.772	23.20	16836	SK04A2C614	30	23.8388	682	542.5325	3.566	-0.750	0.0370	-0.750	0.750	0.0470	0.050	7.31	0.85	5.99	7.36	9.06	0.82	5.99	7.37	8.34	0.73	2.999994	4.199439	3.497629	4.179859	3.955007	3.582947	50.730123	50.787776	79.266	77.414877	79.356	77.012951	99.8865	183.400789	198.196904	92.5346	0.000	0.000	50730.128	-57.654	100.0901	20.7342	100.0952	16.2478	0.4245	0.8771	0.4637	1.0232	0.4624	1.0163	0.4288	0.8965	0.000000	0.000000	0	0.000000	0.000000	OCV, Discharge CC - R_DC, OCV, Charge CC -CV - R_DC, OCV	LG05oC 00100S3C4 P1a	5
14.11.2021 01:28:17	3719694497.013	138.505	117.921	23.20	16836	SK04A2C614	31	24.6318	683	543.3255	3.588	-0.750	0.0370	-0.750	0.750	0.0460	0.050	7.27	0.83	5.98	7.32	9.04	0.81	5.99	7.34	8.24	0.70	2.999997	4.198376	3.497967	4.178623	3.955549	3.584394	50.753553	50.695588	79.302	77.450632	79.212	76.873160	100.1143	183.523048	197.827976	92.7690	0.000	0.000	50753.558	0.000	100.0000	20.6976	100.0000	16.2091	0.4342	0.8855	0.4727	1.0257	0.4654	1.0165	0.4331	0.8981	0.000000	0.000000	0	0.000000	0.000000	OCV, Discharge CC - R_DC, OCV, Charge CC -CV - R_DC, OCV	LG05oC 00100S3C4 P1a	5
14.11.2021 05:03:34	3719707414.013	138.655	118.071	23.20	16836	SK04A2C614	32	25.4240	684	544.1177	3.598	-0.750	0.0370	-0.750	0.750	0.0460	0.050	7.28	0.84	5.99	7.32	9.08	0.81	5.99	7.36	8.28	0.72	2.999998	4.199488	3.497541	4.178951	3.955317	3.581853	50.698757	50.746657	79.217	77.367012	79.292	76.950599	99.9056	183.290094	198.046487	92.5490	0.000	-0.001	50698.762	-47.901	100.0748	20.7832	100.0791	16.2996	0.4304	0.8772	0.4630	1.0268	0.4625	1.0171	0.4327	0.8944	0.000000	0.000000	0	0.000000	0.000000	OCV, Discharge CC - R_DC, OCV, Charge CC -CV - R_DC, OCV	LG05oC 00100S3C4 P1a	5
14.11.2021 08:39:25	3719720365.013	138.804	118.220	23.20	16836	SK04A2C614	33	26.2171	685	544.9108	3.587	-0.750	0.0380	-0.750	0.750	0.0460	0.050	7.34	0.85	5.99	7.37	9.02	0.78	5.99	7.40	8.40	0.76	2.999998	4.198502	3.497550	4.178771	3.955031	3.583789	50.762187	50.741630	79.316	77.463807	79.284	76.942976	100.0405	183.556327	198.005637	92.7026	-0.001	0.000	50762.191	-0.001	100.0000	20.6841	100.0000	16.1948	0.4313	0.8799	0.4659	1.0255	0.4643	1.0148	0.4320	0.8940	0.000000	0.000000	0	0.000000	0.000000	OCV, Discharge CC - R_DC, OCV, Charge CC -CV - R_DC, OCV	LG05oC 00100S3C4 P1a	5
14.11.2021 12:14:38	3719733278.013	138.954	118.369	23.20	16836	SK04A2C614	34	27.0097	686	545.7034	3.564	-0.750	0.0380	-0.750	0.750	0.0460	0.050	7.32	0.85	5.99	7.38	9.08	0.84	5.99	7.41	8.36	0.74	2.999995	4.199305	3.497681	4.179527	3.954013	3.583321	50.721892	50.736871	79.253	77.402316	79.276	76.935760	99.9705	183.380599	197.986661	92.6227	0.000	0.001	50721.897	-14.981	100.0234	20.7470	100.0247	16.2614	0.4375	0.8819	0.4671	1.0260	0.4637	1.0155	0.4352	0.8966	0.000000	0.000000	0	0.000000	0.000000	OCV, Discharge CC - R_DC, OCV, Charge CC -CV - R_DC, OCV	LG05oC 00100S3C4 P1a	5
14.11.2021 15:48:27	3719746107.013	139.102	118.519	23.20	16836	SK04A2C614	35	27.8021	687	546.4958	3.613	-0.750	0.0380	-0.750	0.750	0.0460	0.050	7.27	0.83	5.99	7.30	8.98	0.79	5.99	7.33	8.24	0.70	2.999990	4.199392	3.497845	4.179549	3.954942	3.583457	50.712707	50.703403	79.239	77.388300	79.224	76.885010	100.0183	183.362129	197.898753	92.6545	0.001	-0.001	50712.713	-0.001	100.0000	20.7614	100.0000	16.2765	0.4365	0.8859	0.4656	1.0295	0.4635	1.0192	0.4405	0.9026	0.000000	0.000000	0	0.000000	0.000000	OCV, Discharge CC - R_DC, OCV, Charge CC -CV - R_DC, OCV	LG05oC 00100S3C4 P1a	5
14.11.2021 19:25:14	3719759114.013	139.253	118.669	23.20	16836	SK04A2C614	36	28.5952	688	547.2889	3.593	-0.750	0.0370	-0.750	0.750	0.0480	0.050	7.34	0.88	5.99	7.36	9.16	0.85	5.98	7.40	8.38	0.75	2.999992	4.198778	3.497726	4.178513	3.952453	3.584690	50.764194	50.719821	79.319	77.466870	79.250	76.909906	100.0875	183.543443	197.917201	92.7375	-0.001	-0.001	50764.198	-0.001	100.0000	20.6809	100.0000	16.1915	0.4283	0.8784	0.4675	1.0227	0.4661	1.0157	0.4306	0.8941	0.000000	0.000000	0	0.000000	0.000000	OCV, Discharge CC - R_DC, OCV, Charge CC -CV - R_DC, OCV	LG05oC 00100S3C4 P1a	5
14.11.2021 23:00:48	3719772048.013	139.403	118.816	23.20	16836	SK04A2C614	37	29.3874	689	548.0811	3.524	-0.750	0.0370	-0.750	0.750	0.0460	0.050	7.33	0.86	5.99	7.37	9.08	0.83	5.99	7.41	8.38	0.75	2.999999	4.198490	3.497231	4.178608	3.950241	3.584512	50.698295	50.688501	79.216	77.366307	79.201	76.862413	100.0193	183.305191	197.785678	92.6787	-0.001	0.000	50698.299	-0.001	100.0000	20.7839	100.0000	16.3003	0.4356	0.8812	0.4680	1.0219	0.4609	1.0116	0.4351	0.8956	0.000000	0.000000	0	0.000000	0.000000	OCV, Discharge CC - R_DC, OCV, Charge CC -CV - R_DC, OCV	LG05oC 00100S3C4 P1a	5
15.11.2021 02:32:14	3719784734.013	139.549	118.965	23.20	16836	SK04A2C614	38	30.1786	690	548.8723	3.573	-0.750	0.0370	-0.750	0.750	0.0470	0.050	7.30	0.84	5.99	7.34	9.04	0.80	5.99	7.42	8.36	0.73	2.999999	4.198169	3.498000	4.178334	3.954612	3.582161	50.639614	50.633504	79.124	77.276759	79.115	76.779018	100.0121	183.078157	197.574102	92.6630	0.000	-0.001	50639.619	-0.001	100.0000	20.8756	100.0000	16.3972	0.4372	0.8809	0.4688	1.0261	0.4673	1.0169	0.4371	0.8963	0.000000	0.000000	0	0.000000	0.000000	OCV, Discharge CC - R_DC, OCV, Charge CC -CV - R_DC, OCV	LG05oC 00100S3C4 P1a	5
15.11.2021 06:06:35	3719797595.013	139.698	119.114	23.20	16836	SK04A2C614	39	30.9700	691	549.6637	3.573	-0.750	0.0370	-0.750	0.750	0.0470	0.050	7.32	0.85	5.99	7.35	9.10	0.82	5.99	7.40	8.44	0.76	2.999991	4.198338	3.497680	4.178358	3.953174	3.581700	50.647077	50.648313	79.136	77.288148	79.138	76.801473	99.9976	183.088730	197.653742	92.6310	-0.001	0.000	50647.081	-1.237	100.0019	20.8639	100.0020	16.3849	0.4245	0.8791	0.4655	1.0247	0.4631	1.0167	0.4305	0.8999	0.000000	0.000000	0	0.000000	0.000000	OCV, Discharge CC - R_DC, OCV, Charge CC -CV - R_DC, OCV	LG05oC 00100S3C4 P1a	5
15.11.2021 09:40:56	3719810456.013	139.847	119.261	23.20	16836	SK04A2C614	40	31.7619	692	550.4556	3.526	-0.750	0.0370	-0.750	0.750	0.0460	0.050	7.34	0.88	5.99	7.35	9.12	0.85	6.00	7.39	8.36	0.75	2.999998	4.197920	3.497504	4.178689	3.953252	3.583350	50.679106	50.669317	79.186	77.337024	79.171	76.833323	100.0193	183.196914	197.700738	92.6637	0.000	-0.001	50679.111	-0.001	100.0000	20.8139	100.0000	16.3320	0.4385	0.8771	0.4628	1.0234	0.4637	1.0155	0.4337	0.8919	0.000000	0.000000	0	0.000000	0.000000	OCV, Discharge CC - R_DC, OCV, Charge CC -CV - R_DC, OCV	LG05oC 00100S3C4 P1a	5
15.11.2021 13:12:30	3719823150.013	139.994	119.408	23.20	16836	SK04A2C614	41	32.5534	693	551.2471	3.528	-0.750	0.0370	-0.750	0.750	0.0450	0.050	7.31	0.85	5.99	7.36	9.04	0.82	5.99	7.38	8.32	0.72	2.999991	4.197832	3.497244	4.178645	3.953316	3.582465	50.659291	50.644748	79.155	77.306786	79.132	76.796068	100.0287	183.146258	197.609236	92.6810	-0.001	0.000	50659.295	-0.001	100.0000	20.8449	100.0000	16.3647	0.4336	0.8768	0.4685	1.0233	0.4648	1.0149	0.4339	0.8943	0.000000	0.000000	0	0.000000	0.000000	OCV, Discharge CC - R_DC, OCV, Charge CC -CV - R_DC, OCV	LG05oC 00100S3C4 P1a	5
