Repository: ife-bat/MachineLearning

# In this thesis, ML models were made for two different datasets. The code for the MIT data models can be found in SeversonReproduced.ipynb and NewModelMIT.ipynb. For the IFE data, it can be found in IFE_ML.ipynb.

File: data/IFE/interim/Cell_ID_SK04A2C614/Cell_ID_SK04A2C614_Lot_594.txt (part 11 of 15)
Date and Time	Time stamp	Total time (days)	Total test time (days)	Position	Tasks	CellUnit	Cycle - actual	Cycle - normalized	Cycle - total	Cycle - total - normalized	Cycle length (h)	Current_dch (C)	Current_dch std dev (C)	Current_dch_end (C)	Current_cha (C)	Current_cha std dev (C)	Current_cha_end (C)	Temp avg (°C)	Temp std dev (°C)	Temp dch start (°C)	Temp dch avg (°C)	Temp dch max (°C)	Temp dch std dev (°C)	Temp cha start (°C)	Temp cha avg (°C)	Temp cha max (°C)	Temp cha std dev (°C)	Voltage EoD (V)	Voltage EoC (V)	Voltage EoD ocv (V)	Voltage EoC ocv (V)	Voltage charge avg (V)	Voltage discharge avg (V)	Ah_dch (Ah)	Ah_cha (Ah)	Ah_dch (nominal) (%)	Ah_dch (C20 first) (%)	Ah_cha (nominal) (%)	Ah_cha (C20 first) (%)	CE (%)	Wh_dch (Wh)	Wh_cha (Wh)	Efficiency (%)	Ah_balance start (mAh)	Ah_balance end (mAh)	Ah_balance max (mAh)	Ah_balance min (mAh)	SoC - max (nom) (%)	SoC - min (nom) (%)	SoC - max (C20 last) (%)	SoC - min (C20 last) (%)	R_DC 0ms EoC (mOhm)	R_DC 50ms EoC (mOhm)	R_DC 0ms EoD (mOhm)	R_DC 50ms EoD (mOhm)	R_DC 0ms SoC50 dch (mOhm)	R_DC 50ms Soc50 dch (mOhm)	R_DC 0ms SoC50 cha (mOhm)	R_DC 50ms Soc50 cha (mOhm)	Shunt voltage dch (µV)	Shunt voltage cha (µV)	CE Shunt 	Ah_cha slippage (Ah)	Ah_dch slippage (Ah)	Cycle type	TestRegime	TestRegime version
15.11.2021 16:44:12	3719835852.013	140.141	119.557	23.20	16836	SK04A2C614	42	33.3442	694	552.0379	3.589	-0.750	0.0370	-0.750	0.750	0.0450	0.050	7.33	0.85	5.99	7.36	8.96	0.80	5.99	7.43	8.40	0.75	3.000000	4.197930	3.497754	4.178188	3.954829	3.584039	50.607347	50.620303	79.074	77.227519	79.094	76.759000	99.9744	182.954020	197.532251	92.6198	0.000	0.001	50607.352	-12.958	100.0202	20.9260	100.0214	16.4505	0.4269	0.8765	0.4686	1.0288	0.4664	1.0187	0.4295	0.8907	0.000000	0.000000	0	0.000000	0.000000	OCV, Discharge CC - R_DC, OCV, Charge CC -CV - R_DC, OCV	LG05oC 00100S3C4 P1a	5
15.11.2021 20:19:34	3719848774.013	140.291	119.707	23.20	16836	SK04A2C614	43	34.1379	695	552.8316	3.603	-0.750	0.0380	-0.750	0.750	0.0460	0.050	7.39	0.92	5.99	7.50	9.35	0.95	5.99	7.40	8.36	0.73	2.999993	4.198484	3.496420	4.179527	3.954505	3.582525	50.798824	50.824995	79.373	77.519716	79.414	77.069388	99.9485	183.643554	198.300173	92.6089	0.001	0.000	50798.830	-26.171	100.0409	20.6268	100.0432	16.1344	0.4336	0.8807	0.4707	1.0169	0.4671	1.0113	0.4316	0.8915	0.000000	0.000000	0	0.000000	0.000000	OCV, Discharge CC - R_DC, OCV, Charge CC -CV - R_DC, OCV	LG05oC 00100S3C4 P1a	5
15.11.2021 23:55:46	3719861746.013	140.441	119.854	23.20	16836	SK04A2C614	44	34.9304	696	553.6241	3.515	-0.750	0.0380	-0.750	0.750	0.0450	0.050	7.37	0.90	5.99	7.40	9.18	0.89	5.99	7.41	8.40	0.76	2.999997	4.198982	3.496796	4.179294	3.953628	3.584899	50.721082	50.722368	79.252	77.401080	79.254	76.913768	99.9975	183.365853	197.915033	92.6488	0.000	0.000	50721.087	-1.286	100.0020	20.7483	100.0021	16.2627	0.4363	0.8814	0.4698	1.0210	0.4667	1.0135	0.4322	0.8952	0.000000	0.000000	0	0.000000	0.000000	OCV, Discharge CC - R_DC, OCV, Charge CC -CV - R_DC, OCV	LG05oC 00100S3C4 P1a	5
16.11.2021 03:26:41	3719874401.013	140.587	120.002	23.20	16836	SK04A2C614	45	35.7227	697	554.4164	3.546	-0.750	0.0370	-0.750	0.750	0.0460	0.050	7.36	0.87	5.99	7.41	9.21	0.87	5.99	7.44	8.40	0.76	2.999998	4.198098	3.496930	4.178538	3.953842	3.582853	50.705531	50.686176	79.227	77.377349	79.197	76.858888	100.0382	183.321213	197.764886	92.6965	0.000	-0.001	50705.536	-0.001	100.0000	20.7726	100.0000	16.2884	0.4273	0.8720	0.4640	1.0212	0.4656	1.0117	0.4269	0.8882	0.000000	0.000000	0	0.000000	0.000000	OCV, Discharge CC - R_DC, OCV, Charge CC -CV - R_DC, OCV	LG05oC 00100S3C4 P1a	5
16.11.2021 06:59:27	3719887167.013	140.735	120.086	23.20	16836	SK04A2C614	46	36.5135	698	555.2072	2.022	-0.750	0.0380	-0.750	0.750	0.1560	0.559	7.29	0.93	5.99	7.30	9.04	0.81	5.99	6.07	6.20	0.08	2.999998	3.641283	3.497548	3.641283	3.629670	3.582707	50.612577	7.944010	79.082	77.235500	12.413	12.046041	637.1162	182.938649	29.240362	625.6374	-0.001	42668.565	50612.581	-0.001	100.0000	20.9178	100.0000	16.4418			0.4682	1.0262	0.4667	1.0170			0.000000	0.000000	0	0.000000	0.000000	OCV, Discharge CC - R_DC, OCV, Charge CC-CV	LG05oC 00100S3C4 P1a	5
17.11.2021 09:10:00	3719981400.002	141.826	120.217	23.20	16877	SK04A2C614	0	0.0000	699	555.2072	3.139				0.250	0.0490	0.050	4.83	0.21					4.28	4.85	5.11	0.20		4.199386		4.178866	3.902630			42.585115			66.539	64.574699	0.0000		165.642243	0.0000	42668.565	0.000	42668.565	0.000	100.0000	33.3304	100.0000	29.5569									0.000000	0.000000	0	0.000000	0.000000	OCV, Charge CC-CV, OCV	LG05oC 00100S3C4 P1a	4
17.11.2021 12:18:19	3719992699.415	141.956	120.295	23.20	16877	SK04A2C614	1	0.7873	700	555.9945	1.881	-0.750	0.0650	-0.750	0.710	0.1600	0.000	6.99	1.16	4.64	6.77	8.86	1.18	5.99	5.64	6.03	0.82	3.000000	3.546243	3.498636	3.546243	3.606356	3.615725	50.384875	2.793919	78.726	76.888024	4.365	4.236609	1803.3764	181.846604	10.186574	1785.1596	0.000	47590.956	50384.880	0.000	100.0000	21.2736	100.0000	16.8178			0.4766	1.0506	0.4705	1.0574			0.000000	0.000000	0	0.000000	0.000000	OCV, Discharge CC - R_DC, OCV, Charge - pulses	LG05oC 00100S3C4 P1a	4
19.11.2021 13:23:00	3720169380.002	144.001	120.324	23.09	16894	SK04A2C614	0	0.0000	701	555.9945	0.689	0.000	0.0000	0.000	0.000	0.0000	0.000	5.19	0.11	5.01	5.19	5.35	0.11	5.01	5.19	5.35	0.11	3.546570	3.546570	3.545947	3.545947	3.546166	3.546166	0.000000	0.000000	0.000	0.000000		0.000000	0.0000	0.000000	0.000000	0.0000	47590.956	47590.955	47590.956	47590.955	25.6391	25.6391	21.4304	21.4304									0.000000	0.000000	0	0.000000	0.000000	OCV	OCV generic long HP	8
19.11.2021 14:05:00	3720171900.005	144.031	120.467	23.09	16895	SK04A2C614	0	0.0000	702	555.9945	3.443				0.250	0.0440	0.050	4.94	0.15					4.82	4.96	5.16	0.14		4.198978		4.178547	3.887550			47.554249			74.304	72.109734	0.0000		183.734270	0.0000	47590.955	-0.001	47590.955	-0.001	100.0000	25.6391	100.0000	21.4304									0.000000	0.000000	0	0.000000	0.000000	OCV, Charge CC-CV, OCV	LG05oC 00100S3C4 P1a	4
19.11.2021 17:31:33	3720184293.589	144.174	120.609	23.09	16895	SK04A2C614	1	0.7858	703	556.7803	3.412	-0.750	0.0590	-0.751	0.750	0.0300	0.057	7.01	0.97	4.58	6.65	8.75	1.16	5.99	7.28	8.21	0.72	2.999991	4.197602	3.499837	4.176315	3.893213	3.615276	50.291367	50.291994	78.580	76.745329	78.581	76.261163	99.9988	181.353557	196.083119	92.4881	-0.001	0.000	50291.371	-0.629	100.0010	21.4197	100.0010	16.9721	0.3647	0.7817	0.5706	1.1478	0.5579	1.1472	0.3647	0.7817	0.000000	0.000000	0	0.000000	0.000000	OCV, Discharge CC - R_DC, OCV, Charge - pulses, OCV	LG05oC 00100S3C4 P1a	4
19.11.2021 20:56:15	3720196575.010	144.316	120.753	23.09	16895	SK04A2C614	2	1.5716	704	557.5661	3.455	-0.750	0.0270	-0.750	0.000	0.0000	0.050	7.20	0.80	5.98	7.24	8.93	0.82	5.99	7.23	8.11	0.66	3.022067	4.198217	3.499764	4.179602	3.898083	3.596447	50.292006	50.412207	78.581	76.746304	78.769	76.443450	99.7616	181.797780	196.499644	92.5181	0.000	0.000	50292.011	-120.202	100.1878	21.4187	100.1984	16.9711			0.5200	1.0707	0.5200	1.0707			0.000000	0.000000	0	0.000000	0.000000	OCV, Discharge CC, OCV, Charge CC-CV, OCV	LG05oC 00100S3C4 P1a	4
20.11.2021 00:23:34	3720209014.017	144.460	120.896	23.09	16895	SK04A2C614	3	2.3601	705	558.3546	3.427	-0.750	0.0360	-0.751	0.750	0.0420	0.050	7.12	0.76	5.97	7.09	8.77	0.73	5.99	7.17	8.01	0.64	2.999963	4.197701	3.499205	4.180075	3.921061	3.580453	50.461488	50.447606	78.846	77.004936	78.824	76.497128	100.0275	182.249139	196.772023	92.6194	0.000	0.000	50461.493	0.000	100.0000	21.1539	100.0000	16.6913	0.3932	0.8260	0.5341	1.0930	0.5450	1.1004	0.3932	0.8462	0.000000	0.000000	0	0.000000	0.000000	OCV, Discharge CC - R_DC, OCV, Charge CC -CV - R_DC, OCV	LG05oC 00100S3C4 P1a	4
20.11.2021 03:49:12	3720221352.013	144.603	121.039	23.09	16895	SK04A2C614	4	3.1484	706	559.1429	3.429	-0.750	0.0290	-0.751	0.750	0.0420	0.050	7.14	0.76	5.99	7.13	8.71	0.73	5.99	7.22	8.05	0.64	2.999971	4.198790	3.498922	4.179396	3.940877	3.539394	50.455049	50.459282	78.836	76.995110	78.843	76.514833	99.9916	182.250923	196.815767	92.5998	0.000	-0.001	50455.054	-4.234	100.0066	21.1640	100.0070	16.7019	0.3967	0.8250	0.5592	1.1216	0.5502	1.1040	0.3757	0.8250	0.000000	0.000000	0	0.000000	0.000000	OCV, Discharge CC - R_DC, OCV, Charge CC -CV - R_DC, OCV	LG05oC 00100S3C4 P1a	4
20.11.2021 07:14:55	3720233695.013	144.746	121.182	23.09	16895	SK04A2C614	5	3.9376	707	559.9321	3.431	-0.750	0.0360	-0.751	0.750	0.0440	0.050	7.21	0.81	5.99	7.20	8.85	0.78	5.98	7.30	8.35	0.74	2.999954	4.197284	3.498282	4.179360	3.936779	3.581582	50.508841	50.516969	78.920	77.077198	78.933	76.602308	99.9839	182.498535	197.015810	92.6314	-0.001	-0.001	50508.845	-8.130	100.0127	21.0799	100.0134	16.6131	0.4057	0.8357	0.5054	1.0585	0.4976	1.0565	0.3765	0.8209	0.000000	0.000000	0	0.000000	0.000000	OCV, Discharge CC - R_DC, OCV, Charge CC -CV - R_DC, OCV	LG05oC 00100S3C4 P1a	4
20.11.2021 10:40:45	3720246045.013	144.889	121.325	23.09	16895	SK04A2C614	6	4.7273	708	560.7218	3.443	-0.750	0.0360	-0.750	0.750	0.0270	0.050	7.17	0.81	5.99	7.14	8.83	0.79	5.99	7.21	8.11	0.67	2.999960	4.197040	3.498276	4.179587	3.906237	3.594106	50.538511	50.534889	78.966	77.122474	78.961	76.629481	100.0072	182.567122	197.021762	92.6634	-0.001	-0.001	50538.515	-0.001	100.0000	21.0336	100.0000	16.5641	0.3794	0.8272	0.5147	1.0722	0.5164	1.0696	0.3664	0.8258	0.000000	0.000000	0	0.000000	0.000000	OCV, Discharge CC - R_DC, OCV, Charge CC -CV - R_DC, OCV	LG05oC 00100S3C4 P1a	4
20.11.2021 14:07:19	3720258439.013	145.032	121.471	23.09	16895	SK04A2C614	7	5.5159	709	561.5104	3.488	-0.750	0.0290	-0.751	0.750	0.0230	0.050	7.17	0.77	5.98	7.17	8.73	0.74	5.99	7.22	8.05	0.65	2.999961	4.199297	3.498796	4.178968	3.865959	3.453454	50.470787	50.488982	78.861	77.019127	78.889	76.559869	99.9640	182.311409	196.650825	92.7082	-0.001	0.000	50470.791	-18.198	100.0284	21.1394	100.0300	16.6759	0.2465	0.6793	0.5597	1.1259	0.5635	1.1172	0.2508	0.6958	0.000000	0.000000	0	0.000000	0.000000	OCV, Discharge CC - R_DC, OCV, Charge CC -CV - R_DC, OCV	LG05oC 00100S3C4 P1a	4
20.11.2021 17:36:34	3720270994.013	145.177	121.612	23.09	16895	SK04A2C614	8	6.3039	710	562.2984	3.398	-0.750	0.0260	-0.751	0.750	0.0350	0.050	7.14	0.76	5.99	7.10	8.71	0.72	5.99	7.23	8.14	0.68	2.999983	4.198261	3.498914	4.179787	3.890328	3.569982	50.432401	50.409896	78.801	76.960549	78.765	76.439946	100.0446	182.109217	196.450008	92.7000	0.000	0.000	50432.406	0.000	100.0000	21.1994	100.0000	16.7393	0.3200	0.7585	0.5349	1.0999	0.5272	1.1012	0.3004	0.7537	0.000000	0.000000	0	0.000000	0.000000	OCV, Discharge CC - R_DC, OCV, Charge CC -CV - R_DC, OCV	LG05oC 00100S3C4 P1a	4
20.11.2021 21:00:28	3720283228.013	145.319	121.756	23.09	16895	SK04A2C614	9	7.0946	711	563.0891	3.445	-0.750	0.0350	-0.751	0.750	0.0170	0.050	7.26	0.85	5.99	7.26	9.07	0.86	5.98	7.26	8.15	0.68	2.999988	4.197712	3.498013	4.180182	3.916745	3.599502	50.603151	50.601539	79.067	77.221116	79.065	76.730547	100.0032	182.785807	197.192219	92.6942	0.000	-0.001	50603.156	-0.001	100.0000	20.9326	100.0000	16.4574	0.3110	0.7292	0.5571	1.1114	0.5347	1.0847	0.3435	0.7875	0.000000	0.000000	0	0.000000	0.000000	OCV, Discharge CC - R_DC, OCV, Charge CC -CV - R_DC, OCV	LG05oC 00100S3C4 P1a	4
21.11.2021 00:27:11	3720295631.013	145.463	121.898	23.09	16895	SK04A2C614	10	7.8825	712	563.8770	3.404	-0.750	0.0360	-0.751	0.750	0.0390	0.050	7.13	0.76	5.99	7.16	8.75	0.75	5.99	7.13	7.98	0.63	2.999977	4.197500	3.498686	4.179554	3.886829	3.582807	50.428723	50.413744	78.795	76.954936	78.771	76.445781	100.0297	182.148444	196.468772	92.7111	-0.001	-0.001	50428.727	-0.001	100.0000	21.2051	100.0000	16.7454	0.3096	0.7522	0.5663	1.1237	0.5502	1.1089	0.3107	0.7609	0.000000	0.000000	0	0.000000	0.000000	OCV, Discharge CC - R_DC, OCV, Charge CC -CV - R_DC, OCV	LG05oC 00100S3C4 P1a	4
21.11.2021 03:51:25	3720307885.013	145.604	122.041	23.09	16895	SK04A2C614	11	8.6704	713	564.6649	3.429	-0.750	0.0320	-0.751	0.750	0.0150	0.050	7.13	0.76	5.98	7.09	8.69	0.72	5.99	7.19	8.05	0.65	2.999863	4.198290	3.498684	4.179825	4.014754	3.584320	50.421542	50.420370	78.784	76.943978	78.782	76.455828	100.0023	182.101746	196.529549	92.6587	-0.001	-0.001	50421.546	-0.001	100.0000	21.2163	100.0000	16.7572	0.3390	0.7636	0.5276	1.0956	0.5091	1.0643	0.3178	0.7664	0.000000	0.000000	0	0.000000	0.000000	OCV, Discharge CC - R_DC, OCV, Charge CC -CV - R_DC, OCV	LG05oC 00100S3C4 P1a	4
21.11.2021 07:17:08	3720320228.013	145.747	122.184	23.09	16895	SK04A2C614	12	9.4584	714	565.4529	3.438	-0.750	0.0230	-0.751	0.750	0.0110	0.050	7.20	0.79	5.99	7.16	8.75	0.75	5.99	7.31	8.27	0.72	2.999969	4.197854	3.498212	4.178626	3.963706	3.565859	50.436634	50.457888	78.807	76.967009	78.840	76.512719	99.9579	182.135084	196.549704	92.6662	-0.001	-0.001	50436.638	-21.255	100.0332	21.1928	100.0351	16.7323	0.2811	0.7060	0.5523	1.1198	0.5509	1.1117	0.2650	0.7126	0.000000	0.000000	0	0.000000	0.000000	OCV, Discharge CC - R_DC, OCV, Charge CC -CV - R_DC, OCV	LG05oC 00100S3C4 P1a	4
21.11.2021 10:43:23	3720332603.013	145.891	122.325	23.09	16895	SK04A2C614	13	10.2463	715	566.2408	3.390	-0.750	0.0250	-0.751	0.750	0.0150	0.050	7.17	0.76	5.98	7.16	8.77	0.73	5.99	7.24	8.14	0.68	2.999977	4.197675	3.498558	4.180700	3.923549	3.531213	50.421663	50.401765	78.784	76.944163	78.753	76.427616	100.0395	182.075964	196.357768	92.7266	-0.001	0.000	50421.667	-0.001	100.0000	21.2161	100.0000	16.7570	0.3291	0.7664	0.5531	1.1062	0.5697	1.1280	0.3572	0.7994	0.000000	0.000000	0	0.000000	0.000000	OCV, Discharge CC - R_DC, OCV, Charge CC -CV - R_DC, OCV	LG05oC 00100S3C4 P1a	4
21.11.2021 14:06:46	3720344806.013	146.032	122.467	23.09	16895	SK04A2C614	14	11.0339	716	567.0284	3.405	-0.750	0.0300	-0.752	0.750	0.0200	0.050	7.13	0.77	5.99	7.10	8.75	0.76	5.99	7.15	8.01	0.64	2.999909	4.196955	3.498716	4.180567	3.875124	3.572367	50.405165	50.398686	78.758	76.918987	78.748	76.422947	100.0129	182.013583	196.393455	92.6780	0.000	0.000	50405.170	0.000	100.0000	21.2419	100.0000	16.7843	0.2950	0.7347	0.5569	1.1250	0.5508	1.1139	0.2862	0.7416	0.000000	0.000000	0	0.000000	0.000000	OCV, Discharge CC - R_DC, OCV, Charge CC -CV - R_DC, OCV	LG05oC 00100S3C4 P1a	4
21.11.2021 17:31:05	3720357065.013	146.174	122.611	23.09	16895	SK04A2C614	15	11.8216	717	567.8161	3.451	-0.750	0.0250	-0.751	0.750	0.0110	0.050	7.13	0.76	5.97	7.15	8.80	0.74	5.99	7.17	8.03	0.64	2.999989	4.198911	3.498566	4.179094	3.986652	3.546694	50.416273	50.407953	78.775	76.935938	78.762	76.436999	100.0165	182.066055	196.450528	92.6778	0.000	-0.001	50416.278	-0.001	100.0000	21.2246	100.0000	16.7659	0.3031	0.7401	0.5649	1.1206	0.5747	1.1188	0.3057	0.7578	0.000000	0.000000	0	0.000000	0.000000	OCV, Discharge CC - R_DC, OCV, Charge CC -CV - R_DC, OCV	LG05oC 00100S3C4 P1a	4
21.11.2021 20:58:10	3720369490.013	146.317	122.752	23.09	16895	SK04A2C614	16	12.6096	718	568.6041	3.398	-0.750	0.0280	-0.751	0.750	0.0140	0.050	7.19	0.79	5.98	7.22	8.83	0.76	5.99	7.19	8.04	0.65	2.999968	4.197842	3.498205	4.181072	3.925881	3.600206	50.432453	50.417829	78.801	76.960628	78.778	76.451975	100.0290	182.146003	196.490766	92.6995	-0.001	0.000	50432.457	-0.001	100.0000	21.1993	100.0000	16.7392	0.2873	0.7329	0.5364	1.0885	0.5430	1.0993	0.3318	0.7865	0.000000	0.000000	0	0.000000	0.000000	OCV, Discharge CC - R_DC, OCV, Charge CC -CV - R_DC, OCV	LG05oC 00100S3C4 P1a	4
22.11.2021 00:22:03	3720381723.013	146.459	122.894	23.09	16895	SK04A2C614	17	13.3973	719	569.3918	3.390	-0.750	0.0300	-0.751	0.750	0.0210	0.050	7.18	0.77	5.97	7.21	8.79	0.76	5.99	7.21	8.07	0.65	2.999993	4.198207	3.498202	4.180073	4.001531	3.514101	50.407990	50.409693	78.762	76.923298	78.765	76.439638	99.9966	182.088613	196.482803	92.6741	0.000	-0.001	50407.995	-1.704	100.0027	21.2375	100.0028	16.7796	0.3389	0.7632	0.5414	1.0967	0.5370	1.0834	0.3296	0.7686	0.000000	0.000000	0	0.000000	0.000000	OCV, Discharge CC - R_DC, OCV, Charge CC -CV - R_DC, OCV	LG05oC 00100S3C4 P1a	4
22.11.2021 03:45:26	3720393926.013	146.600	123.036	23.09	16895	SK04A2C614	18	14.1852	720	570.1797	3.420	-0.750	0.0260	-0.751	0.750	0.0140	0.050	7.18	0.79	5.99	7.19	8.87	0.77	5.98	7.22	8.11	0.67	2.999949	4.197693	3.498328	4.179360	3.864271	3.585146	50.426142	50.416740	78.791	76.950998	78.776	76.450324	100.0186	182.116518	196.519142	92.6711	-0.001	0.000	50426.146	-0.001	100.0000	21.2091	100.0000	16.7496	0.3602	0.7915	0.5540	1.1110	0.5558	1.1054	0.3177	0.7680	0.000000	0.000000	0	0.000000	0.000000	OCV, Discharge CC - R_DC, OCV, Charge CC -CV - R_DC, OCV	LG05oC 00100S3C4 P1a	4
22.11.2021 07:10:39	3720406239.013	146.743	123.178	23.09	16895	SK04A2C614	19	14.9716	721	570.9661	3.417	-0.750	0.0290	-0.752	0.750	0.0240	0.050	7.13	0.76	5.99	7.05	8.73	0.74	5.99	7.21	8.08	0.66	2.999943	4.198063	3.499024	4.180059	3.814341	3.624363	50.331439	50.336139	78.643	76.806480	78.650	76.328103	99.9907	181.748377	196.230543	92.6198	0.000	0.000	50331.444	-4.701	100.0073	21.3571	100.0078	16.9060	0.3321	0.7543	0.5391	1.1113	0.5474	1.1082	0.3270	0.7681	0.000000	0.000000	0	0.000000	0.000000	OCV, Discharge CC - R_DC, OCV, Charge CC -CV - R_DC, OCV	LG05oC 00100S3C4 P1a	4
22.11.2021 10:35:40	3720418540.013	146.885	123.321	23.09	16895	SK04A2C614	20	15.7584	722	571.7529	3.432	-0.750	0.0240	-0.751	0.750	0.0200	0.050	7.10	0.73	5.99	7.10	8.70	0.72	5.99	7.14	7.96	0.62	2.999952	4.199340	3.498850	4.180253	3.873565	3.576483	50.356746	50.348924	78.682	76.845099	78.670	76.347490	100.0155	181.872766	196.276737	92.6614	0.000	-0.001	50356.751	-0.001	100.0000	21.3176	100.0000	16.8642	0.3112	0.7481	0.5677	1.1199	0.5432	1.0916	0.3205	0.7692	0.000000	0.000000	0	0.000000	0.000000	OCV, Discharge CC - R_DC, OCV, Charge CC -CV - R_DC, OCV	LG05oC 00100S3C4 P1a	4
22.11.2021 14:01:34	3720430894.013	147.028	123.463	23.09	16895	SK04A2C614	21	16.5457	723	572.5402	3.393	-0.750	0.0310	-0.751	0.750	0.0300	0.050	7.15	0.77	5.99	7.15	8.79	0.74	5.99	7.20	8.06	0.66	2.999995	4.198299	3.498538	4.180624	3.865106	3.611887	50.384623	50.370708	78.726	76.887639	78.704	76.380522	100.0276	181.976451	196.330198	92.6890	-0.001	-0.001	50384.627	-0.001	100.0000	21.2740	100.0000	16.8182	0.3100	0.7518	0.5427	1.0948	0.5671	1.1173	0.3061	0.7610	0.000000	0.000000	0	0.000000	0.000000	OCV, Discharge CC - R_DC, OCV, Charge CC -CV - R_DC, OCV	LG05oC 00100S3C4 P1a	4
22.11.2021 17:25:09	3720443109.013	147.170	123.606	23.09	16895	SK04A2C614	22	17.3330	724	573.3275	3.431	-0.750	0.0300	-0.751	0.750	0.0110	0.050	7.19	0.79	5.98	7.19	8.79	0.77	5.99	7.29	8.21	0.70	2.999890	4.197653	3.498067	4.179217	4.034234	3.594015	50.389696	50.402965	78.734	76.895381	78.755	76.429436	99.9737	182.000627	196.356414	92.6889	-0.001	0.000	50389.700	-13.272	100.0207	21.2661	100.0219	16.8098	0.3007	0.7305	0.5661	1.1153	0.5469	1.0938	0.2811	0.7293	0.000000	0.000000	0	0.000000	0.000000	OCV, Discharge CC - R_DC, OCV, Charge CC -CV - R_DC, OCV	LG05oC 00100S3C4 P1a	4
22.11.2021 20:51:01	3720455461.013	147.313	123.751	23.09	16895	SK04A2C614	23	18.1207	725	574.1152	3.485	-0.750	0.0270	-0.751	0.750	0.0110	0.050	7.18	0.78	5.98	7.20	8.86	0.79	5.99	7.19	8.08	0.66	2.999995	4.198224	3.498065	4.179158	3.832080	3.591897	50.412142	50.397441	78.769	76.929634	78.746	76.421059	100.0292	182.031281	196.356353	92.7046	0.000	-0.001	50412.147	-0.001	100.0000	21.2310	100.0000	16.7727	0.3269	0.7607	0.5635	1.1286	0.5581	1.1149	0.2843	0.7281	0.000000	0.000000	0	0.000000	0.000000	OCV, Discharge CC - R_DC, OCV, Charge CC -CV - R_DC, OCV	LG05oC 00100S3C4 P1a	4
23.11.2021 00:20:07	3720468007.013	147.458	123.891	23.09	16895	SK04A2C614	24	18.9069	726	574.9014	3.373	-0.750	0.0290	-0.751	0.750	0.0120	0.050	7.13	0.76	5.97	7.12	8.77	0.76	5.99	7.16	8.02	0.65	2.999983	4.197150	3.499006	4.180363	4.027511	3.614632	50.317688	50.310182	78.621	76.785495	78.610	76.288742	100.0149	181.672751	196.033978	92.6741	-0.001	0.000	50317.692	-0.001	100.0000	21.3786	100.0000	16.9287	0.2782	0.7093	0.5485	1.1096	0.5603	1.1092	0.3135	0.7595	0.000000	0.000000	0	0.000000	0.000000	OCV, Discharge CC - R_DC, OCV, Charge CC -CV - R_DC, OCV	LG05oC 00100S3C4 P1a	4
23.11.2021 03:42:31	3720480151.013	147.598	124.034	23.09	16895	SK04A2C614	25	19.6929	727	575.6874	3.415	-0.750	0.0270	-0.752	0.750	0.0140	0.050	7.15	0.76	5.98	7.14	8.72	0.73	5.99	7.19	8.03	0.64	2.999958	4.199239	3.499095	4.179770	3.826560	3.524309	50.303167	50.298298	78.599	76.763336	78.591	76.270722	100.0097	181.650555	195.994612	92.6814	0.000	-0.001	50303.172	-0.001	100.0000	21.4013	100.0000	16.9527	0.2660	0.7084	0.6240	1.1808	0.6133	1.1601	0.2507	0.6975	0.000000	0.000000	0	0.000000	0.000000	OCV, Discharge CC - R_DC, OCV, Charge CC -CV - R_DC, OCV	LG05oC 00100S3C4 P1a	4
23.11.2021 07:07:25	3720492445.013	147.741	124.178	23.09	16895	SK04A2C614	26	20.4801	728	576.4746	3.463	-0.750	0.0230	-0.751	0.750	0.0150	0.050	7.16	0.79	5.99	7.18	8.83	0.76	5.99	7.16	8.09	0.67	2.999990	4.197464	3.498232	4.178560	3.842818	3.640398	50.378273	50.374692	78.716	76.877949	78.710	76.386563	100.0071	181.882429	196.300758	92.6550	-0.001	-0.001	50378.277	-0.001	100.0000	21.2839	100.0000	16.8287	0.3337	0.7701	0.5429	1.0989	0.5757	1.1250	0.2949	0.7543	0.000000	0.000000	0	0.000000	0.000000	OCV, Discharge CC - R_DC, OCV, Charge CC -CV - R_DC, OCV	LG05oC 00100S3C4 P1a	4
23.11.2021 10:35:13	3720504913.013	147.885	124.321	23.09	16895	SK04A2C614	27	21.2662	729	577.2607	3.425	-0.750	0.0290	-0.752	0.750	0.0100	0.050	7.15	0.77	5.97	7.15	8.77	0.77	5.99	7.22	8.11	0.66	2.999967	4.198073	3.498866	4.179189	3.927575	3.623584	50.312369	50.333445	78.613	76.777379	78.646	76.324018	99.9581	181.646167	196.100313	92.6292	-0.001	-0.001	50312.373	-21.079	100.0329	21.3869	100.0348	16.9375	0.2819	0.7001	0.5570	1.1116	0.5486	1.0971	0.2689	0.7141	0.000000	0.000000	0	0.000000	0.000000	OCV, Discharge CC - R_DC, OCV, Charge CC -CV - R_DC, OCV	LG05oC 00100S3C4 P1a	4
23.11.2021 14:00:42	3720517242.013	148.028	124.463	23.09	16895	SK04A2C614	28	22.0523	730	578.0468	3.425	-0.750	0.0310	-0.751	0.750	0.0200	0.050	7.11	0.74	5.99	7.09	8.71	0.72	5.99	7.18	8.05	0.64	2.999935	4.197819	3.498453	4.178981	3.921281	3.591652	50.311296	50.297068	78.611	76.775741	78.589	76.268857	100.0283	181.661218	196.125016	92.6252	-0.001	0.000	50311.300	-0.001	100.0000	21.3886	100.0000	16.9392	0.3152	0.7591	0.5529	1.1166	0.5497	1.1036	0.3129	0.7666	0.000000	0.000000	0	0.000000	0.000000	OCV, Discharge CC - R_DC, OCV, Charge CC -CV - R_DC, OCV	LG05oC 00100S3C4 P1a	4
23.11.2021 17:26:12	3720529572.013	148.170	124.606	23.09	16895	SK04A2C614	29	22.8392	731	578.8337	3.415	-0.750	0.0340	-0.750	0.750	0.0250	0.050	7.18	0.78	5.97	7.17	8.81	0.77	5.99	7.26	8.14	0.68	2.999977	4.197288	3.498040	4.180107	3.867149	3.612900	50.361958	50.365612	78.691	76.853052	78.696	76.372795	99.9927	181.901695	196.241722	92.6927	0.000	0.000	50361.963	-3.656	100.0057	21.3094	100.0060	16.8556	0.2637	0.7005	0.5130	1.0609	0.5208	1.0608	0.2932	0.7315	0.000000	0.000000	0	0.000000	0.000000	OCV, Discharge CC - R_DC, OCV, Charge CC -CV - R_DC, OCV	LG05oC 00100S3C4 P1a	4
23.11.2021 20:51:05	3720541865.013	148.313	124.751	23.09	16895	SK04A2C614	30	23.6262	732	579.6207	3.485	-0.750	0.0300	-0.751	0.750	0.0140	0.050	7.21	0.79	5.98	7.26	8.91	0.79	5.99	7.25	8.10	0.67	2.999977	4.198736	3.498299	4.179198	3.951454	3.561919	50.367145	50.364686	78.699	76.860968	78.695	76.371391	100.0049	181.884825	196.219857	92.6944	0.000	-0.001	50367.150	-0.001	100.0000	21.3013	100.0000	16.8470	0.2540	0.7101	0.5819	1.1345	0.5563	1.0986	0.2486	0.7058	0.000000	0.000000	0	0.000000	0.000000	OCV, Discharge CC - R_DC, OCV, Charge CC -CV - R_DC, OCV	LG05oC 00100S3C4 P1a	4
24.11.2021 00:20:11	3720554411.013	148.458	124.895	23.09	16895	SK04A2C614	31	24.4133	733	580.4078	3.456	-0.750	0.0300	-0.751	0.750	0.0140	0.050	7.18	0.81	5.97	7.21	8.90	0.81	5.99	7.17	8.07	0.66	2.999919	4.197486	3.498052	4.179088	3.931486	3.590236	50.376458	50.367342	78.713	76.875179	78.699	76.375418	100.0181	181.890199	196.254568	92.6807	-0.001	0.000	50376.462	-0.001	100.0000	21.2868	100.0000	16.8317	0.3209	0.7524	0.5541	1.1019	0.5837	1.1272	0.2819	0.7338	0.000000	0.000000	0	0.000000	0.000000	OCV, Discharge CC - R_DC, OCV, Charge CC -CV - R_DC, OCV	LG05oC 00100S3C4 P1a	4
24.11.2021 03:47:34	3720566854.013	148.602	125.038	23.09	16895	SK04A2C614	32	25.1998	734	581.1943	3.438	-0.750	0.0340	-0.751	0.750	0.0210	0.050	7.16	0.78	5.99	7.14	8.83	0.76	5.99	7.22	8.10	0.66	2.999986	4.197758	3.498152	4.178939	3.859437	3.620281	50.333211	50.334873	78.646	76.809184	78.648	76.326183	99.9967	181.792109	196.091818	92.7076	0.000	-0.001	50333.216	-1.664	100.0026	21.3544	100.0027	16.9031	0.2646	0.6774	0.5298	1.0807	0.5121	1.0596	0.2814	0.7125	0.000000	0.000000	0	0.000000	0.000000	OCV, Discharge CC - R_DC, OCV, Charge CC -CV - R_DC, OCV	LG05oC 00100S3C4 P1a	4
24.11.2021 07:13:50	3720579230.013	148.745	125.182	23.09	16895	SK04A2C614	33	25.9852	735	581.9797	3.461	-0.750	0.0310	-0.751	0.750	0.0150	0.050	7.11	0.74	5.99	7.10	8.68	0.71	5.99	7.20	8.05	0.64	2.999847	4.197534	3.498720	4.178521	3.859441	3.616382	50.265310	50.250227	78.540	76.705566	78.516	76.197829	100.0300	181.464721	195.870304	92.6453	-0.001	-0.001	50265.314	-0.001	100.0000	21.4604	100.0000	17.0152	0.3623	0.8098	0.5745	1.1361	0.5544	1.1083	0.3420	0.7921	0.000000	0.000000	0	0.000000	0.000000	OCV, Discharge CC - R_DC, OCV, Charge CC -CV - R_DC, OCV	LG05oC 00100S3C4 P1a	4
24.11.2021 10:41:30	3720591690.013	148.889	125.322	23.09	16895	SK04A2C614	34	26.7709	736	582.7654	3.361	-0.750	0.0270	-0.751	0.750	0.0140	0.050	7.15	0.77	5.99	7.13	8.73	0.76	5.99	7.17	8.03	0.65	2.999851	4.197578	3.498433	4.180912	4.029516	3.603911	50.284158	50.289467	78.569	76.734328	78.577	76.257331	99.9894	181.513329	195.948978	92.6330	-0.001	0.000	50284.162	-5.312	100.0083	21.4310	100.0088	16.9840	0.2859	0.7228	0.5357	1.1084	0.5483	1.1051	0.2913	0.7337	0.000000	0.000000	0	0.000000	0.000000	OCV, Discharge CC - R_DC, OCV, Charge CC -CV - R_DC, OCV	LG05oC 00100S3C4 P1a	4
24.11.2021 14:03:08	3720603788.013	149.029	125.465	23.09	16895	SK04A2C614	35	27.5569	737	583.5514	3.428	-0.750	0.0300	-0.752	0.750	0.0190	0.050	7.20	0.79	5.98	7.21	8.87	0.79	5.99	7.25	8.14	0.67	3.000000	4.198527	3.498186	4.178919	3.849580	3.595700	50.306226	50.319692	78.603	76.768004	78.625	76.303163	99.9732	181.639061	196.043685	92.6523	0.000	-0.001	50306.231	-13.467	100.0210	21.3965	100.0222	16.9476	0.2604	0.6912	0.5921	1.1581	0.5776	1.1299	0.2520	0.7000	0.000000	0.000000	0	0.000000	0.000000	OCV, Discharge CC - R_DC, OCV, Charge CC -CV - R_DC, OCV	LG05oC 00100S3C4 P1a	4
24.11.2021 17:28:49	3720616129.013	149.172	125.608	23.09	16895	SK04A2C614	36	28.3434	738	584.3379	3.423	-0.750	0.0310	-0.751	0.750	0.0130	0.050	7.16	0.80	5.99	7.12	8.82	0.77	5.99	7.19	8.08	0.67	2.999987	4.198088	3.498346	4.179845	3.758519	3.608591	50.332519	50.322415	78.645	76.808128	78.629	76.307292	100.0201	181.691597	196.081562	92.6612	-0.001	0.001	50332.523	-0.001	100.0000	21.3554	100.0000	16.9042	0.3202	0.7553	0.5365	1.0949	0.5429	1.0956	0.3490	0.7832	0.000000	0.000000	0	0.000000	0.000000	OCV, Discharge CC - R_DC, OCV, Charge CC -CV - R_DC, OCV	LG05oC 00100S3C4 P1a	4
24.11.2021 20:54:12	3720628452.013	149.315	125.754	23.09	16895	SK04A2C614	37	29.1296	739	585.1241	3.515	-0.750	0.0330	-0.751	0.750	0.0210	0.050	7.15	0.78	5.98	7.20	8.85	0.78	5.99	7.19	8.05	0.65	2.999956	4.199341	3.498873	4.179134	3.871959	3.601592	50.318335	50.323183	78.622	76.786483	78.630	76.308457	99.9904	181.686981	196.074550	92.6622	0.001	0.000	50318.341	-4.848	100.0076	21.3776	100.0080	16.9276	0.2577	0.6929	0.5507	1.1110	0.5459	1.0979	0.2654	0.7029	0.000000	0.000000	0	0.000000	0.000000	OCV, Discharge CC - R_DC, OCV, Charge CC -CV - R_DC, OCV	LG05oC 00100S3C4 P1a	4
25.11.2021 00:25:05	3720641105.013	149.461	125.895	23.09	16895	SK04A2C614	38	29.9148	740	585.9093	3.377	-0.750	0.0340	-0.751	0.750	0.0220	0.050	7.13	0.74	5.97	7.13	8.73	0.71	5.99	7.20	8.05	0.64	2.999943	4.197809	3.498198	4.179640	3.827834	3.614402	50.256707	50.238225	78.526	76.692438	78.497	76.179629	100.0368	181.466903	195.726231	92.7147	0.000	0.000	50256.712	0.000	100.0000	21.4739	100.0000	17.0294	0.3181	0.7487	0.5433	1.0983	0.5606	1.1014	0.2928	0.7527	0.000000	0.000000	0	0.000000	0.000000	OCV, Discharge CC - R_DC, OCV, Charge CC -CV - R_DC, OCV	LG05oC 00100S3C4 P1a	4
25.11.2021 03:47:42	3720653262.013	149.602	126.036	23.09	16895	SK04A2C614	39	30.7000	741	586.6945	3.374	-0.750	0.0300	-0.751	0.750	0.0300	0.050	7.16	0.78	5.99	7.10	8.79	0.76	5.99	7.26	8.15	0.68	2.999982	4.197148	3.498845	4.180245	3.880141	3.640517	50.251756	50.251990	78.518	76.684882	78.519	76.200502	99.9995	181.408261	195.819341	92.6406	0.000	0.000	50251.761	-0.235	100.0004	21.4816	100.0004	17.0375	0.2967	0.7171	0.5700	1.1367	0.5760	1.1261	0.3025	0.7390	0.000000	0.000000	0	0.000000	0.000000	OCV, Discharge CC - R_DC, OCV, Charge CC -CV - R_DC, OCV	LG05oC 00100S3C4 P1a	4
25.11.2021 07:10:10	3720665410.013	149.742	126.177	23.09	16895	SK04A2C614	40	31.4863	742	587.4808	3.388	-0.750	0.0280	-0.751	0.750	0.0340	0.050	7.18	0.79	5.98	7.24	8.90	0.80	5.99	7.16	8.03	0.66	2.999962	4.198018	3.497958	4.179638	3.886692	3.643433	50.321078	50.323505	78.627	76.790669	78.630	76.308945	99.9952	181.682560	196.307276	92.5501	0.000	-0.001	50321.083	-2.429	100.0038	21.3733	100.0040	16.9231	0.3871	0.8241	0.5879	1.1469	0.5593	1.1071	0.3783	0.8338	0.000000	0.000000	0	0.000000	0.000000	OCV, Discharge CC - R_DC, OCV, Charge CC -CV - R_DC, OCV	LG05oC 00100S3C4 P1a	4
25.11.2021 10:33:28	3720677608.013	149.884	126.319	23.09	16895	SK04A2C614	41	32.2727	743	588.2672	3.413	-0.750	0.0260	-0.751	0.750	0.0290	0.050	7.19	0.78	5.99	7.26	8.82	0.73	5.98	7.17	8.05	0.66	2.999985	4.197861	3.497988	4.180616	3.843062	3.595381	50.327839	50.330907	78.637	76.800986	78.642	76.320169	99.9939	181.769988	196.265268	92.6144	-0.001	0.000	50327.843	-3.070	100.0048	21.3627	100.0051	16.9119	0.3281	0.7486	0.5011	1.0565	0.5357	1.0837	0.3621	0.8018	0.000000	0.000000	0	0.000000	0.000000	OCV, Discharge CC - R_DC, OCV, Charge CC -CV - R_DC, OCV	LG05oC 00100S3C4 P1a	4
25.11.2021 13:58:15	3720689895.013	150.026	126.460	23.09	16895	SK04A2C614	42	33.0582	744	589.0527	3.380	-0.750	0.0300	-0.751	0.750	0.0140	0.050	7.14	0.76	5.97	7.15	8.77	0.76	5.99	7.17	8.01	0.64	2.999949	4.198686	3.498438	4.179730	4.050905	3.656743	50.275423	50.264879	78.555	76.720999	78.539	76.220046	100.0210	181.489136	195.878698	92.6538	0.000	0.000	50275.428	0.000	100.0000	21.4446	100.0000	16.9985	0.2756	0.7098	0.5481	1.1056	0.5425	1.0901	0.2734	0.7229	0.000000	0.000000	0	0.000000	0.000000	OCV, Discharge CC - R_DC, OCV, Charge CC -CV - R_DC, OCV	LG05oC 00100S3C4 P1a	4
25.11.2021 17:21:04	3720702064.013	150.167	126.602	23.09	16895	SK04A2C614	43	33.8437	745	589.8382	3.418	-0.750	0.0310	-0.751	0.750	0.0270	0.050	7.20	0.79	5.99	7.17	8.74	0.73	5.99	7.28	8.19	0.69	2.999961	4.197392	3.497761	4.178396	3.844034	3.603075	50.268164	50.269519	78.544	76.709921	78.546	76.227082	99.9973	181.475305	196.038757	92.5711	0.000	-0.001	50268.169	-1.356	100.0021	21.4560	100.0022	17.0104	0.3791	0.8156	0.5410	1.1086	0.5329	1.0897	0.3708	0.8224	0.000000	0.000000	0	0.000000	0.000000	OCV, Discharge CC - R_DC, OCV, Charge CC -CV - R_DC, OCV	LG05oC 00100S3C4 P1a	4
25.11.2021 20:46:10	3720714370.013	150.309	126.746	23.09	16895	SK04A2C614	44	34.6291	746	590.6236	3.437	-0.750	0.0340	-0.751	0.750	0.0270	0.050	7.23	0.80	5.97	7.19	8.86	0.79	5.99	7.35	8.23	0.70	2.999982	4.196524	3.498978	4.179833	3.834401	3.564014	50.268614	50.266329	78.545	76.710608	78.541	76.222245	100.0045	181.506821	195.868439	92.6677	-0.001	0.000	50268.618	-0.001	100.0000	21.4553	100.0000	17.0097	0.2842	0.7138	0.5393	1.0880	0.5396	1.0900	0.3019	0.7401	0.000000	0.000000	0	0.000000	0.000000	OCV, Discharge CC - R_DC, OCV, Charge CC -CV - R_DC, OCV	LG05oC 00100S3C4 P1a	4
26.11.2021 00:12:22	3720726742.013	150.452	126.887	23.09	16895	SK04A2C614	45	35.4143	747	591.4088	3.397	-0.750	0.0340	-0.752	0.750	0.0160	0.050	7.13	0.75	5.99	7.14	8.78	0.75	5.99	7.17	7.99	0.62	2.999900	4.198454	3.498222	4.180240	3.932771	3.610872	50.251591	50.230857	78.518	76.684631	78.486	76.168457	100.0413	181.410992	195.734534	92.6822	0.000	0.000	50251.596	0.000	100.0000	21.4819	100.0000	17.0378	0.2846	0.7251	0.5915	1.1459	0.5776	1.1241	0.2537	0.7029	0.000000	0.000000	0	0.000000	0.000000	OCV, Discharge CC - R_DC, OCV, Charge CC -CV - R_DC, OCV	LG05oC 00100S3C4 P1a	4
26.11.2021 03:36:12	3720738972.013	150.594	127.028	23.09	16895	SK04A2C614	46	36.1997	748	592.1942	3.389	-0.750	0.0330	-0.751	0.750	0.0150	0.050	7.17	0.77	5.99	7.21	8.85	0.76	5.99	7.19	8.05	0.66	2.999968	4.197940	3.498478	4.179781	3.764669	3.589956	50.268528	50.267905	78.545	76.710477	78.544	76.224635	100.0012	181.484449	195.962392	92.6119	0.000	-0.001	50268.533	-0.001	100.0000	21.4554	100.0000	17.0098	0.3788	0.8156	0.5445	1.0989	0.5547	1.0943	0.3352	0.7863	0.000000	0.000000	0	0.000000	0.000000	OCV, Discharge CC - R_DC, OCV, Charge CC -CV - R_DC, OCV	LG05oC 00100S3C4 P1a	4
26.11.2021 06:59:31	3720751171.013	150.735	127.169	23.09	16895	SK04A2C614	47	36.9848	749	592.9793	3.371	-0.750	0.0340	-0.751	0.750	0.0310	0.050	7.19	0.78	5.97	7.14	8.76	0.74	5.99	7.24	8.17	0.70	2.999985	4.198497	3.498238	4.179708	3.854689	3.588099	50.243350	50.241335	78.505	76.672055	78.502	76.184345	100.0040	181.400775	195.802629	92.6447	-0.001	0.000	50243.354	-0.001	100.0000	21.4948	100.0000	17.0514	0.2974	0.7167	0.5400	1.1026	0.5384	1.0902	0.2845	0.7282	0.000000	0.000000	0	0.000000	0.000000	OCV, Discharge CC - R_DC, OCV, Charge CC -CV - R_DC, OCV	LG05oC 00100S3C4 P1a	4
26.11.2021 10:21:48	3720763308.013	150.876	127.311	23.09	16895	SK04A2C614	48	37.7703	750	593.7648	3.423	-0.750	0.0310	-0.751	0.750	0.0260	0.050	7.16	0.79	5.99	7.18	8.84	0.78	5.99	7.19	8.09	0.67	2.999970	4.197881	3.498170	4.179053	3.970730	3.581052	50.271380	50.258698	78.549	76.714829	78.529	76.210674	100.0252	181.539182	196.027686	92.6090	0.000	0.000	50271.385	0.000	100.0000	21.4510	100.0000	17.0051	0.3730	0.8092	0.5703	1.1157	0.5518	1.0937	0.3637	0.8149	0.000000	0.000000	0	0.000000	0.000000	OCV, Discharge CC - R_DC, OCV, Charge CC -CV - R_DC, OCV	LG05oC 00100S3C4 P1a	4
26.11.2021 13:47:09	3720775629.013	151.018	127.453	23.09	16895	SK04A2C614	49	38.5547	751	594.5492	3.409	-0.750	0.0330	-0.751	0.750	0.0410	0.050	7.16	0.77	5.98	7.14	8.81	0.75	5.99	7.21	8.09	0.66	2.999971	4.197739	3.498449	4.179516	3.927134	3.582729	50.206610	50.208114	78.448	76.615989	78.450	76.133970	99.9970	181.264754	195.916946	92.5212	0.000	0.000	50206.615	-1.505	100.0024	21.5522	100.0025	17.1121	0.4119	0.8493	0.5388	1.0946	0.5445	1.0931	0.4117	0.8605	0.000000	0.000000	0	0.000000	0.000000	OCV, Discharge CC - R_DC, OCV, Charge CC -CV - R_DC, OCV	LG05oC 00100S3C4 P1a	4
26.11.2021 17:11:42	3720787902.013	151.160	127.596	23.09	16895	SK04A2C614	50	39.3398	752	595.3343	3.415	-0.750	0.0360	-0.750	0.750	0.0370	0.050	7.16	0.77	5.99	7.13	8.79	0.74	5.99	7.24	8.10	0.66	2.999977	4.198693	3.498355	4.180069	3.917765	3.588658	50.240822	50.234098	78.501	76.668197	78.491	76.173371	100.0134	181.420442	195.995187	92.5637	0.000	0.000	50240.827	0.000	100.0000	21.4987	100.0000	17.0556	0.4183	0.8408	0.4990	1.0605	0.5061	1.0611	0.3997	0.8422	0.000000	0.000000	0	0.000000	0.000000	OCV, Discharge CC - R_DC, OCV, Charge CC -CV - R_DC, OCV	LG05oC 00100S3C4 P1a	4
26.11.2021 20:36:35	3720800195.013	151.302	127.739	23.09	16895	SK04A2C614	51	40.1253	753	596.1198	3.429	-0.750	0.0300	-0.751	0.750	0.0270	0.050	7.23	0.81	5.99	7.23	8.91	0.78	5.99	7.28	8.18	0.72	2.999983	4.198623	3.498214	4.179648	3.808424	3.639067	50.276882	50.280128	78.558	76.723225	78.563	76.243170	99.9935	181.535790	196.124298	92.5616	0.000	0.000	50276.887	-3.247	100.0051	21.4424	100.0054	16.9961	0.4046	0.8344	0.5550	1.1050	0.5710	1.1099	0.4095	0.8588	0.000000	0.000000	0	0.000000	0.000000	OCV, Discharge CC - R_DC, OCV, Charge CC -CV - R_DC, OCV	LG05oC 00100S3C4 P1a	4
27.11.2021 00:02:21	3720812541.013	151.445	127.881	23.09	16895	SK04A2C614	52	40.9112	754	596.9057	3.408	-0.750	0.0330	-0.751	0.750	0.0370	0.050	7.22	0.82	5.97	7.23	8.92	0.81	5.98	7.22	8.14	0.69	2.999994	4.198259	3.497811	4.179056	3.908908	3.635179	50.296673	50.299381	78.589	76.753426	78.593	76.272364	99.9946	181.619795	196.266588	92.5373	0.000	-0.001	50296.678	-2.709	100.0042	21.4114	100.0045	16.9634	0.4100	0.8233	0.5201	1.0677	0.5245	1.0658	0.4093	0.8397	0.000000	0.000000	0	0.000000	0.000000	OCV, Discharge CC - R_DC, OCV, Charge CC -CV - R_DC, OCV	LG05oC 00100S3C4 P1a	4
27.11.2021 03:26:50	3720824810.013	151.587	128.024	23.09	16895	SK04A2C614	53	41.6966	755	597.6911	3.449	-0.750	0.0360	-0.751	0.750	0.0360	0.050	7.18	0.79	5.99	7.16	8.84	0.77	5.99	7.23	8.15	0.67	2.999999	4.198213	3.498038	4.179072	3.922046	3.589417	50.265732	50.267027	78.540	76.706210	78.542	76.223304	99.9974	181.530731	196.143714	92.5499	-0.001	-0.001	50265.736	-1.297	100.0020	21.4598	100.0021	17.0145	0.3967	0.8321	0.5137	1.0613	0.5040	1.0483	0.4061	0.8534	0.000000	0.000000	0	0.000000	0.000000	OCV, Discharge CC - R_DC, OCV, Charge CC -CV - R_DC, OCV	LG05oC 00100S3C4 P1a	4
27.11.2021 06:53:48	3720837228.013	151.731	128.167	23.09	16895	SK04A2C614	54	42.4804	756	598.4749	3.416	-0.750	0.0330	-0.751	0.750	0.0260	0.050	7.11	0.75	5.99	7.09	8.74	0.73	5.99	7.16	8.03	0.64	2.999946	4.197754	3.499121	4.179356	3.783619	3.595682	50.163957	50.160875	78.381	76.550900	78.376	76.062338	100.0061	181.111563	195.721446	92.5354	-0.001	0.000	50163.961	-0.001	100.0000	21.6188	100.0000	17.1825	0.4188	0.8493	0.5406	1.0908	0.5344	1.0802	0.3972	0.8480	0.000000	0.000000	0	0.000000	0.000000	OCV, Discharge CC - R_DC, OCV, Charge CC -CV - R_DC, OCV	LG05oC 00100S3C4 P1a	4
27.11.2021 10:18:47	3720849527.013	151.873	128.309	23.09	16895	SK04A2C614	55	43.2666	757	599.2611	3.414	-0.750	0.0340	-0.751	0.750	0.0290	0.050	7.19	0.81	5.99	7.21	8.98	0.83	5.99	7.20	8.03	0.64	2.999982	4.198212	3.497678	4.179596	3.880761	3.596786	50.315396	50.312007	78.618	76.781998	78.613	76.291510	100.0067	181.662232	196.238790	92.5720	0.000	0.000	50315.401	0.000	100.0000	21.3822	100.0000	16.9325	0.3931	0.8277	0.5345	1.0792	0.5389	1.0794	0.4033	0.8544	0.000000	0.000000	0	0.000000	0.000000	OCV, Discharge CC - R_DC, OCV, Charge CC -CV - R_DC, OCV	LG05oC 00100S3C4 P1a	4
27.11.2021 13:43:36	3720861816.013	152.016	128.450	23.09	16895	SK04A2C614	56	44.0510	758	600.0455	3.390	-0.750	0.0310	-0.751	0.750	0.0240	0.050	7.17	0.78	5.99	7.14	8.75	0.73	5.99	7.23	8.13	0.67	2.999981	4.198176	3.498544	4.180502	3.808076	3.589374	50.198256	50.188802	78.435	76.603241	78.420	76.104686	100.0188	181.232168	195.698158	92.6080	0.000	0.000	50198.261	0.000	100.0000	21.5652	100.0000	17.1259	0.3336	0.7639	0.5505	1.1091	0.5371	1.0905	0.3391	0.7852	0.000000	0.000000	0	0.000000	0.000000	OCV, Discharge CC - R_DC, OCV, Charge CC -CV - R_DC, OCV	LG05oC 00100S3C4 P1a	4
27.11.2021 17:07:01	3720874021.013	152.157	128.594	23.09	16895	SK04A2C614	57	44.8357	759	600.8302	3.454	-0.750	0.0310	-0.751	0.750	0.0280	0.050	7.19	0.80	5.99	7.21	8.83	0.76	5.98	7.23	8.15	0.69	2.999928	4.196851	3.498362	4.178606	3.845987	3.576438	50.226060	50.220177	78.478	76.645670	78.469	76.152262	100.0117	181.348490	195.839518	92.6006	0.000	-0.001	50226.065	-0.001	100.0000	21.5218	100.0000	17.0800	0.2790	0.7152	0.5513	1.1037	0.5203	1.0677	0.3366	0.7828	0.000000	0.000000	0	0.000000	0.000000	OCV, Discharge CC - R_DC, OCV, Charge CC -CV - R_DC, OCV	LG05oC 00100S3C4 P1a	4
27.11.2021 20:34:17	3720886457.013	152.301	128.738	23.09	16895	SK04A2C614	58	45.6207	760	601.6152	3.467	-0.750	0.0290	-0.751	0.750	0.0270	0.050	7.21	0.82	5.97	7.23	8.90	0.81	5.99	7.31	8.35	0.72	2.999906	4.197858	3.497934	4.178895	3.877433	3.619980	50.239294	50.250641	78.499	76.665865	78.517	76.198456	99.9774	181.359198	195.813077	92.6185	-0.001	-0.001	50239.298	-11.349	100.0177	21.5011	100.0187	17.0581	0.2544	0.7012	0.5763	1.1279	0.5438	1.0921	0.2511	0.7125	0.000000	0.000000	0	0.000000	0.000000	OCV, Discharge CC - R_DC, OCV, Charge CC -CV - R_DC, OCV	LG05oC 00100S3C4 P1a	4
28.11.2021 00:02:18	3720898938.013	152.445	128.881	23.09	16895	SK04A2C614	59	46.4044	761	602.3989	3.420	-0.750	0.0320	-0.751	0.750	0.0150	0.050	7.13	0.76	5.99	7.14	8.77	0.75	5.99	7.19	8.03	0.64	2.999943	4.197166	3.499139	4.179703	3.792197	3.645300	50.157072	50.133306	78.370	76.540393	78.333	76.020533	100.0474	181.020193	195.385284	92.6478	-0.001	-0.001	50157.076	-0.001	100.0000	21.6296	100.0000	17.1939	0.3149	0.7529	0.5652	1.1193	0.5653	1.1051	0.2817	0.7253	0.000000	0.000000	0	0.000000	0.000000	OCV, Discharge CC - R_DC, OCV, Charge CC -CV - R_DC, OCV	LG05oC 00100S3C4 P1a	4
28.11.2021 03:27:29	3720911249.013	152.588	129.022	23.09	16895	SK04A2C614	60	47.1878	762	603.1823	3.391	-0.750	0.0300	-0.752	0.750	0.0200	0.050	7.14	0.76	5.98	7.13	8.78	0.74	5.99	7.19	8.05	0.65	2.999922	4.198958	3.498577	4.179671	3.813028	3.565011	50.138042	50.134907	78.341	76.511353	78.336	76.022961	100.0063	180.974391	195.394825	92.6198	-0.001	0.000	50138.046	-0.001	100.0000	21.6593	100.0000	17.2253	0.2619	0.6920	0.5785	1.1480	0.5676	1.1250	0.2793	0.7268	0.000000	0.000000	0	0.000000	0.000000	OCV, Discharge CC - R_DC, OCV, Charge CC -CV - R_DC, OCV	LG05oC 00100S3C4 P1a	4
28.11.2021 06:50:56	3720923456.013	152.729	129.164	23.09	16895	SK04A2C614	61	47.9721	763	603.9666	3.412	-0.750	0.0290	-0.753	0.750	0.0180	0.050	7.19	0.78	5.99	7.20	8.85	0.77	5.99	7.23	8.11	0.66	2.999983	4.198178	3.498434	4.180486	3.790850	3.608463	50.193334	50.197334	78.427	76.595730	78.433	76.117623	99.9920	181.170232	195.589274	92.6279	0.000	0.000	50193.339	-4.002	100.0063	21.5729	100.0066	17.1340	0.2427	0.6754	0.5752	1.1252	0.6029	1.1467	0.2592	0.7076	0.000000	0.000000	0	0.000000	0.000000	OCV, Discharge CC - R_DC, OCV, Charge CC -CV - R_DC, OCV	LG05oC 00100S3C4 P1a	4
