Repository: ife-bat/MachineLearning

# In this thesis, ML models were made for two different datasets. The code for the MIT data models can be found in SeversonReproduced.ipynb and NewModelMIT.ipynb. For the IFE data, it can be found in IFE_ML.ipynb.

File: data/IFE/interim/Cell_ID_SK04A2C614/Cell_ID_SK04A2C614_Lot_594.txt (part 13 of 15)
Date and Time	Time stamp	Total time (days)	Total test time (days)	Position	Tasks	CellUnit	Cycle - actual	Cycle - normalized	Cycle - total	Cycle - total - normalized	Cycle length (h)	Current_dch (C)	Current_dch std dev (C)	Current_dch_end (C)	Current_cha (C)	Current_cha std dev (C)	Current_cha_end (C)	Temp avg (°C)	Temp std dev (°C)	Temp dch start (°C)	Temp dch avg (°C)	Temp dch max (°C)	Temp dch std dev (°C)	Temp cha start (°C)	Temp cha avg (°C)	Temp cha max (°C)	Temp cha std dev (°C)	Voltage EoD (V)	Voltage EoC (V)	Voltage EoD ocv (V)	Voltage EoC ocv (V)	Voltage charge avg (V)	Voltage discharge avg (V)	Ah_dch (Ah)	Ah_cha (Ah)	Ah_dch (nominal) (%)	Ah_dch (C20 first) (%)	Ah_cha (nominal) (%)	Ah_cha (C20 first) (%)	CE (%)	Wh_dch (Wh)	Wh_cha (Wh)	Efficiency (%)	Ah_balance start (mAh)	Ah_balance end (mAh)	Ah_balance max (mAh)	Ah_balance min (mAh)	SoC - max (nom) (%)	SoC - min (nom) (%)	SoC - max (C20 last) (%)	SoC - min (C20 last) (%)	R_DC 0ms EoC (mOhm)	R_DC 50ms EoC (mOhm)	R_DC 0ms EoD (mOhm)	R_DC 50ms EoD (mOhm)	R_DC 0ms SoC50 dch (mOhm)	R_DC 50ms Soc50 dch (mOhm)	R_DC 0ms SoC50 cha (mOhm)	R_DC 50ms Soc50 cha (mOhm)	Shunt voltage dch (µV)	Shunt voltage cha (µV)	CE Shunt 	Ah_cha slippage (Ah)	Ah_dch slippage (Ah)	Cycle type	TestRegime	TestRegime version
08.12.2021 07:26:40	3721789600.013	162.754	139.190	23.09	16895	SK04A2C614	131	102.6880	833	658.6825	3.443	-0.750	0.0310	-0.751	0.750	0.0220	0.050	7.17	0.79	5.99	7.16	8.87	0.77	5.99	7.22	8.12	0.66	2.999977	4.198409	3.499382	4.178576	3.806196	3.612453	49.814121	49.817019	77.835	76.017045	77.839	75.540926	99.9942	179.644520	194.276712	92.4684	-0.001	0.000	49814.125	-2.901	100.0045	22.1654	100.0048	17.7600	0.2666	0.7038	0.5749	1.1220	0.5356	1.0812	0.2870	0.7310	0.000000	0.000000	0	0.000000	0.000000	OCV, Discharge CC - R_DC, OCV, Charge CC -CV - R_DC, OCV	LG05oC 00100S3C4 P1a	4
08.12.2021 10:53:13	3721801993.013	162.897	139.335	23.09	16895	SK04A2C614	132	103.4666	834	659.4611	3.462	-0.750	0.0320	-0.751	0.750	0.0160	0.050	7.23	0.80	5.98	7.22	8.87	0.76	5.99	7.34	8.21	0.72	2.999993	4.197598	3.499673	4.178824	3.756949	3.632954	49.835790	49.851620	77.868	76.050112	77.893	75.593394	99.9682	179.740921	194.444145	92.4383	0.000	0.000	49835.795	-15.832	100.0247	22.1316	100.0261	17.7243	0.3714	0.7907	0.5234	1.0801	0.5358	1.0814	0.3546	0.7876	0.000000	0.000000	0	0.000000	0.000000	OCV, Discharge CC - R_DC, OCV, Charge CC -CV - R_DC, OCV	LG05oC 00100S3C4 P1a	4
08.12.2021 14:20:56	3721814456.013	163.042	139.478	23.09	16895	SK04A2C614	133	104.2456	835	660.2401	3.439	-0.750	0.0350	-0.751	0.750	0.0140	0.050	7.18	0.78	5.99	7.16	8.82	0.74	5.99	7.25	8.15	0.67	2.999992	4.198596	3.499548	4.178598	3.763947	3.637246	49.855384	49.828868	77.899	76.080013	77.858	75.558893	100.0532	179.785603	194.320115	92.5203	0.000	-0.001	49855.389	-0.001	100.0000	22.1010	100.0000	17.6919	0.2874	0.7243	0.5372	1.0859	0.5542	1.0922	0.2817	0.7284	0.000000	0.000000	0	0.000000	0.000000	OCV, Discharge CC - R_DC, OCV, Charge CC -CV - R_DC, OCV	LG05oC 00100S3C4 P1a	4
08.12.2021 17:47:18	3721826838.013	163.185	139.621	23.09	16895	SK04A2C614	134	105.0252	836	661.0197	3.441	-0.750	0.0290	-0.752	0.750	0.0250	0.050	7.22	0.81	5.99	7.25	8.95	0.80	5.99	7.28	8.17	0.67	2.999925	4.198052	3.499009	4.179633	3.865874	3.620868	49.892556	49.892502	77.957	76.136738	77.957	75.655386	100.0001	179.929586	194.553895	92.4832	-0.001	-0.001	49892.560	-0.001	100.0000	22.0429	100.0000	17.6306	0.2900	0.7127	0.5513	1.1049	0.5523	1.0936	0.2687	0.7015	0.000000	0.000000	0	0.000000	0.000000	OCV, Discharge CC - R_DC, OCV, Charge CC -CV - R_DC, OCV	LG05oC 00100S3C4 P1a	4
08.12.2021 21:13:44	3721839224.013	163.328	139.765	23.09	16895	SK04A2C614	135	105.8054	837	661.7999	3.457	-0.750	0.0320	-0.751	0.750	0.0260	0.050	7.25	0.83	5.99	7.31	9.02	0.84	5.99	7.27	8.18	0.69	2.999977	4.197563	3.498958	4.178419	3.830960	3.602055	49.930699	49.942713	78.017	76.194945	78.035	75.731524	99.9759	180.086588	194.714811	92.4874	-0.001	0.001	49930.703	-12.017	100.0188	21.9833	100.0198	17.5676	0.2786	0.7145	0.5573	1.1048	0.5363	1.0762	0.2744	0.7184	0.000000	0.000000	0	0.000000	0.000000	OCV, Discharge CC - R_DC, OCV, Charge CC -CV - R_DC, OCV	LG05oC 00100S3C4 P1a	4
09.12.2021 00:41:08	3721851668.013	163.472	139.908	23.09	16895	SK04A2C614	136	106.5848	838	662.5793	3.429	-0.750	0.0310	-0.751	0.750	0.0150	0.050	7.22	0.81	5.97	7.27	8.98	0.81	5.99	7.23	8.17	0.70	2.999999	4.198003	3.498916	4.178733	3.760757	3.637430	49.885438	49.880430	77.946	76.125876	77.938	75.637080	100.0100	179.901715	194.542830	92.4741	0.001	0.000	49885.444	0.000	100.0000	22.0540	100.0000	17.6423	0.3366	0.7559	0.5392	1.0776	0.5638	1.0963	0.3170	0.7472	0.000000	0.000000	0	0.000000	0.000000	OCV, Discharge CC - R_DC, OCV, Charge CC -CV - R_DC, OCV	LG05oC 00100S3C4 P1a	4
09.12.2021 04:06:54	3721864014.013	163.615	140.052	23.09	16895	SK04A2C614	137	107.3635	839	663.3580	3.444	-0.750	0.0310	-0.751	0.750	0.0250	0.050	7.18	0.80	5.99	7.16	8.88	0.79	5.99	7.24	8.12	0.66	2.999921	4.197788	3.499897	4.179412	3.859077	3.639188	49.835803	49.826135	77.868	76.050132	77.853	75.554749	100.0194	179.707003	194.285142	92.4965	0.000	0.000	49835.808	0.000	100.0000	22.1316	100.0000	17.7242	0.2730	0.7126	0.5622	1.1055	0.5572	1.0932	0.2820	0.7268	0.000000	0.000000	0	0.000000	0.000000	OCV, Discharge CC - R_DC, OCV, Charge CC -CV - R_DC, OCV	LG05oC 00100S3C4 P1a	4
09.12.2021 07:33:33	3721876413.013	163.759	140.194	23.09	16895	SK04A2C614	138	108.1416	840	664.1361	3.409	-0.750	0.0310	-0.751	0.750	0.0130	0.050	7.18	0.78	5.99	7.19	8.82	0.75	5.99	7.21	8.09	0.65	2.999963	4.198987	3.499859	4.179599	3.778221	3.624666	49.794981	49.795815	77.805	75.987837	77.806	75.508773	99.9983	179.574523	194.150779	92.4923	0.000	-0.001	49794.986	-0.836	100.0013	22.1953	100.0014	17.7916	0.2989	0.7347	0.5454	1.0947	0.5675	1.1068	0.2825	0.7205	0.000000	0.000000	0	0.000000	0.000000	OCV, Discharge CC - R_DC, OCV, Charge CC -CV - R_DC, OCV	LG05oC 00100S3C4 P1a	4
09.12.2021 10:58:06	3721888686.013	163.901	140.334	23.09	16895	SK04A2C614	139	108.9198	841	664.9143	3.363	-0.750	0.0260	-0.751	0.750	0.0230	0.050	7.22	0.81	5.97	7.21	8.83	0.78	5.98	7.26	8.17	0.69	2.999979	4.197494	3.499217	4.179796	3.820300	3.574014	49.810363	49.794917	77.829	76.011310	77.805	75.507411	100.0310	179.617770	194.255149	92.4649	-0.001	-0.001	49810.367	-0.001	100.0000	22.1713	100.0000	17.7662	0.3637	0.7991	0.5481	1.1037	0.5502	1.1017	0.3337	0.7748	0.000000	0.000000	0	0.000000	0.000000	OCV, Discharge CC - R_DC, OCV, Charge CC -CV - R_DC, OCV	LG05oC 00100S3C4 P1a	4
09.12.2021 14:19:51	3721900791.013	164.041	140.480	23.09	16895	SK04A2C614	140	109.6991	842	665.6936	3.495	-0.750	0.0320	-0.751	0.750	0.0160	0.050	7.27	0.85	5.99	7.30	9.04	0.85	5.99	7.30	8.26	0.71	2.999987	4.197220	3.499663	4.178107	3.852538	3.597329	49.873672	49.883896	77.928	76.107921	77.944	75.642336	99.9795	179.844101	194.570082	92.4315	-0.001	-0.001	49873.676	-10.226	100.0160	22.0724	100.0169	17.6617	0.3604	0.7962	0.5661	1.1025	0.5638	1.0985	0.3689	0.8108	0.000000	0.000000	0	0.000000	0.000000	OCV, Discharge CC - R_DC, OCV, Charge CC -CV - R_DC, OCV	LG05oC 00100S3C4 P1a	4
09.12.2021 17:49:32	3721913372.013	164.186	140.627	23.09	16895	SK04A2C614	141	110.4791	843	666.4736	3.528	-0.750	0.0340	-0.751	0.750	0.0170	0.050	7.28	0.86	5.99	7.29	9.12	0.85	5.99	7.33	8.29	0.72	2.999993	4.198052	3.498786	4.177510	3.798600	3.614667	49.915588	49.920199	77.993	76.171885	78.000	75.697385	99.9908	180.024404	194.628592	92.4964	-0.001	-0.001	49915.592	-4.614	100.0072	22.0069	100.0076	17.5925	0.3231	0.7611	0.5298	1.0684	0.5315	1.0656	0.2824	0.7203	0.000000	0.000000	0	0.000000	0.000000	OCV, Discharge CC - R_DC, OCV, Charge CC -CV - R_DC, OCV	LG05oC 00100S3C4 P1a	4
09.12.2021 21:21:12	3721926072.013	164.333	140.773	23.09	16895	SK04A2C614	142	111.2577	844	667.2522	3.525	-0.750	0.0300	-0.752	0.750	0.0250	0.050	7.25	0.82	5.98	7.26	9.00	0.80	5.99	7.32	8.25	0.71	2.999976	4.198131	3.499949	4.178618	3.812942	3.595140	49.832215	49.842428	77.863	76.044657	77.879	75.579455	99.9795	179.687787	194.418174	92.4233	-0.001	-0.001	49832.219	-10.215	100.0160	22.1372	100.0169	17.7302	0.2954	0.7257	0.5733	1.1190	0.5638	1.1046	0.2925	0.7344	0.000000	0.000000	0	0.000000	0.000000	OCV, Discharge CC - R_DC, OCV, Charge CC -CV - R_DC, OCV	LG05oC 00100S3C4 P1a	4
10.12.2021 00:52:43	3721938763.013	164.480	140.920	23.09	16895	SK04A2C614	143	112.0371	845	668.0316	3.528	-0.750	0.0330	-0.751	0.750	0.0240	0.050	7.25	0.84	5.99	7.32	9.04	0.85	5.99	7.28	8.19	0.68	2.999998	4.197585	3.499599	4.178290	3.841891	3.617980	49.882953	49.862074	77.942	76.122084	77.909	75.609246	100.0419	179.877658	194.436720	92.5122	-0.001	-0.001	49882.957	-0.001	100.0000	22.0579	100.0000	17.6464	0.2661	0.6942	0.5399	1.0794	0.5428	1.0850	0.2762	0.7161	0.000000	0.000000	0	0.000000	0.000000	OCV, Discharge CC - R_DC, OCV, Charge CC -CV - R_DC, OCV	LG05oC 00100S3C4 P1a	4
10.12.2021 04:24:25	3721951465.013	164.627	141.068	23.09	16895	SK04A2C614	144	112.8163	846	668.8108	3.535	-0.750	0.0320	-0.751	0.750	0.0140	0.050	7.25	0.83	5.99	7.26	9.00	0.81	5.99	7.28	8.21	0.69	2.999993	4.197815	3.499516	4.177930	3.932058	3.577773	49.867390	49.859608	77.918	76.098334	77.906	75.605507	100.0156	179.814077	194.469658	92.4638	-0.001	-0.001	49867.394	-0.001	100.0000	22.0822	100.0000	17.6721	0.3187	0.7631	0.5359	1.0836	0.5475	1.0901	0.2871	0.7396	0.000000	0.000000	0	0.000000	0.000000	OCV, Discharge CC - R_DC, OCV, Charge CC -CV - R_DC, OCV	LG05oC 00100S3C4 P1a	4
10.12.2021 07:56:30	3721964190.013	164.775	141.214	23.09	16895	SK04A2C614	145	113.5947	847	669.5892	3.516	-0.750	0.0350	-0.751	0.750	0.0300	0.050	7.23	0.82	5.99	7.23	8.93	0.79	5.99	7.31	8.22	0.69	2.999998	4.197687	3.499600	4.178176	3.852187	3.607212	49.818474	49.823258	77.841	76.023688	77.849	75.550387	99.9904	179.653091	194.464042	92.3837	-0.001	0.000	49818.478	-4.787	100.0075	22.1586	100.0079	17.7529	0.3029	0.7346	0.5545	1.0967	0.5528	1.0855	0.3454	0.7836	0.000000	0.000000	0	0.000000	0.000000	OCV, Discharge CC - R_DC, OCV, Charge CC -CV - R_DC, OCV	LG05oC 00100S3C4 P1a	4
10.12.2021 11:27:26	3721976846.013	164.921	141.359	23.09	16895	SK04A2C614	146	114.3729	848	670.3674	3.481	-0.750	0.0300	-0.751	0.750	0.0310	0.050	7.22	0.81	5.98	7.21	8.93	0.80	5.99	7.29	8.17	0.66	2.999995	4.197406	3.499760	4.178376	3.888509	3.631641	49.802324	49.800326	77.816	75.999043	77.813	75.515613	100.0040	179.560701	194.399285	92.3670	0.000	-0.001	49802.329	-0.001	100.0000	22.1839	100.0000	17.7795	0.4123	0.8277	0.5557	1.1111	0.5532	1.0957	0.3943	0.8317	0.000000	0.000000	0	0.000000	0.000000	OCV, Discharge CC - R_DC, OCV, Charge CC -CV - R_DC, OCV	LG05oC 00100S3C4 P1a	4
10.12.2021 14:56:17	3721989377.013	165.066	141.506	23.09	16895	SK04A2C614	147	115.1511	849	671.1456	3.527	-0.750	0.0320	-0.751	0.750	0.0270	0.050	7.23	0.82	5.98	7.26	9.00	0.80	5.99	7.28	8.21	0.70	2.999964	4.197836	3.499901	4.178092	3.825047	3.625188	49.808987	49.805554	77.827	76.009211	77.821	75.523541	100.0069	179.594935	194.272454	92.4449	-0.001	-0.001	49808.991	-0.001	100.0000	22.1735	100.0000	17.7685	0.3275	0.7397	0.5612	1.1039	0.5657	1.0990	0.3373	0.7702	0.000000	0.000000	0	0.000000	0.000000	OCV, Discharge CC - R_DC, OCV, Charge CC -CV - R_DC, OCV	LG05oC 00100S3C4 P1a	4
10.12.2021 18:27:54	3722002074.013	165.213	141.653	23.09	16895	SK04A2C614	148	115.9295	850	671.9240	3.530	-0.750	0.0320	-0.751	0.750	0.0240	0.050	7.24	0.82	6.00	7.30	8.96	0.81	5.99	7.29	8.23	0.70	2.999951	4.197986	3.499804	4.178024	3.803260	3.611405	49.816293	49.828089	77.838	76.020360	77.856	75.557712	99.9763	179.618264	194.324610	92.4321	-0.001	-0.001	49816.297	-11.798	100.0184	22.1620	100.0195	17.7565	0.3247	0.7607	0.5523	1.0865	0.5599	1.0889	0.2990	0.7418	0.000000	0.000000	0	0.000000	0.000000	OCV, Discharge CC - R_DC, OCV, Charge CC -CV - R_DC, OCV	LG05oC 00100S3C4 P1a	4
10.12.2021 21:59:43	3722014783.013	165.360	141.800	23.09	16895	SK04A2C614	149	116.7079	851	672.7024	3.512	-0.750	0.0340	-0.751	0.750	0.0150	0.050	7.21	0.82	5.99	7.26	8.99	0.81	5.99	7.27	8.17	0.67	2.999964	4.198302	3.499766	4.177965	3.795326	3.610781	49.816536	49.804766	77.838	76.020731	77.820	75.522346	100.0236	179.640774	194.192890	92.5064	-0.001	-0.001	49816.540	-0.001	100.0000	22.1617	100.0000	17.7561	0.3079	0.7448	0.5601	1.1062	0.5405	1.0807	0.2777	0.7256	0.000000	0.000000	0	0.000000	0.000000	OCV, Discharge CC - R_DC, OCV, Charge CC -CV - R_DC, OCV	LG05oC 00100S3C4 P1a	4
11.12.2021 01:30:25	3722027425.013	165.507	141.945	23.09	16895	SK04A2C614	150	117.4857	852	673.4802	3.484	-0.750	0.0320	-0.751	0.750	0.0240	0.050	7.21	0.80	5.99	7.25	8.91	0.79	5.99	7.24	8.11	0.66	2.999958	4.198194	3.499714	4.178941	3.820012	3.620008	49.778769	49.782803	77.779	75.963098	77.786	75.489042	99.9919	179.450115	194.150764	92.4282	-0.001	0.000	49778.773	-4.036	100.0063	22.2207	100.0067	17.8184	0.2791	0.7163	0.5518	1.0959	0.5527	1.0900	0.2650	0.7134	0.000000	0.000000	0	0.000000	0.000000	OCV, Discharge CC - R_DC, OCV, Charge CC -CV - R_DC, OCV	LG05oC 00100S3C4 P1a	4
11.12.2021 04:59:28	3722039968.013	165.652	142.090	23.09	16895	SK04A2C614	151	118.2636	853	674.2581	3.483	-0.750	0.0320	-0.751	0.750	0.0200	0.050	7.21	0.81	5.99	7.22	8.92	0.78	5.99	7.26	8.15	0.67	2.999999	4.198034	3.500279	4.178645	3.816198	3.639789	49.784434	49.778590	77.788	75.971742	77.779	75.482653	100.0117	179.505882	194.123933	92.4697	0.000	-0.001	49784.439	-0.001	100.0000	22.2118	100.0000	17.8091	0.2696	0.7049	0.5300	1.0772	0.5399	1.0739	0.2862	0.7370	0.000000	0.000000	0	0.000000	0.000000	OCV, Discharge CC - R_DC, OCV, Charge CC -CV - R_DC, OCV	LG05oC 00100S3C4 P1a	4
11.12.2021 08:28:26	3722052506.013	165.797	142.236	23.09	16895	SK04A2C614	152	119.0410	854	675.0355	3.501	-0.750	0.0340	-0.751	0.750	0.0210	0.050	7.20	0.79	5.98	7.21	8.85	0.75	5.99	7.27	8.19	0.69	2.999949	4.198480	3.500157	4.178396	3.789454	3.585733	49.754945	49.760113	77.742	75.926742	77.750	75.454636	99.9896	179.424156	194.087022	92.4452	-0.001	0.000	49754.949	-5.170	100.0081	22.2579	100.0085	17.8577	0.2885	0.7231	0.5305	1.0738	0.5420	1.0753	0.2910	0.7417	0.000000	0.000000	0	0.000000	0.000000	OCV, Discharge CC - R_DC, OCV, Charge CC -CV - R_DC, OCV	LG05oC 00100S3C4 P1a	4
11.12.2021 11:58:28	3722065108.013	165.943	142.383	23.09	16895	SK04A2C614	153	119.8188	855	675.8133	3.523	-0.750	0.0310	-0.751	0.750	0.0230	0.050	7.19	0.80	5.99	7.23	8.92	0.79	5.99	7.24	8.11	0.66	2.999988	4.198302	3.499918	4.178434	3.813002	3.628465	49.777885	49.770510	77.778	75.961749	77.766	75.470401	100.0148	179.464886	194.101987	92.4591	0.000	0.000	49777.890	0.000	100.0000	22.2220	100.0000	17.8199	0.2839	0.7160	0.5596	1.0927	0.5453	1.0738	0.2644	0.7093	0.000000	0.000000	0	0.000000	0.000000	OCV, Discharge CC - R_DC, OCV, Charge CC -CV - R_DC, OCV	LG05oC 00100S3C4 P1a	4
11.12.2021 15:29:49	3722077789.013	166.089	142.527	23.09	16895	SK04A2C614	154	120.5967	856	676.5912	3.467	-0.750	0.0280	-0.751	0.750	0.0230	0.050	7.21	0.81	5.99	7.26	8.97	0.82	5.99	7.25	8.13	0.66	2.999993	4.198419	3.499730	4.178539	3.812284	3.618071	49.785662	49.798432	77.790	75.973616	77.810	75.512741	99.9744	179.499252	194.264519	92.3994	0.000	0.000	49785.667	-12.772	100.0200	22.2099	100.0211	17.8070	0.3237	0.7558	0.5421	1.0798	0.5454	1.0834	0.3136	0.7567	0.000000	0.000000	0	0.000000	0.000000	OCV, Discharge CC - R_DC, OCV, Charge CC -CV - R_DC, OCV	LG05oC 00100S3C4 P1a	4
11.12.2021 18:57:50	3722090270.013	166.234	142.673	23.09	16895	SK04A2C614	155	121.3746	857	677.3691	3.512	-0.750	0.0310	-0.750	0.750	0.0210	0.050	7.23	0.82	5.99	7.26	8.96	0.82	5.99	7.32	8.23	0.69	2.999988	4.198455	3.499897	4.178555	3.786783	3.633044	49.785425	49.785625	77.790	75.973255	77.790	75.493321	99.9996	179.504808	194.188104	92.4386	0.000	-0.001	49785.430	-0.202	100.0003	22.2103	100.0003	17.8074	0.2827	0.7105	0.5350	1.0811	0.5467	1.0869	0.3033	0.7444	0.000000	0.000000	0	0.000000	0.000000	OCV, Discharge CC - R_DC, OCV, Charge CC -CV - R_DC, OCV	LG05oC 00100S3C4 P1a	4
11.12.2021 22:28:32	3722102912.013	166.380	142.819	23.09	16895	SK04A2C614	156	122.1523	858	678.1468	3.486	-0.750	0.0310	-0.751	0.750	0.0210	0.050	7.21	0.80	5.99	7.22	8.91	0.78	5.99	7.26	8.17	0.68	2.999969	4.197854	3.499946	4.178549	3.783012	3.623715	49.778600	49.761646	77.779	75.962840	77.753	75.456960	100.0341	179.457964	194.102596	92.4552	-0.001	-0.001	49778.604	-0.001	100.0000	22.2209	100.0000	17.8187	0.2988	0.7359	0.5377	1.0847	0.5608	1.0991	0.2941	0.7457	0.000000	0.000000	0	0.000000	0.000000	OCV, Discharge CC - R_DC, OCV, Charge CC -CV - R_DC, OCV	LG05oC 00100S3C4 P1a	4
12.12.2021 01:57:43	3722115463.013	166.525	142.963	23.09	16895	SK04A2C614	157	122.9294	859	678.9239	3.471	-0.750	0.0320	-0.751	0.750	0.0210	0.050	7.18	0.80	5.99	7.18	8.83	0.77	5.99	7.23	8.13	0.67	2.999985	4.198000	3.500054	4.179026	3.785925	3.601442	49.731123	49.726034	77.705	75.890389	77.697	75.402959	100.0102	179.308023	193.960117	92.4458	-0.001	0.000	49731.127	-0.001	100.0000	22.2951	100.0000	17.8971	0.3364	0.7749	0.5547	1.1034	0.5443	1.0896	0.2921	0.7420	0.000000	0.000000	0	0.000000	0.000000	OCV, Discharge CC - R_DC, OCV, Charge CC -CV - R_DC, OCV	LG05oC 00100S3C4 P1a	4
12.12.2021 05:26:00	3722127960.013	166.670	143.108	23.09	16895	SK04A2C614	158	123.7069	860	679.7014	3.485	-0.750	0.0280	-0.751	0.750	0.0190	0.050	7.24	0.82	5.98	7.28	8.95	0.82	5.99	7.28	8.17	0.68	2.999947	4.198033	3.499907	4.178344	3.801256	3.643950	49.761336	49.755008	77.752	75.936495	77.742	75.446894	100.0127	179.399102	194.042085	92.4537	0.000	0.000	49761.341	0.000	100.0000	22.2479	100.0000	17.8472	0.2752	0.7078	0.5552	1.0983	0.5410	1.0815	0.2959	0.7343	0.000000	0.000000	0	0.000000	0.000000	OCV, Discharge CC - R_DC, OCV, Charge CC -CV - R_DC, OCV	LG05oC 00100S3C4 P1a	4
12.12.2021 08:55:06	3722140506.013	166.815	143.253	23.09	16895	SK04A2C614	159	124.4842	861	680.4787	3.474	-0.750	0.0300	-0.751	0.750	0.0250	0.050	7.23	0.82	5.99	7.26	8.91	0.80	5.99	7.27	8.17	0.69	2.999983	4.198456	3.499802	4.179406	3.779149	3.679950	49.747193	49.761802	77.730	75.914912	77.753	75.457197	99.9706	179.341260	194.223799	92.3374	0.000	-0.001	49747.198	-14.611	100.0228	22.2700	100.0241	17.8705	0.3704	0.7976	0.5441	1.0913	0.5519	1.0926	0.3508	0.7951	0.000000	0.000000	0	0.000000	0.000000	OCV, Discharge CC - R_DC, OCV, Charge CC -CV - R_DC, OCV	LG05oC 00100S3C4 P1a	4
12.12.2021 12:23:34	3722153014.013	166.960	143.399	23.09	16895	SK04A2C614	160	125.2616	862	681.2561	3.507	-0.750	0.0330	-0.751	0.750	0.0220	0.050	7.23	0.81	5.99	7.24	8.92	0.78	5.99	7.24	8.15	0.67	2.999962	4.197851	3.500053	4.178862	3.784335	3.612836	49.752249	49.735258	77.738	75.922628	77.711	75.416946	100.0342	179.394304	194.136626	92.4062	-0.001	0.000	49752.253	-0.001	100.0000	22.2621	100.0000	17.8622	0.3605	0.7995	0.5599	1.0993	0.5525	1.0869	0.3526	0.8083	0.000000	0.000000	0	0.000000	0.000000	OCV, Discharge CC - R_DC, OCV, Charge CC -CV - R_DC, OCV	LG05oC 00100S3C4 P1a	4
12.12.2021 15:53:58	3722165638.013	167.106	143.545	23.09	16895	SK04A2C614	161	126.0392	863	682.0337	3.504	-0.750	0.0330	-0.751	0.750	0.0300	0.050	7.23	0.82	5.99	7.27	8.93	0.81	6.00	7.28	8.19	0.69	2.999967	4.197781	3.500060	4.178226	3.826999	3.624280	49.769087	49.769447	77.764	75.948323	77.765	75.468789	99.9993	179.410670	194.207335	92.3810	0.000	-0.001	49769.092	-0.362	100.0006	22.2358	100.0006	17.8344	0.3557	0.7987	0.5259	1.0611	0.5495	1.0799	0.3473	0.7963	0.000000	0.000000	0	0.000000	0.000000	OCV, Discharge CC - R_DC, OCV, Charge CC -CV - R_DC, OCV	LG05oC 00100S3C4 P1a	4
12.12.2021 19:24:12	3722178252.013	167.252	143.691	23.09	16895	SK04A2C614	162	126.8165	864	682.8110	3.498	-0.750	0.0330	-0.751	0.750	0.0220	0.050	7.22	0.81	5.98	7.23	8.87	0.77	5.99	7.30	8.23	0.69	2.999899	4.197886	3.499807	4.178604	3.796123	3.612425	49.744917	49.741257	77.726	75.911439	77.721	75.426043	100.0074	179.356284	193.994201	92.4545	-0.001	0.000	49744.921	-0.001	100.0000	22.2736	100.0000	17.8743	0.3670	0.7995	0.5559	1.0964	0.5462	1.0835	0.3047	0.7458	0.000000	0.000000	0	0.000000	0.000000	OCV, Discharge CC - R_DC, OCV, Charge CC -CV - R_DC, OCV	LG05oC 00100S3C4 P1a	4
12.12.2021 22:54:06	3722190846.013	167.398	143.836	23.09	16895	SK04A2C614	163	127.5937	865	683.5882	3.470	-0.750	0.0310	-0.752	0.750	0.0230	0.050	7.22	0.81	5.98	7.26	8.93	0.81	5.99	7.25	8.09	0.65	2.999876	4.199017	3.500063	4.178887	3.815682	3.628889	49.741502	49.752669	77.721	75.906228	77.739	75.443348	99.9776	179.324373	194.069123	92.4023	0.000	0.000	49741.507	-11.168	100.0174	22.2789	100.0184	17.8799	0.2940	0.7203	0.5526	1.0974	0.5539	1.0918	0.3162	0.7540	0.000000	0.000000	0	0.000000	0.000000	OCV, Discharge CC - R_DC, OCV, Charge CC -CV - R_DC, OCV	LG05oC 00100S3C4 P1a	4
13.12.2021 02:22:19	3722203339.013	167.543	143.981	23.09	16895	SK04A2C614	164	128.3709	866	684.3654	3.476	-0.750	0.0340	-0.751	0.750	0.0220	0.050	7.22	0.81	5.99	7.24	8.97	0.79	5.99	7.27	8.17	0.68	2.999866	4.198757	3.500011	4.178713	3.825949	3.617653	49.737954	49.727295	77.716	75.900813	77.699	75.404871	100.0214	179.346995	193.934697	92.4780	0.000	-0.001	49737.959	-0.001	100.0000	22.2844	100.0000	17.8858	0.2517	0.6686	0.5464	1.0826	0.5444	1.0746	0.2860	0.7221	0.000000	0.000000	0	0.000000	0.000000	OCV, Discharge CC - R_DC, OCV, Charge CC -CV - R_DC, OCV	LG05oC 00100S3C4 P1a	4
13.12.2021 05:50:54	3722215854.013	167.687	144.125	23.09	16895	SK04A2C614	165	129.1477	867	685.1422	3.458	-0.750	0.0330	-0.751	0.750	0.0210	0.050	7.22	0.80	6.00	7.26	8.92	0.79	5.99	7.27	8.20	0.70	2.999999	4.198284	3.500052	4.179154	3.794910	3.605026	49.715981	49.699549	77.681	75.867282	77.656	75.362798	100.0331	179.255262	193.856925	92.4678	-0.001	-0.001	49715.985	-0.001	100.0000	22.3188	100.0000	17.9221	0.2746	0.7122	0.5484	1.0906	0.5405	1.0765	0.2855	0.7346	0.000000	0.000000	0	0.000000	0.000000	OCV, Discharge CC - R_DC, OCV, Charge CC -CV - R_DC, OCV	LG05oC 00100S3C4 P1a	4
13.12.2021 09:18:23	3722228303.013	167.832	144.269	23.09	16895	SK04A2C614	166	129.9242	868	685.9187	3.457	-0.750	0.0320	-0.751	0.750	0.0220	0.050	7.20	0.79	5.98	7.21	8.91	0.78	5.99	7.26	8.13	0.66	2.999989	4.197122	3.500243	4.178975	3.817401	3.630644	49.695617	49.688840	77.649	75.836206	77.639	75.346559	100.0136	179.151106	193.776115	92.4526	-0.001	0.001	49695.621	-0.001	100.0000	22.3506	100.0000	17.9557	0.2737	0.7110	0.5712	1.1099	0.5674	1.1052	0.2647	0.7127	0.000000	0.000000	0	0.000000	0.000000	OCV, Discharge CC - R_DC, OCV, Charge CC -CV - R_DC, OCV	LG05oC 00100S3C4 P1a	4
13.12.2021 12:45:49	3722240749.013	167.976	144.415	23.09	16895	SK04A2C614	167	130.7014	869	686.6959	3.502	-0.750	0.0280	-0.751	0.750	0.0200	0.050	7.25	0.83	6.00	7.28	9.04	0.82	5.97	7.27	8.16	0.68	2.999983	4.198676	3.499744	4.178686	3.803939	3.629054	49.740961	49.761446	77.720	75.905402	77.752	75.456657	99.9588	179.326166	194.060792	92.4072	0.001	-0.001	49740.967	-20.486	100.0320	22.2797	100.0338	17.8808	0.2821	0.7079	0.5624	1.1019	0.5547	1.0949	0.2938	0.7327	0.000000	0.000000	0	0.000000	0.000000	OCV, Discharge CC - R_DC, OCV, Charge CC -CV - R_DC, OCV	LG05oC 00100S3C4 P1a	4
13.12.2021 16:15:55	3722253355.013	168.121	144.559	23.09	16895	SK04A2C614	168	131.4783	870	687.4728	3.466	-0.750	0.0310	-0.751	0.750	0.0360	0.050	7.23	0.81	5.99	7.27	8.95	0.81	5.99	7.28	8.19	0.68	2.999962	4.198350	3.499944	4.179033	3.909013	3.607771	49.721473	49.715783	77.690	75.875663	77.681	75.387415	100.0114	179.262684	194.103818	92.3540	-0.001	-0.001	49721.477	-0.001	100.0000	22.3102	100.0000	17.9130	0.3959	0.8225	0.5559	1.0989	0.5750	1.1140	0.3871	0.8257	0.000000	0.000000	0	0.000000	0.000000	OCV, Discharge CC - R_DC, OCV, Charge CC -CV - R_DC, OCV	LG05oC 00100S3C4 P1a	4
13.12.2021 19:43:52	3722265832.013	168.266	144.704	23.09	16895	SK04A2C614	169	132.2551	871	688.2496	3.492	-0.750	0.0310	-0.751	0.750	0.0270	0.050	7.22	0.82	5.99	7.24	8.97	0.82	5.99	7.30	8.21	0.69	2.999953	4.197893	3.500296	4.178829	3.819980	3.610405	49.714575	49.700906	77.679	75.865137	77.658	75.364856	100.0275	179.207628	193.999295	92.3754	-0.001	-0.001	49714.579	-0.001	100.0000	22.3210	100.0000	17.9244	0.3715	0.7988	0.5320	1.0761	0.5399	1.0806	0.3746	0.8142	0.000000	0.000000	0	0.000000	0.000000	OCV, Discharge CC - R_DC, OCV, Charge CC -CV - R_DC, OCV	LG05oC 00100S3C4 P1a	4
13.12.2021 23:13:23	3722278403.013	168.411	144.849	23.09	16895	SK04A2C614	170	133.0315	872	689.0260	3.465	-0.750	0.0320	-0.751	0.750	0.0220	0.050	7.21	0.81	5.98	7.25	8.96	0.79	5.99	7.26	8.17	0.68	2.999944	4.198151	3.500052	4.178947	3.786444	3.634736	49.693559	49.694188	77.646	75.833066	77.647	75.354669	99.9987	179.156534	193.864758	92.4132	-0.001	0.000	49693.563	-0.632	100.0010	22.3538	100.0010	17.9591	0.3390	0.7719	0.5522	1.0966	0.5553	1.0888	0.2900	0.7389	0.000000	0.000000	0	0.000000	0.000000	OCV, Discharge CC - R_DC, OCV, Charge CC -CV - R_DC, OCV	LG05oC 00100S3C4 P1a	4
14.12.2021 02:41:17	3722290877.013	168.556	144.993	23.09	16895	SK04A2C614	171	133.8082	873	689.8027	3.467	-0.750	0.0310	-0.751	0.750	0.0230	0.050	7.22	0.81	5.98	7.26	9.00	0.81	5.99	7.27	8.17	0.68	2.999961	4.197962	3.499900	4.178115	3.792279	3.635599	49.707068	49.708769	77.667	75.853681	77.670	75.376779	99.9966	179.188692	193.913481	92.4065	0.000	-0.001	49707.073	-1.703	100.0027	22.3327	100.0028	17.9368	0.3808	0.8080	0.5596	1.1026	0.5528	1.0902	0.3254	0.7675	0.000000	0.000000	0	0.000000	0.000000	OCV, Discharge CC - R_DC, OCV, Charge CC -CV - R_DC, OCV	LG05oC 00100S3C4 P1a	4
14.12.2021 06:09:18	3722303358.013	168.700	145.138	23.09	16895	SK04A2C614	172	134.5848	874	690.5793	3.468	-0.750	0.0270	-0.751	0.750	0.0160	0.050	7.22	0.82	5.99	7.23	8.90	0.80	5.99	7.26	8.17	0.68	2.999987	4.199734	3.500127	4.178991	3.905155	3.605598	49.702778	49.716018	77.661	75.847134	77.681	75.387771	99.9734	179.161689	193.955171	92.3727	-0.001	0.000	49702.782	-13.243	100.0207	22.3394	100.0219	17.9439	0.2520	0.6784	0.5553	1.0945	0.5576	1.0942	0.2413	0.6832	0.000000	0.000000	0	0.000000	0.000000	OCV, Discharge CC - R_DC, OCV, Charge CC -CV - R_DC, OCV	LG05oC 00100S3C4 P1a	4
14.12.2021 09:37:23	3722315843.013	168.845	145.275	23.09	16895	SK04A2C614	173	135.3617	875	691.3562	3.304	-0.750	0.0310	-0.751	0.750	0.0270	0.050	7.28	0.80	5.99	7.26	8.95	0.81	5.99	7.26	8.17	0.67	2.999986	4.197867	3.500380	4.184516	3.879982	3.636920	49.723979	49.687795	77.694	75.879487	77.637	75.344975	100.0728	179.218598	193.819763	92.4666	0.000	-0.001	49723.984	-0.001	100.0000	22.3063	100.0000	17.9089	0.2719	0.7120	0.5312	1.0747	0.5525	1.0992	0.2605	0.7026	0.000000	0.000000	0	0.000000	0.000000	OCV, Discharge CC - R_DC, OCV, Charge CC -CV - R_DC, OCV	LG05oC 00100S3C4 P1a	4
14.12.2021 12:59:00	3722327940.002	168.985	146.144	23.09	17059	SK04A2C614	0	0.0000	876	691.3562	20.836	0.000	0.0000	0.000	0.000	0.0000	0.000	15.46	8.30	6.37	15.46	24.79	8.30	6.37	15.46	24.79	8.30	4.180359	4.180359	4.153656	4.153656	4.166253	4.166253	0.000000	0.000000	0.000	0.000000		0.000000	0.0000	0.000000	0.000000	0.0000	-0.001	-0.040	-0.001	-0.040	100.0001	100.0000	100.0001	100.0000									0.000000	0.000000	0	0.000000	0.000000	OCV	OCV generic long HP	8
15.12.2021 09:51:00	3722403060.005	169.854	146.161	23.09	17063	SK04A2C614	0	0.0000	877	691.3562	0.416				0.750	0.2580	0.050	24.53	0.01					24.53	24.53	24.53	0.00		4.197484		4.189825	4.189000			1.617262			2.527	2.452364	0.0000		6.782761	0.0000	-0.040	0.000	0.000	-1617.307	102.5270	100.0000	102.6701	100.0000									0.000000	0.000000	0	0.000000	0.000000	OCV, Charge CC-CV, OCV	LG25oC charact P1a	3
15.12.2021 10:15:57	3722404557.810	169.872	146.424	23.09	17063	SK04A2C614	1	0.9007	878	692.2569	6.301	-0.750	0.0520	-0.751	0.720	0.0580	0.050	25.46	0.91	24.51	25.69	27.06	0.64	25.94	26.47	27.06	0.48	2.999782	4.198286	3.282424	4.178358	3.871360	3.654552	57.645122	57.227274	90.071	87.967262	89.418	86.777598	100.7302	211.231625	218.297016	96.7634	0.000	-0.006	57645.127	-0.006	100.0000	9.9295	100.0000	4.8316	0.2058	0.3339	0.4685	0.7781	0.4790	0.6776	0.2373	0.3824	0.000000	0.000000	0	0.000000	0.000000	OCV, Discharge CC - R_DC, OCV, Charge CC -CV - R_DC, OCV	LG25oC charact P1a	3
15.12.2021 16:34:00	3722427240.143	170.134	146.755	23.09	17063	SK04A2C614	2	1.8119	879	693.1681	7.945	-0.250	0.0130	-0.250	0.240	0.0200	0.050	24.75	0.29	24.47	24.53	25.32	0.26	25.20	24.92	25.20	0.15	2.999947	4.198462	3.123669	4.186641	3.765881	3.693592	58.315132	58.384278	91.117	88.989707	91.225	88.532042	99.8816	215.759087	220.408290	97.8906	-0.006	-0.001	58315.129	-69.152	100.1081	8.8826	100.1142	3.7254	0.2439	0.4366	0.4071	0.7817	0.4671	0.7018	0.2095	0.3895	0.000000	0.000000	0	0.000000	0.000000	OCV, Discharge CC - R_DC, OCV, Charge CC -CV - R_DC, OCV	LG25oC charact P1a	3
16.12.2021 00:30:41	3722455841.725	170.465	148.321	23.09	17063	SK04A2C614	3	2.7359	880	694.0921	37.604	-0.050	0.0020	-0.050	0.050	0.0030	0.021	24.56	0.08	24.75	24.53	24.75	0.09	24.71	24.58	24.71	0.06	2.999995	4.197988	3.038180	4.191894	3.759214	3.713989	59.137256	59.566734	92.402	90.244280	93.073	90.325080	99.2790	219.951390	223.767268	98.2947	-0.001	-0.001	59137.255	-429.479	100.6711	7.5980	100.7210	0.7210	0.1361	0.4571	0.4543	0.8897	0.4550	0.7324	0.2533	0.4947	0.000000	0.000000	0	0.000000	0.000000	OCV, Discharge CC - R_DC, OCV, Charge - pulses, OCV	LG25oC charact P1a	3
17.12.2021 14:06:57	3722591217.907	172.032	149.050	23.09	17063	SK04A2C614	4	3.6633	881	695.0195	17.482	-0.200	0.7170	-0.050				24.67	0.07	24.53	24.67	24.93	0.07					2.999991		3.056793			3.747143	59.352652		92.739	90.572977			0.0000	218.325857		0.0000	-0.001	59352.655	59352.656	-0.001	100.0000	7.2615	100.0000	0.3594	0.2653	0.4498	0.4703	0.8143	0.4546	0.6791	0.2574	0.4682	0.000000	0.000000	0	0.000000	0.000000	OCV, Discharge - HPPC, OCV	LG25oC charact P1a	3
18.12.2021 07:35:52	3722654152.269	172.760	149.336	23.09	17063	SK04A2C614	5	3.6633	882	695.0195	6.869				0.750	0.0230	0.751	24.78	0.44					24.65	25.15	26.07	0.48		3.765588		3.694801	3.462107			29.677662			46.371	45.002252	0.0000		107.686058	0.0000	59352.655	29674.975	59352.655	29674.975	53.6329	7.2615	50.1820	0.3594	0.2675	0.4018					0.2675	0.4018	0.000000	0.000000	0	0.000000	0.000000	OCV, Charge CC, OCV	LG25oC charact P1a	3
20.12.2021 10:39:00	3722837940.002	174.888	150.415	23.09	17121	SK04A2C614	0	0.0000	883	695.0195	25.899	0.000	0.0000	0.000	0.000	0.0000	0.000	13.99	8.87	24.56	13.99	24.57	8.87	24.56	13.99	24.57	8.87	3.692505	3.692505	3.689600	3.689600	3.690944	3.690944	0.000000	0.000000	0.000	0.000000		0.000000	0.0000	0.000000	0.000000	0.0000	29674.975	29674.924	29674.975	29674.924	53.6329	53.6329	50.1821	50.1820									0.000000	0.000000	0	0.000000	0.000000	OCV	OCV generic long HP	8
21.12.2021 12:36:00	3722931360.005	175.969	150.509	23.09	17134	SK04A2C614	0	0.0000	884	695.0195	2.241				0.250	0.0520	0.050	4.96	0.19					4.48	4.98	5.12	0.18		4.199462		4.178752	3.982381			28.255360			44.149	42.845519	0.0000		112.524326	0.0000	29674.924	-0.001	29674.924	-0.001	100.0000	53.6329	100.0000	50.1821									0.000000	0.000000	0	0.000000	0.000000	OCV, Charge CC-CV, OCV	LG05oC 00100S3C4 P1a	5
21.12.2021 14:50:26	3722939426.976	176.062	150.653	23.09	17134	SK04A2C614	1	0.7763	885	695.7958	3.465	-0.750	0.0560	-0.751	0.750	0.1370	0.054	7.10	0.93	4.87	6.85	8.90	1.10	5.99	7.32	8.21	0.69	2.999990	4.197888	3.499972	4.176979	3.930887	3.607417	49.680069	49.680993	77.625	75.812480	77.627	75.334660	99.9981	178.550896	193.955072	92.0579	-0.001	-0.001	49680.073	-0.927	100.0014	22.3749	100.0016	16.5976	0.3773	0.7997	0.5461	1.0972	0.5750	1.1520	0.3773	0.7997	0.000000	0.000000	0	0.000000	0.000000	OCV, Discharge CC - R_DC, OCV, Charge - pulses, OCV	LG05oC 00100S3C4 P1a	5
21.12.2021 18:18:22	3722951902.010	176.207	150.797	23.09	17134	SK04A2C614	2	1.5525	886	696.5720	3.459	-0.750	0.0260	-0.750	0.750	0.1100	0.050	7.27	0.84	5.98	7.27	9.05	0.83	5.99	7.35	8.25	0.72	3.013769	4.197444	3.500531	4.179704	3.963964	3.618794	49.680998	49.752090	77.627	75.813898	77.738	75.442470	99.8571	179.006962	194.146283	92.2021	-0.001	0.000	49681.002	-71.095	100.1111	22.3734	100.1194	16.5961			0.5255	1.0517	0.5255	1.0517			0.000000	0.000000	0	0.000000	0.000000	OCV, Discharge CC, OCV, Charge CC-CV, OCV	LG05oC 00100S3C4 P1a	5
21.12.2021 21:45:56	3722964356.017	176.351	150.941	23.09	17134	SK04A2C614	3	2.3325	887	697.3520	3.462	-0.750	0.0330	-0.752	0.750	0.1890	0.050	7.27	0.83	5.99	7.30	9.02	0.82	6.00	7.28	8.19	0.68	2.999999	4.198717	3.499379	4.179539	3.953133	3.590950	49.917121	49.915367	77.996	76.174225	77.993	75.690058	100.0035	179.881995	194.775210	92.3536	0.000	0.000	49917.126	0.000	100.0000	22.0045	100.0000	16.1997	0.3638	0.7817	0.5610	1.1005	0.5321	1.0636	0.3494	0.7901	0.000000	0.000000	0	0.000000	0.000000	OCV, Discharge CC - R_DC, OCV, Charge CC -CV - R_DC, OCV	LG05oC 00100S3C4 P1a	5
22.12.2021 01:13:39	3722976819.013	176.495	151.082	23.09	17134	SK04A2C614	4	3.1115	888	698.1310	3.384	-0.750	0.0340	-0.751	0.750	0.1380	0.050	7.24	0.83	5.99	7.22	9.01	0.83	5.99	7.30	8.23	0.71	2.999991	4.197794	3.499051	4.179742	3.920238	3.543136	49.857001	49.856384	77.902	76.082481	77.901	75.600618	100.0012	179.670618	194.644671	92.3070	0.000	0.000	49857.006	0.000	100.0000	22.0984	100.0000	16.3006	0.3645	0.7893	0.5754	1.1001	0.5702	1.1041	0.3816	0.8187	0.000000	0.000000	0	0.000000	0.000000	OCV, Discharge CC - R_DC, OCV, Charge CC -CV - R_DC, OCV	LG05oC 00100S3C4 P1a	5
22.12.2021 04:36:43	3722989003.013	176.636	151.224	23.09	17134	SK04A2C614	5	3.8911	889	698.9106	3.402	-0.750	0.0270	-0.751	0.750	0.0910	0.050	7.29	0.85	5.99	7.32	9.04	0.84	5.99	7.29	8.25	0.72	2.999811	4.196995	3.498833	4.179690	3.888088	3.538491	49.894085	49.884491	77.960	76.139071	77.945	75.643238	100.0192	179.826154	194.655861	92.3816	0.000	0.000	49894.090	0.000	100.0000	22.0405	100.0000	16.2383	0.4106	0.8165	0.5523	1.0827	0.5702	1.1014	0.3873	0.8189	0.000000	0.000000	0	0.000000	0.000000	OCV, Discharge CC - R_DC, OCV, Charge CC -CV - R_DC, OCV	LG05oC 00100S3C4 P1a	5
22.12.2021 08:00:51	3723001251.013	176.778	151.367	23.09	17134	SK04A2C614	6	4.6708	890	699.6903	3.439	-0.750	0.0290	-0.751	0.750	0.1590	0.050	7.28	0.86	5.99	7.31	9.06	0.87	5.99	7.32	8.27	0.71	2.999998	4.197661	3.499022	4.178795	3.989716	3.599365	49.898914	49.914072	77.967	76.146441	77.991	75.688094	99.9696	179.872702	194.847000	92.3148	0.000	-0.001	49898.919	-15.159	100.0237	22.0329	100.0254	16.2302	0.3753	0.7809	0.5635	1.0919	0.5508	1.0763	0.3704	0.7991	0.000000	0.000000	0	0.000000	0.000000	OCV, Discharge CC - R_DC, OCV, Charge CC -CV - R_DC, OCV	LG05oC 00100S3C4 P1a	5
22.12.2021 11:27:10	3723013630.013	176.921	151.510	23.09	17134	SK04A2C614	7	5.4497	891	700.4692	3.429	-0.750	0.0290	-0.751	0.750	0.1740	0.050	7.24	0.83	5.98	7.27	9.03	0.84	5.99	7.23	8.17	0.69	2.999904	4.197784	3.499056	4.178804	3.893922	3.608717	49.855765	49.845179	77.900	76.080595	77.883	75.583627	100.0212	179.682697	194.562164	92.3523	-0.001	0.000	49855.769	-0.001	100.0000	22.1004	100.0000	16.3027	0.3857	0.8261	0.5627	1.0714	0.5555	1.0738	0.3983	0.8413	0.000000	0.000000	0	0.000000	0.000000	OCV, Discharge CC - R_DC, OCV, Charge CC -CV - R_DC, OCV	LG05oC 00100S3C4 P1a	5
22.12.2021 14:52:53	3723025973.013	177.064	151.653	23.09	17134	SK04A2C614	8	6.2276	892	701.2471	3.416	-0.750	0.0280	-0.752	0.750	0.1800	0.050	7.20	0.81	5.99	7.19	8.91	0.81	5.98	7.24	8.15	0.68	2.999994	4.197814	3.499059	4.178337	3.912372	3.621648	49.781769	49.783993	77.784	75.967676	77.787	75.490846	99.9955	179.425247	194.378585	92.3071	0.000	-0.001	49781.774	-2.226	100.0035	22.2160	100.0037	16.4269	0.3791	0.8071	0.5607	1.0899	0.5690	1.0870	0.3898	0.8287	0.000000	0.000000	0	0.000000	0.000000	OCV, Discharge CC - R_DC, OCV, Charge CC -CV - R_DC, OCV	LG05oC 00100S3C4 P1a	5
22.12.2021 18:17:52	3723038272.013	177.206	151.798	23.09	17134	SK04A2C614	9	7.0058	893	702.0253	3.490	-0.750	0.0290	-0.751	0.750	0.1040	0.050	7.26	0.84	5.99	7.25	8.95	0.80	5.99	7.38	8.37	0.77	2.999974	4.197640	3.499765	4.178946	3.860360	3.611562	49.803565	49.811832	77.818	76.000937	77.831	75.533061	99.9834	179.527412	194.313525	92.3906	-0.001	-0.001	49803.569	-8.269	100.0129	22.1819	100.0139	16.3903	0.3909	0.8092	0.5661	1.0939	0.5596	1.0881	0.3010	0.7302	0.000000	0.000000	0	0.000000	0.000000	OCV, Discharge CC - R_DC, OCV, Charge CC -CV - R_DC, OCV	LG05oC 00100S3C4 P1a	5
22.12.2021 21:47:15	3723050835.013	177.352	151.939	23.09	17134	SK04A2C614	10	7.7845	894	702.8040	3.393	-0.750	0.0310	-0.751	0.750	0.1430	0.050	7.25	0.83	5.97	7.25	9.00	0.82	5.98	7.32	8.25	0.70	2.999966	4.197450	3.499236	4.179830	3.904882	3.619475	49.838510	49.822210	77.873	76.054263	77.847	75.548797	100.0327	179.651080	194.422649	92.4023	-0.001	0.000	49838.514	-0.001	100.0000	22.1273	100.0000	16.3316	0.3849	0.7990	0.5456	1.0706	0.5270	1.0504	0.3796	0.8089	0.000000	0.000000	0	0.000000	0.000000	OCV, Discharge CC - R_DC, OCV, Charge CC -CV - R_DC, OCV	LG05oC 00100S3C4 P1a	5
23.12.2021 01:10:51	3723063051.013	177.493	152.082	23.09	17134	SK04A2C614	11	8.5632	895	703.5827	3.413	-0.750	0.0350	-0.751	0.750	0.1710	0.050	7.24	0.83	5.99	7.24	9.01	0.83	5.99	7.27	8.19	0.70	2.999811	4.197907	3.498672	4.179246	3.907457	3.595704	49.840061	49.845017	77.875	76.056630	77.883	75.583381	99.9901	179.755240	194.586920	92.3779	0.000	0.000	49840.066	-4.958	100.0077	22.1249	100.0083	16.3290	0.3857	0.8015	0.5126	1.0452	0.5049	1.0287	0.3873	0.8166	0.000000	0.000000	0	0.000000	0.000000	OCV, Discharge CC - R_DC, OCV, Charge CC -CV - R_DC, OCV	LG05oC 00100S3C4 P1a	5
23.12.2021 04:35:36	3723075336.013	177.635	152.226	23.09	17134	SK04A2C614	12	9.3417	896	704.3612	3.464	-0.750	0.0300	-0.751	0.750	0.1590	0.050	7.25	0.84	5.99	7.22	8.99	0.82	5.99	7.28	8.21	0.71	2.999995	4.196524	3.499793	4.178615	3.852401	3.625914	49.817977	49.812552	77.841	76.022930	77.832	75.534152	100.0109	179.586617	194.415739	92.3725	0.000	-0.001	49817.982	-0.001	100.0000	22.1594	100.0000	16.3661	0.3890	0.8092	0.5368	1.0611	0.5340	1.0652	0.3925	0.8292	0.000000	0.000000	0	0.000000	0.000000	OCV, Discharge CC - R_DC, OCV, Charge CC -CV - R_DC, OCV	LG05oC 00100S3C4 P1a	5
23.12.2021 08:03:25	3723087805.013	177.779	152.369	23.09	17134	SK04A2C614	13	10.1205	897	705.1400	3.431	-0.750	0.0320	-0.751	0.750	0.1690	0.050	7.24	0.84	5.98	7.28	9.02	0.84	5.99	7.23	8.11	0.67	2.999944	4.198587	3.498915	4.179328	3.884736	3.607278	49.846584	49.842082	77.885	76.066584	77.878	75.578931	100.0090	179.698877	194.565834	92.3589	-0.001	-0.001	49846.588	-0.001	100.0000	22.1147	100.0000	16.3181	0.3921	0.8109	0.5584	1.0849	0.5495	1.0758	0.3723	0.8030	0.000000	0.000000	0	0.000000	0.000000	OCV, Discharge CC - R_DC, OCV, Charge CC -CV - R_DC, OCV	LG05oC 00100S3C4 P1a	5
23.12.2021 11:29:17	3723100157.013	177.922	152.513	23.09	17134	SK04A2C614	14	10.8986	898	705.9181	3.456	-0.750	0.0280	-0.751	0.750	0.1650	0.050	7.24	0.82	5.99	7.26	9.00	0.80	5.99	7.29	8.23	0.70	2.999986	4.197514	3.499020	4.178630	3.868458	3.643682	49.796832	49.795124	77.808	75.990662	77.805	75.507725	100.0034	179.508403	194.408311	92.3358	-0.001	-0.001	49796.836	-0.001	100.0000	22.1924	100.0000	16.4016	0.3831	0.8073	0.5446	1.0667	0.5522	1.0726	0.3927	0.8257	0.000000	0.000000	0	0.000000	0.000000	OCV, Discharge CC - R_DC, OCV, Charge CC -CV - R_DC, OCV	LG05oC 00100S3C4 P1a	5
23.12.2021 14:56:40	3723112600.013	178.066	152.655	23.09	17134	SK04A2C614	15	11.6764	899	706.6959	3.423	-0.750	0.0280	-0.751	0.750	0.1940	0.050	7.25	0.83	5.99	7.22	8.92	0.78	5.99	7.34	8.29	0.72	2.999968	4.197497	3.499297	4.179083	3.937421	3.646763	49.777179	49.777242	77.777	75.960671	77.777	75.480609	99.9999	179.438800	194.294826	92.3539	-0.001	0.001	49777.183	-0.066	100.0001	22.2232	100.0001	16.4346	0.4052	0.8046	0.5520	1.0733	0.5436	1.0674	0.3982	0.8153	0.000000	0.000000	0	0.000000	0.000000	OCV, Discharge CC - R_DC, OCV, Charge CC -CV - R_DC, OCV	LG05oC 00100S3C4 P1a	5
23.12.2021 18:22:01	3723124921.013	178.209	152.799	23.09	17134	SK04A2C614	16	12.4541	900	707.4736	3.443	-0.750	0.0280	-0.752	0.750	0.1840	0.050	7.27	0.84	5.98	7.30	8.98	0.82	5.99	7.35	8.30	0.72	2.999961	4.197802	3.499303	4.178716	3.884706	3.574509	49.778841	49.780009	77.779	75.963207	77.781	75.484805	99.9977	179.508375	194.310798	92.3821	0.001	0.000	49778.847	-1.169	100.0018	22.2206	100.0020	16.4318	0.3775	0.7876	0.5840	1.1054	0.5767	1.0960	0.3741	0.7991	0.000000	0.000000	0	0.000000	0.000000	OCV, Discharge CC - R_DC, OCV, Charge CC -CV - R_DC, OCV	LG05oC 00100S3C4 P1a	5
23.12.2021 21:48:36	3723137316.013	178.353	152.942	23.09	17134	SK04A2C614	17	13.2322	901	708.2517	3.431	-0.750	0.0290	-0.752	0.750	0.1810	0.050	7.26	0.85	5.99	7.28	9.03	0.84	5.99	7.24	8.17	0.69	2.999974	4.196652	3.499388	4.178698	3.864090	3.650133	49.795185	49.781531	77.805	75.988149	77.784	75.487113	100.0274	179.523954	194.250140	92.4190	0.000	0.000	49795.190	0.000	100.0000	22.1950	100.0000	16.4044	0.3397	0.7602	0.5604	1.0852	0.5529	1.0705	0.3191	0.7532	0.000000	0.000000	0	0.000000	0.000000	OCV, Discharge CC - R_DC, OCV, Charge CC -CV - R_DC, OCV	LG05oC 00100S3C4 P1a	5
24.12.2021 01:14:29	3723149669.013	178.495	153.085	23.09	17134	SK04A2C614	18	14.0094	902	709.0289	3.443	-0.750	0.0330	-0.752	0.750	0.1590	0.050	7.24	0.83	5.99	7.24	8.98	0.81	5.99	7.29	8.23	0.70	2.999863	4.197379	3.499132	4.178553	3.860998	3.598691	49.740507	49.736094	77.720	75.904709	77.713	75.418214	100.0089	179.332223	194.089332	92.3967	0.000	-0.001	49740.512	-0.001	100.0000	22.2804	100.0000	16.4962	0.3980	0.8020	0.5825	1.1081	0.5520	1.0771	0.3795	0.8031	0.000000	0.000000	0	0.000000	0.000000	OCV, Discharge CC - R_DC, OCV, Charge CC -CV - R_DC, OCV	LG05oC 00100S3C4 P1a	5
