Repository: ife-bat/MachineLearning

# In this thesis, ML models were made for two different datasets. The code for the MIT data models can be found in SeversonReproduced.ipynb and NewModelMIT.ipynb. For the IFE data, it can be found in IFE_ML.ipynb.

File: data/IFE/interim/Cell_ID_SK04A2C614/Cell_ID_SK04A2C614_Lot_594.txt (part 14 of 15)
Date and Time	Time stamp	Total time (days)	Total test time (days)	Position	Tasks	CellUnit	Cycle - actual	Cycle - normalized	Cycle - total	Cycle - total - normalized	Cycle length (h)	Current_dch (C)	Current_dch std dev (C)	Current_dch_end (C)	Current_cha (C)	Current_cha std dev (C)	Current_cha_end (C)	Temp avg (°C)	Temp std dev (°C)	Temp dch start (°C)	Temp dch avg (°C)	Temp dch max (°C)	Temp dch std dev (°C)	Temp cha start (°C)	Temp cha avg (°C)	Temp cha max (°C)	Temp cha std dev (°C)	Voltage EoD (V)	Voltage EoC (V)	Voltage EoD ocv (V)	Voltage EoC ocv (V)	Voltage charge avg (V)	Voltage discharge avg (V)	Ah_dch (Ah)	Ah_cha (Ah)	Ah_dch (nominal) (%)	Ah_dch (C20 first) (%)	Ah_cha (nominal) (%)	Ah_cha (C20 first) (%)	CE (%)	Wh_dch (Wh)	Wh_cha (Wh)	Efficiency (%)	Ah_balance start (mAh)	Ah_balance end (mAh)	Ah_balance max (mAh)	Ah_balance min (mAh)	SoC - max (nom) (%)	SoC - min (nom) (%)	SoC - max (C20 last) (%)	SoC - min (C20 last) (%)	R_DC 0ms EoC (mOhm)	R_DC 50ms EoC (mOhm)	R_DC 0ms EoD (mOhm)	R_DC 50ms EoD (mOhm)	R_DC 0ms SoC50 dch (mOhm)	R_DC 50ms Soc50 dch (mOhm)	R_DC 0ms SoC50 cha (mOhm)	R_DC 50ms Soc50 cha (mOhm)	Shunt voltage dch (µV)	Shunt voltage cha (µV)	CE Shunt 	Ah_cha slippage (Ah)	Ah_dch slippage (Ah)	Cycle type	TestRegime	TestRegime version
24.12.2021 04:41:03	3723162063.013	178.639	153.230	23.09	17134	SK04A2C614	19	14.7868	903	709.8063	3.466	-0.750	0.0280	-0.751	0.750	0.1700	0.050	7.22	0.82	5.99	7.27	8.94	0.79	5.99	7.25	8.17	0.68	2.999962	4.197414	3.499340	4.178221	3.909222	3.569883	49.753470	49.748124	77.740	75.924491	77.731	75.436456	100.0107	179.349009	194.213721	92.3462	-0.001	0.000	49753.474	-0.001	100.0000	22.2602	100.0000	16.4744	0.4176	0.8279	0.5257	1.0563	0.5502	1.0722	0.3755	0.8030	0.000000	0.000000	0	0.000000	0.000000	OCV, Discharge CC - R_DC, OCV, Charge CC -CV - R_DC, OCV	LG05oC 00100S3C4 P1a	5
24.12.2021 08:09:00	3723174540.013	178.783	153.373	23.09	17134	SK04A2C614	20	15.5656	904	710.5851	3.434	-0.750	0.0300	-0.751	0.750	0.2020	0.050	7.31	0.87	5.97	7.34	9.14	0.88	5.98	7.30	8.21	0.71	2.999994	4.198064	3.498504	4.179430	3.902662	3.643134	49.842087	49.848219	77.878	76.059722	77.888	75.588237	99.9877	179.685892	194.568930	92.3508	0.000	-0.001	49842.092	-6.134	100.0096	22.1217	100.0103	16.3256	0.4005	0.8001	0.5549	1.0843	0.5197	1.0447	0.3926	0.8104	0.000000	0.000000	0	0.000000	0.000000	OCV, Discharge CC - R_DC, OCV, Charge CC -CV - R_DC, OCV	LG05oC 00100S3C4 P1a	5
24.12.2021 11:35:04	3723186904.013	178.926	153.517	23.09	17134	SK04A2C614	21	16.3424	905	711.3619	3.468	-0.750	0.0320	-0.751	0.750	0.1010	0.050	7.21	0.80	5.99	7.24	8.92	0.80	5.99	7.28	8.17	0.68	2.999952	4.198489	3.499701	4.178834	3.883037	3.581701	49.717375	49.719713	77.683	75.869409	77.687	75.393374	99.9953	179.277847	193.990386	92.4158	-0.001	0.000	49717.379	-2.340	100.0037	22.3166	100.0039	16.5350	0.3415	0.7481	0.5794	1.0923	0.5424	1.0564	0.3540	0.7811	0.000000	0.000000	0	0.000000	0.000000	OCV, Discharge CC - R_DC, OCV, Charge CC -CV - R_DC, OCV	LG05oC 00100S3C4 P1a	5
24.12.2021 15:03:09	3723199389.013	179.071	153.660	23.09	17134	SK04A2C614	22	17.1201	906	712.1396	3.433	-0.750	0.0320	-0.752	0.750	0.1960	0.050	7.28	0.85	5.98	7.30	9.00	0.81	5.99	7.30	8.25	0.72	2.999972	4.197350	3.499012	4.179178	3.888892	3.609980	49.772693	49.760523	77.770	75.953826	77.751	75.455257	100.0245	179.425881	194.246915	92.3700	0.000	-0.001	49772.698	-0.001	100.0000	22.2302	100.0000	16.4421	0.3984	0.8138	0.5664	1.0793	0.5632	1.0788	0.3958	0.8234	0.000000	0.000000	0	0.000000	0.000000	OCV, Discharge CC - R_DC, OCV, Charge CC -CV - R_DC, OCV	LG05oC 00100S3C4 P1a	5
24.12.2021 18:29:07	3723211747.013	179.214	153.805	23.09	17134	SK04A2C614	23	17.8974	907	712.9169	3.464	-0.750	0.0310	-0.751	0.750	0.1700	0.050	7.31	0.88	5.98	7.31	9.04	0.86	5.99	7.39	8.43	0.77	2.999906	4.196656	3.499663	4.178752	3.851711	3.627067	49.748188	49.748935	77.732	75.916431	77.733	75.437686	99.9985	179.360239	194.154317	92.3802	-0.001	0.000	49748.192	-0.749	100.0012	22.2684	100.0013	16.4833	0.3653	0.7732	0.5741	1.1033	0.5651	1.0819	0.3791	0.8026	0.000000	0.000000	0	0.000000	0.000000	OCV, Discharge CC - R_DC, OCV, Charge CC -CV - R_DC, OCV	LG05oC 00100S3C4 P1a	5
24.12.2021 21:56:58	3723224218.013	179.358	153.951	23.09	17134	SK04A2C614	24	18.6749	908	713.6944	3.506	-0.750	0.0330	-0.751	0.750	0.1880	0.050	7.24	0.82	5.99	7.26	9.02	0.82	5.99	7.27	8.18	0.68	2.999869	4.198142	3.499338	4.178429	3.897884	3.607087	49.756647	49.751172	77.745	75.929339	77.736	75.441078	100.0110	179.373849	194.223188	92.3545	0.000	-0.001	49756.652	-0.001	100.0000	22.2552	100.0000	16.4691	0.3900	0.8010	0.5688	1.0909	0.5603	1.0802	0.3856	0.8183	0.000000	0.000000	0	0.000000	0.000000	OCV, Discharge CC - R_DC, OCV, Charge CC -CV - R_DC, OCV	LG05oC 00100S3C4 P1a	5
25.12.2021 01:27:18	3723236838.013	179.504	154.096	23.09	17134	SK04A2C614	25	19.4517	909	714.4712	3.476	-0.750	0.0270	-0.750	0.750	0.1740	0.050	7.24	0.82	5.99	7.22	8.97	0.80	5.99	7.31	8.25	0.72	2.999995	4.197570	3.499385	4.178177	3.835276	3.692553	49.718432	49.710714	77.685	75.871022	77.673	75.379728	100.0155	179.220861	194.060572	92.3531	-0.001	-0.001	49718.436	-0.001	100.0000	22.3149	100.0000	16.5332	0.3745	0.7990	0.4968	1.0162	0.5516	1.0676	0.3932	0.8200	0.000000	0.000000	0	0.000000	0.000000	OCV, Discharge CC - R_DC, OCV, Charge CC -CV - R_DC, OCV	LG05oC 00100S3C4 P1a	5
25.12.2021 04:55:51	3723249351.013	179.649	154.240	23.09	17134	SK04A2C614	26	20.2290	910	715.2485	3.464	-0.750	0.0330	-0.751	0.750	0.1990	0.050	7.26	0.84	5.99	7.30	9.06	0.85	5.99	7.30	8.22	0.70	2.999959	4.198115	3.499899	4.179351	3.898129	3.599880	49.744393	49.735633	77.726	75.910639	77.712	75.417515	100.0176	179.338018	194.119754	92.3852	-0.001	-0.001	49744.397	-0.001	100.0000	22.2744	100.0000	16.4896	0.4184	0.8084	0.5516	1.0682	0.5463	1.0656	0.3915	0.8050	0.000000	0.000000	0	0.000000	0.000000	OCV, Discharge CC - R_DC, OCV, Charge CC -CV - R_DC, OCV	LG05oC 00100S3C4 P1a	5
25.12.2021 08:23:42	3723261822.013	179.794	154.385	23.09	17134	SK04A2C614	27	21.0074	911	716.0269	3.489	-0.750	0.0300	-0.751	0.750	0.2030	0.050	7.30	0.88	5.99	7.31	9.12	0.86	5.99	7.30	8.22	0.70	2.999910	4.197440	3.498712	4.178214	3.909094	3.673791	49.822204	49.821484	77.847	76.029380	77.846	75.547697	100.0014	179.612582	194.453671	92.3678	-0.001	0.000	49822.208	-0.001	100.0000	22.1528	100.0000	16.3590	0.4054	0.8165	0.5565	1.0798	0.5279	1.0419	0.3883	0.8160	0.000000	0.000000	0	0.000000	0.000000	OCV, Discharge CC - R_DC, OCV, Charge CC -CV - R_DC, OCV	LG05oC 00100S3C4 P1a	5
25.12.2021 11:53:04	3723274384.013	179.939	154.529	23.09	17134	SK04A2C614	28	21.7844	912	716.8039	3.443	-0.750	0.0350	-0.751	0.750	0.2040	0.050	7.31	0.85	5.98	7.31	9.03	0.82	5.99	7.36	8.31	0.73	2.999963	4.198033	3.499271	4.178562	3.922786	3.596159	49.726378	49.736390	77.697	75.883148	77.713	75.418663	99.9799	179.303126	194.106673	92.3735	0.000	-0.001	49726.383	-10.014	100.0156	22.3025	100.0168	16.5199	0.3386	0.7475	0.5788	1.0890	0.5607	1.0630	0.3590	0.7859	0.000000	0.000000	0	0.000000	0.000000	OCV, Discharge CC - R_DC, OCV, Charge CC -CV - R_DC, OCV	LG05oC 00100S3C4 P1a	5
25.12.2021 15:19:40	3723286780.013	180.082	154.673	23.09	17134	SK04A2C614	29	22.5619	913	717.5814	3.471	-0.750	0.0300	-0.751	0.750	0.2100	0.050	7.29	0.86	5.99	7.30	9.03	0.83	5.99	7.35	8.27	0.72	2.999887	4.197776	3.498864	4.177945	3.923896	3.598176	49.756268	49.745328	77.744	75.928761	77.727	75.432216	100.0220	179.363332	194.168093	92.3753	-0.001	-0.001	49756.272	-0.001	100.0000	22.2558	100.0000	16.4697	0.3788	0.7855	0.5547	1.0702	0.5549	1.0648	0.3731	0.7961	0.000000	0.000000	0	0.000000	0.000000	OCV, Discharge CC - R_DC, OCV, Charge CC -CV - R_DC, OCV	LG05oC 00100S3C4 P1a	5
25.12.2021 18:47:55	3723299275.013	180.227	154.819	23.09	17134	SK04A2C614	30	23.3388	914	718.3583	3.497	-0.750	0.0310	-0.751	0.750	0.0960	0.050	7.28	0.86	5.99	7.30	9.08	0.87	5.99	7.33	8.31	0.74	2.999979	4.197261	3.499157	4.178658	3.762483	3.648740	49.725309	49.725570	77.696	75.881517	77.696	75.402256	99.9995	179.238681	194.015107	92.3839	-0.001	-0.001	49725.313	-0.263	100.0004	22.3042	100.0004	16.5217	0.4029	0.8166	0.5266	1.0475	0.5528	1.0689	0.3230	0.7542	0.000000	0.000000	0	0.000000	0.000000	OCV, Discharge CC - R_DC, OCV, Charge CC -CV - R_DC, OCV	LG05oC 00100S3C4 P1a	5
25.12.2021 22:17:44	3723311864.013	180.373	154.962	23.09	17134	SK04A2C614	31	24.1154	915	719.1349	3.428	-0.750	0.0310	-0.751	0.750	0.1450	0.050	7.25	0.83	5.99	7.24	8.95	0.81	5.99	7.26	8.17	0.68	2.999980	4.197354	3.499778	4.179922	3.947695	3.649339	49.703219	49.692500	77.661	75.847807	77.645	75.352109	100.0216	179.173136	193.964655	92.3741	-0.001	0.000	49703.223	-0.001	100.0000	22.3387	100.0000	16.5588	0.3682	0.7777	0.5519	1.0665	0.5399	1.0565	0.3670	0.7920	0.000000	0.000000	0	0.000000	0.000000	OCV, Discharge CC - R_DC, OCV, Charge CC -CV - R_DC, OCV	LG05oC 00100S3C4 P1a	5
26.12.2021 01:43:24	3723324204.013	180.516	155.107	23.09	17134	SK04A2C614	32	24.8919	916	719.9114	3.483	-0.750	0.0330	-0.751	0.750	0.1100	0.050	7.22	0.82	5.99	7.30	9.02	0.82	5.99	7.23	8.13	0.67	2.999996	4.197766	3.499503	4.178385	3.814562	3.622445	49.690920	49.683733	77.642	75.829039	77.631	75.338815	100.0145	179.136528	193.810660	92.4286	0.000	-0.001	49690.925	-0.001	100.0000	22.3579	100.0000	16.5794	0.4084	0.8215	0.5106	1.0336	0.5340	1.0496	0.3416	0.7479	0.000000	0.000000	0	0.000000	0.000000	OCV, Discharge CC - R_DC, OCV, Charge CC -CV - R_DC, OCV	LG05oC 00100S3C4 P1a	5
26.12.2021 05:12:23	3723336743.013	180.661	155.251	23.09	17134	SK04A2C614	33	25.6683	917	720.6878	3.448	-0.750	0.0330	-0.751	0.750	0.1210	0.050	7.26	0.83	5.99	7.30	9.03	0.81	5.99	7.33	8.26	0.71	2.999994	4.196888	3.499214	4.178675	4.057402	3.590995	49.690976	49.693103	77.642	75.829124	77.645	75.353024	99.9957	179.135136	193.930129	92.3710	-0.001	0.000	49690.980	-2.130	100.0033	22.3578	100.0036	16.5793	0.3310	0.7465	0.5259	1.0465	0.5208	1.0396	0.3480	0.7752	0.000000	0.000000	0	0.000000	0.000000	OCV, Discharge CC - R_DC, OCV, Charge CC -CV - R_DC, OCV	LG05oC 00100S3C4 P1a	5
26.12.2021 08:39:16	3723349156.013	180.804	155.393	23.09	17134	SK04A2C614	34	26.4453	918	721.4648	3.421	-0.750	0.0320	-0.752	0.750	0.1940	0.050	7.28	0.85	5.98	7.31	9.00	0.83	5.99	7.31	8.23	0.69	2.999911	4.198028	3.499172	4.179222	3.893078	3.587324	49.730666	49.728845	77.704	75.889692	77.701	75.407222	100.0037	179.332586	194.067263	92.4074	0.000	0.001	49730.671	0.000	100.0000	22.2958	100.0000	16.5127	0.3915	0.7956	0.5649	1.0781	0.5527	1.0612	0.3770	0.7972	0.000000	0.000000	0	0.000000	0.000000	OCV, Discharge CC - R_DC, OCV, Charge CC -CV - R_DC, OCV	LG05oC 00100S3C4 P1a	5
26.12.2021 12:04:32	3723361472.013	180.947	155.537	23.09	17134	SK04A2C614	35	27.2217	919	722.2412	3.453	-0.750	0.0300	-0.751	0.750	0.1540	0.050	7.27	0.84	5.99	7.28	9.05	0.83	5.99	7.32	8.25	0.70	2.999990	4.196401	3.499921	4.179457	3.823953	3.628981	49.685596	49.690705	77.634	75.820914	77.642	75.349387	99.9897	179.096842	193.853472	92.3877	0.001	0.000	49685.602	-5.109	100.0080	22.3662	100.0086	16.5883	0.3698	0.7873	0.5414	1.0563	0.5558	1.0713	0.3558	0.7844	0.000000	0.000000	0	0.000000	0.000000	OCV, Discharge CC - R_DC, OCV, Charge CC -CV - R_DC, OCV	LG05oC 00100S3C4 P1a	5
26.12.2021 15:31:41	3723373901.013	181.091	155.682	23.09	17134	SK04A2C614	36	27.9988	920	723.0183	3.474	-0.750	0.0340	-0.751	0.750	0.1720	0.050	7.30	0.87	5.99	7.31	9.07	0.85	5.99	7.34	8.29	0.73	2.999972	4.196646	3.499185	4.178339	3.944796	3.624733	49.738524	49.737228	77.716	75.901683	77.714	75.419933	100.0026	179.368853	194.085228	92.4176	0.000	0.000	49738.529	0.000	100.0000	22.2835	100.0000	16.4995	0.3639	0.7820	0.5447	1.0599	0.5211	1.0337	0.3542	0.7858	0.000000	0.000000	0	0.000000	0.000000	OCV, Discharge CC - R_DC, OCV, Charge CC -CV - R_DC, OCV	LG05oC 00100S3C4 P1a	5
26.12.2021 19:00:06	3723386406.013	181.235	155.828	23.09	17134	SK04A2C614	37	28.7751	921	723.7946	3.517	-0.750	0.0350	-0.751	0.750	0.1880	0.050	7.27	0.85	5.98	7.31	9.03	0.84	5.99	7.34	8.27	0.72	2.999979	4.196945	3.499655	4.178260	3.873964	3.590449	49.681034	49.682872	77.627	75.813953	77.629	75.337510	99.9963	179.107202	193.893534	92.3740	0.000	0.001	49681.039	-1.840	100.0029	22.3734	100.0031	16.5960	0.3848	0.7946	0.5553	1.0822	0.5583	1.0748	0.3576	0.7844	0.000000	0.000000	0	0.000000	0.000000	OCV, Discharge CC - R_DC, OCV, Charge CC -CV - R_DC, OCV	LG05oC 00100S3C4 P1a	5
26.12.2021 22:31:07	3723399067.013	181.382	155.974	23.09	17134	SK04A2C614	38	29.5509	922	724.5704	3.490	-0.750	0.0320	-0.751	0.750	0.1970	0.050	7.25	0.83	5.98	7.27	8.97	0.81	5.99	7.29	8.23	0.71	2.999982	4.197922	3.499826	4.178320	3.894894	3.613824	49.652376	49.646647	77.582	75.770220	77.573	75.282579	100.0115	178.979157	193.840303	92.3333	0.001	-0.001	49652.382	-0.001	100.0000	22.4182	100.0000	16.6441	0.3964	0.8089	0.5353	1.0501	0.5429	1.0549	0.3848	0.8172	0.000000	0.000000	0	0.000000	0.000000	OCV, Discharge CC - R_DC, OCV, Charge CC -CV - R_DC, OCV	LG05oC 00100S3C4 P1a	5
27.12.2021 02:00:30	3723411630.013	181.527	156.119	23.09	17134	SK04A2C614	39	30.3262	923	725.3457	3.495	-0.750	0.0320	-0.752	0.750	0.1870	0.050	7.22	0.80	5.99	7.24	8.94	0.78	5.99	7.30	8.19	0.68	2.999908	4.198394	3.500002	4.178301	3.925332	3.597855	49.620936	49.627592	77.533	75.722242	77.543	75.253685	99.9866	178.875049	193.752362	92.3215	-0.001	-0.001	49620.940	-6.658	100.0104	22.4673	100.0112	16.6969	0.3917	0.8103	0.5747	1.0886	0.5500	1.0648	0.3759	0.8092	0.000000	0.000000	0	0.000000	0.000000	OCV, Discharge CC - R_DC, OCV, Charge CC -CV - R_DC, OCV	LG05oC 00100S3C4 P1a	5
27.12.2021 05:30:11	3723424211.013	181.673	156.266	23.09	17134	SK04A2C614	40	31.1022	924	726.1217	3.511	-0.750	0.0300	-0.751	0.750	0.1930	0.050	7.24	0.82	5.99	7.27	8.98	0.80	5.99	7.28	8.19	0.69	2.999990	4.198137	3.499906	4.178662	3.889544	3.570194	49.659727	49.651360	77.593	75.781438	77.580	75.289726	100.0169	178.995889	193.840078	92.3420	-0.001	-0.001	49659.731	-0.001	100.0000	22.4067	100.0000	16.6318	0.4132	0.8173	0.5515	1.0646	0.5590	1.0646	0.4001	0.8160	0.000000	0.000000	0	0.000000	0.000000	OCV, Discharge CC - R_DC, OCV, Charge CC -CV - R_DC, OCV	LG05oC 00100S3C4 P1a	5
27.12.2021 09:00:52	3723436852.013	181.819	156.410	23.09	17134	SK04A2C614	41	31.8784	925	726.8979	3.458	-0.750	0.0290	-0.752	0.750	0.1960	0.050	7.30	0.86	5.99	7.28	9.00	0.82	5.99	7.35	8.27	0.71	3.000000	4.197035	3.498936	4.178438	3.908668	3.621667	49.676374	49.670131	77.619	75.806841	77.610	75.318190	100.0126	179.081891	193.885164	92.3649	-0.001	0.000	49676.378	-0.001	100.0000	22.3807	100.0000	16.6038	0.3875	0.7901	0.5587	1.0722	0.5468	1.0579	0.3870	0.8105	0.000000	0.000000	0	0.000000	0.000000	OCV, Discharge CC - R_DC, OCV, Charge CC -CV - R_DC, OCV	LG05oC 00100S3C4 P1a	5
27.12.2021 12:28:21	3723449301.013	181.963	156.555	23.09	17134	SK04A2C614	42	32.6544	926	727.6739	3.476	-0.750	0.0350	-0.750	0.750	0.1870	0.050	7.31	0.85	5.99	7.31	9.06	0.82	5.99	7.39	8.35	0.74	2.999975	4.197361	3.499749	4.178727	3.883191	3.580316	49.668586	49.680703	77.607	75.794957	77.626	75.334221	99.9756	179.116327	193.922513	92.3649	0.000	-0.001	49668.591	-12.119	100.0189	22.3928	100.0203	16.6169	0.3953	0.8090	0.5151	1.0370	0.5024	1.0230	0.3858	0.8083	0.000000	0.000000	0	0.000000	0.000000	OCV, Discharge CC - R_DC, OCV, Charge CC -CV - R_DC, OCV	LG05oC 00100S3C4 P1a	5
27.12.2021 15:56:56	3723461816.013	182.108	156.701	23.09	17134	SK04A2C614	43	33.4309	927	728.4504	3.508	-0.750	0.0330	-0.751	0.750	0.1890	0.050	7.30	0.87	5.99	7.32	9.14	0.87	5.99	7.36	8.37	0.75	2.999970	4.197255	3.500114	4.177661	3.904749	3.642471	49.692253	49.674989	77.644	75.831073	77.617	75.325556	100.0348	179.168636	193.954587	92.3766	-0.001	-0.001	49692.257	-0.001	100.0000	22.3558	100.0000	16.5772	0.4291	0.8290	0.5458	1.0626	0.5344	1.0470	0.4219	0.8329	0.000000	0.000000	0	0.000000	0.000000	OCV, Discharge CC - R_DC, OCV, Charge CC -CV - R_DC, OCV	LG05oC 00100S3C4 P1a	5
27.12.2021 19:27:23	3723474443.013	182.254	156.849	23.09	17134	SK04A2C614	44	34.2075	928	729.2270	3.551	-0.750	0.0340	-0.751	0.750	0.1980	0.050	7.34	0.88	5.98	7.33	9.16	0.87	5.99	7.46	8.40	0.74	2.999978	4.197547	3.499660	4.177276	3.896929	3.615290	49.706626	49.709230	77.667	75.853006	77.671	75.377478	99.9948	179.213435	194.027592	92.3649	-0.001	0.000	49706.630	-2.607	100.0041	22.3334	100.0044	16.5530	0.3863	0.7982	0.5068	1.0167	0.5066	1.0138	0.3875	0.8093	0.000000	0.000000	0	0.000000	0.000000	OCV, Discharge CC - R_DC, OCV, Charge CC -CV - R_DC, OCV	LG05oC 00100S3C4 P1a	5
27.12.2021 23:00:25	3723487225.013	182.402	156.994	23.09	17134	SK04A2C614	45	34.9833	929	730.0028	3.488	-0.750	0.0300	-0.751	0.750	0.0850	0.050	7.26	0.84	5.98	7.32	9.10	0.83	5.98	7.27	8.15	0.67	2.999882	4.198404	3.499930	4.178117	3.769842	3.635271	49.650230	49.645703	77.578	75.766945	77.571	75.281148	100.0091	178.972927	193.768305	92.3644	0.000	0.000	49650.235	0.000	100.0000	22.4215	100.0000	16.6477	0.3856	0.8062	0.5505	1.0692	0.5614	1.0703	0.3847	0.8144	0.000000	0.000000	0	0.000000	0.000000	OCV, Discharge CC - R_DC, OCV, Charge CC -CV - R_DC, OCV	LG05oC 00100S3C4 P1a	5
28.12.2021 02:29:40	3723499780.013	182.548	157.139	23.09	17134	SK04A2C614	46	35.7591	930	730.7786	3.471	-0.750	0.0320	-0.750	0.750	0.1970	0.050	7.28	0.85	5.99	7.30	9.04	0.83	5.99	7.33	8.31	0.74	2.999971	4.197857	3.499606	4.178203	3.893293	3.630949	49.651424	49.653490	77.580	75.768767	77.584	75.292956	99.9958	179.014810	193.853574	92.3454	0.000	0.001	49651.429	-2.068	100.0032	22.4196	100.0035	16.6457	0.4229	0.8194	0.4966	1.0119	0.4989	1.0162	0.4086	0.8174	0.000000	0.000000	0	0.000000	0.000000	OCV, Discharge CC - R_DC, OCV, Charge CC -CV - R_DC, OCV	LG05oC 00100S3C4 P1a	5
28.12.2021 05:57:54	3723512274.013	182.692	157.283	23.09	17134	SK04A2C614	47	36.5349	931	731.5544	3.471	-0.750	0.0360	-0.751	0.750	0.1630	0.050	7.28	0.85	5.99	7.30	9.08	0.84	5.98	7.35	8.29	0.72	2.999951	4.198778	3.499354	4.178723	3.919319	3.598931	49.650997	49.663027	77.580	75.768116	77.598	75.307417	99.9758	179.038872	193.874084	92.3480	0.001	0.000	49651.003	-12.031	100.0188	22.4203	100.0202	16.6464	0.3830	0.7995	0.5235	1.0366	0.5070	1.0202	0.3899	0.8223	0.000000	0.000000	0	0.000000	0.000000	OCV, Discharge CC - R_DC, OCV, Charge CC -CV - R_DC, OCV	LG05oC 00100S3C4 P1a	5
28.12.2021 09:26:11	3723524771.013	182.837	157.430	23.09	17134	SK04A2C614	48	37.3108	932	732.3303	3.525	-0.750	0.0320	-0.751	0.750	0.1780	0.050	7.28	0.84	5.99	7.33	9.04	0.81	5.99	7.33	8.27	0.71	2.999923	4.198179	3.499640	4.178353	3.882433	3.588270	49.655583	49.654924	77.587	75.775114	77.586	75.295130	100.0013	179.006226	193.845378	92.3449	0.000	-0.001	49655.588	-0.001	100.0000	22.4131	100.0000	16.6387	0.4041	0.8168	0.5657	1.0753	0.5657	1.0723	0.4027	0.8272	0.000000	0.000000	0	0.000000	0.000000	OCV, Discharge CC - R_DC, OCV, Charge CC -CV - R_DC, OCV	LG05oC 00100S3C4 P1a	5
28.12.2021 12:57:41	3723537461.013	182.984	157.576	23.09	17134	SK04A2C614	49	38.0874	933	733.1069	3.491	-0.750	0.0350	-0.750	0.750	0.2060	0.050	7.32	0.89	5.99	7.32	9.10	0.86	5.99	7.33	8.29	0.74	2.999998	4.197994	3.498869	4.178057	3.918083	3.599804	49.704997	49.698542	77.664	75.850520	77.654	75.361271	100.0130	179.221894	194.037434	92.3646	-0.001	-0.001	49705.001	-0.001	100.0000	22.3359	100.0000	16.5558	0.3752	0.7945	0.5001	1.0195	0.5074	1.0187	0.3856	0.8197	0.000000	0.000000	0	0.000000	0.000000	OCV, Discharge CC - R_DC, OCV, Charge CC -CV - R_DC, OCV	LG05oC 00100S3C4 P1a	5
28.12.2021 16:27:10	3723550030.013	183.129	157.722	23.09	17134	SK04A2C614	50	38.8631	934	733.8826	3.519	-0.750	0.0340	-0.752	0.750	0.1880	0.050	7.27	0.85	5.97	7.31	9.06	0.85	5.99	7.27	8.20	0.69	2.999953	4.198129	3.499770	4.177926	3.896576	3.610803	49.639950	49.640701	77.562	75.751258	77.564	75.273563	99.9985	178.964945	193.823139	92.3341	-0.001	0.000	49639.954	-0.754	100.0012	22.4376	100.0013	16.6650	0.3854	0.8003	0.5487	1.0670	0.5323	1.0467	0.3876	0.8122	0.000000	0.000000	0	0.000000	0.000000	OCV, Discharge CC - R_DC, OCV, Charge CC -CV - R_DC, OCV	LG05oC 00100S3C4 P1a	5
28.12.2021 19:58:19	3723562699.013	183.276	157.871	23.09	17134	SK04A2C614	51	39.6383	935	734.6578	3.561	-0.750	0.0330	-0.750	0.750	0.2040	0.050	7.23	0.84	5.98	7.28	8.97	0.82	5.99	7.28	8.25	0.71	2.999999	4.196956	3.499966	4.177839	3.913038	3.629086	49.614620	49.612142	77.523	75.712604	77.519	75.230257	100.0050	178.832349	193.727960	92.3111	0.000	0.000	49614.625	0.000	100.0000	22.4771	100.0000	16.7075	0.4066	0.8231	0.5242	1.0476	0.5230	1.0374	0.3865	0.8177	0.000000	0.000000	0	0.000000	0.000000	OCV, Discharge CC - R_DC, OCV, Charge CC -CV - R_DC, OCV	LG05oC 00100S3C4 P1a	5
28.12.2021 23:32:00	3723575520.013	183.424	158.015	23.09	17134	SK04A2C614	52	40.4131	936	735.4326	3.471	-0.750	0.0360	-0.750	0.750	0.1770	0.050	7.24	0.82	5.97	7.25	8.97	0.80	5.99	7.32	8.19	0.68	2.999977	4.198154	3.499966	4.178262	3.931855	3.588272	49.590810	49.579875	77.486	75.676270	77.469	75.181328	100.0221	178.813613	193.511746	92.4045	0.000	-0.001	49590.815	-0.001	100.0000	22.5144	100.0000	16.7475	0.3598	0.7512	0.5130	1.0300	0.5054	1.0178	0.3423	0.7664	0.000000	0.000000	0	0.000000	0.000000	OCV, Discharge CC - R_DC, OCV, Charge CC -CV - R_DC, OCV	LG05oC 00100S3C4 P1a	5
29.12.2021 03:00:15	3723588015.013	183.569	158.160	23.09	17134	SK04A2C614	53	41.1878	937	736.2073	3.473	-0.750	0.0350	-0.751	0.750	0.1780	0.050	7.25	0.82	5.99	7.29	8.96	0.81	5.99	7.29	8.21	0.69	2.999982	4.198173	3.499959	4.178373	3.909436	3.600162	49.579066	49.578160	77.467	75.658348	77.466	75.178728	100.0018	178.766670	193.540704	92.3664	-0.001	-0.001	49579.070	-0.001	100.0000	22.5327	100.0000	16.7672	0.4002	0.8117	0.5053	1.0303	0.5079	1.0220	0.4057	0.8327	0.000000	0.000000	0	0.000000	0.000000	OCV, Discharge CC - R_DC, OCV, Charge CC -CV - R_DC, OCV	LG05oC 00100S3C4 P1a	5
29.12.2021 06:28:37	3723600517.013	183.714	158.306	23.09	17134	SK04A2C614	54	41.9633	938	736.9828	3.494	-0.750	0.0340	-0.751	0.750	0.1920	0.050	7.26	0.85	5.99	7.28	9.05	0.83	5.99	7.31	8.25	0.71	2.999975	4.198300	3.499228	4.177831	3.892303	3.583155	49.630928	49.624873	77.548	75.737490	77.539	75.249562	100.0122	178.952708	193.741913	92.3665	-0.001	0.000	49630.932	-0.001	100.0000	22.4517	100.0000	16.6801	0.4440	0.7964	0.5041	1.0186	0.5067	1.0130	0.4313	0.8148	0.000000	0.000000	0	0.000000	0.000000	OCV, Discharge CC - R_DC, OCV, Charge CC -CV - R_DC, OCV	LG05oC 00100S3C4 P1a	5
29.12.2021 09:58:15	3723613095.013	183.859	158.449	23.09	17134	SK04A2C614	55	42.7379	939	737.7574	3.452	-0.750	0.0350	-0.752	0.750	0.2050	0.050	7.25	0.83	5.99	7.24	8.95	0.82	5.99	7.31	8.23	0.71	2.999990	4.198662	3.499843	4.178630	3.918189	3.592541	49.576407	49.586569	77.463	75.654290	77.479	75.191479	99.9795	178.739556	193.591938	92.3280	0.000	-0.001	49576.412	-10.164	100.0159	22.5369	100.0171	16.7716	0.3826	0.7934	0.5124	1.0355	0.5021	1.0204	0.3661	0.7965	0.000000	0.000000	0	0.000000	0.000000	OCV, Discharge CC - R_DC, OCV, Charge CC -CV - R_DC, OCV	LG05oC 00100S3C4 P1a	5
29.12.2021 13:25:22	3723625522.013	184.003	158.595	23.09	17134	SK04A2C614	56	43.5133	940	738.5328	3.481	-0.750	0.0310	-0.751	0.750	0.1800	0.050	7.30	0.87	5.97	7.30	9.02	0.84	5.99	7.33	8.31	0.74	2.999994	4.197357	3.499711	4.178426	3.839430	3.620083	49.624103	49.618364	77.538	75.727075	77.529	75.239692	100.0116	178.843259	193.734868	92.3134	-0.001	0.000	49624.107	-0.001	100.0000	22.4623	100.0000	16.6916	0.3887	0.8115	0.5300	1.0410	0.5541	1.0587	0.3906	0.8208	0.000000	0.000000	0	0.000000	0.000000	OCV, Discharge CC - R_DC, OCV, Charge CC -CV - R_DC, OCV	LG05oC 00100S3C4 P1a	5
29.12.2021 16:54:15	3723638055.013	184.148	158.740	23.09	17134	SK04A2C614	57	44.2881	941	739.3076	3.483	-0.750	0.0330	-0.751	0.750	0.2060	0.050	7.27	0.86	5.97	7.28	9.06	0.86	5.99	7.32	8.27	0.71	2.999954	4.198019	3.499952	4.178193	3.915825	3.619922	49.584389	49.583218	77.476	75.666471	77.474	75.186398	100.0024	178.778910	193.606930	92.3412	0.000	-0.000	49584.394	-0.000	100.0000	22.5244	100.0000	16.7582	0.3819	0.7950	0.5665	1.0849	0.5334	1.0461	0.3790	0.8041	0.000000	0.000000	0	0.000000	0.000000	OCV, Discharge CC - R_DC, OCV, Charge CC -CV - R_DC, OCV	LG05oC 00100S3C4 P1a	5
29.12.2021 20:23:14	3723650594.013	184.293	158.887	23.09	17134	SK04A2C614	58	45.0630	942	740.0825	3.536	-0.750	0.0350	-0.751	0.750	0.1510	0.050	7.26	0.84	5.99	7.31	9.03	0.84	5.99	7.26	8.17	0.67	2.999991	4.197722	3.499660	4.178080	3.790512	3.588663	49.598284	49.585338	77.497	75.687675	77.477	75.189612	100.0261	178.786728	193.613570	92.3420	-0.000	-0.001	49598.289	-0.001	100.0000	22.5027	100.0000	16.7349	0.4142	0.8260	0.5614	1.0737	0.5601	1.0662	0.4001	0.8322	0.000000	0.000000	0	0.000000	0.000000	OCV, Discharge CC - R_DC, OCV, Charge CC -CV - R_DC, OCV	LG05oC 00100S3C4 P1a	5
29.12.2021 23:55:22	3723663322.013	184.441	159.032	23.09	17134	SK04A2C614	59	45.8377	943	740.8572	3.483	-0.750	0.0350	-0.751	0.750	0.2100	0.050	7.26	0.85	5.99	7.27	9.00	0.84	5.99	7.29	8.23	0.70	2.999971	4.197499	3.499568	4.178065	3.915583	3.587659	49.576771	49.580900	77.464	75.654846	77.470	75.182883	99.9917	178.703386	193.613154	92.2992	-0.001	0.001	49576.775	-4.132	100.0065	22.5363	100.0069	16.7710	0.3776	0.7934	0.5172	1.0341	0.5197	1.0350	0.3871	0.8161	0.000000	0.000000	0	0.000000	0.000000	OCV, Discharge CC - R_DC, OCV, Charge CC -CV - R_DC, OCV	LG05oC 00100S3C4 P1a	5
30.12.2021 03:24:20	3723675860.013	184.586	159.176	23.09	17134	SK04A2C614	60	46.6115	944	741.6310	3.451	-0.750	0.0340	-0.751	0.750	0.1930	0.050	7.25	0.82	5.98	7.29	8.94	0.78	5.99	7.31	8.21	0.68	2.999993	4.198197	3.500088	4.178783	3.930387	3.596422	49.525244	49.527301	77.383	75.576215	77.386	75.101607	99.9958	178.511551	193.372458	92.3149	0.001	-0.001	49525.250	-2.058	100.0032	22.6168	100.0035	16.8575	0.4114	0.8088	0.5724	1.0883	0.5559	1.0708	0.3838	0.8042	0.000000	0.000000	0	0.000000	0.000000	OCV, Discharge CC - R_DC, OCV, Charge CC -CV - R_DC, OCV	LG05oC 00100S3C4 P1a	5
30.12.2021 06:51:24	3723688284.013	184.729	159.321	23.09	17134	SK04A2C614	61	47.3854	945	742.4049	3.476	-0.750	0.0320	-0.751	0.750	0.2120	0.050	7.26	0.82	5.99	7.28	8.93	0.80	5.99	7.29	8.21	0.70	2.999974	4.197306	3.499637	4.178295	3.922627	3.617730	49.532032	49.528477	77.394	75.586573	77.388	75.103390	100.0072	178.511255	193.408339	92.2976	-0.001	-0.001	49532.036	-0.001	100.0000	22.6062	100.0000	16.8461	0.4151	0.8121	0.5282	1.0494	0.5411	1.0531	0.3920	0.8121	0.000000	0.000000	0	0.000000	0.000000	OCV, Discharge CC - R_DC, OCV, Charge CC -CV - R_DC, OCV	LG05oC 00100S3C4 P1a	5
30.12.2021 10:19:59	3723700799.013	184.874	159.465	23.09	17134	SK04A2C614	62	48.1602	946	743.1797	3.463	-0.750	0.0350	-0.751	0.750	0.1830	0.050	7.28	0.85	5.99	7.30	9.08	0.84	5.99	7.32	8.24	0.70	2.999919	4.198682	3.499656	4.178777	3.925748	3.606003	49.585557	49.589931	77.477	75.668253	77.484	75.196577	99.9912	178.758461	193.608694	92.3298	-0.001	-0.001	49585.561	-4.376	100.0068	22.5226	100.0073	16.7563	0.3830	0.7928	0.5264	1.0464	0.5128	1.0265	0.4013	0.8107	0.000000	0.000000	0	0.000000	0.000000	OCV, Discharge CC - R_DC, OCV, Charge CC -CV - R_DC, OCV	LG05oC 00100S3C4 P1a	5
30.12.2021 13:47:44	3723713264.013	185.019	159.610	23.09	17134	SK04A2C614	63	48.9349	947	743.9544	3.471	-0.750	0.0350	-0.751	0.750	0.1890	0.050	7.28	0.85	5.99	7.31	9.05	0.83	5.99	7.33	8.25	0.71	2.999885	4.198125	3.499419	4.178971	3.863766	3.592242	49.580752	49.582342	77.470	75.660921	77.472	75.185069	99.9968	178.704286	193.587603	92.3118	-0.001	-0.001	49580.756	-1.592	100.0025	22.5301	100.0027	16.7644	0.4008	0.8111	0.5631	1.0843	0.5697	1.0810	0.3918	0.8102	0.000000	0.000000	0	0.000000	0.000000	OCV, Discharge CC - R_DC, OCV, Charge CC -CV - R_DC, OCV	LG05oC 00100S3C4 P1a	5
30.12.2021 17:16:00	3723725760.013	185.163	159.755	23.09	17134	SK04A2C614	64	49.7093	948	744.7288	3.497	-0.750	0.0340	-0.751	0.750	0.2060	0.050	7.28	0.86	5.97	7.30	9.10	0.84	5.98	7.34	8.32	0.74	2.999971	4.197147	3.499671	4.177831	3.915690	3.592253	49.561601	49.567614	77.440	75.631696	77.449	75.162736	99.9879	178.689531	193.569312	92.3129	-0.001	-0.001	49561.605	-6.016	100.0094	22.5600	100.0101	16.7965	0.3977	0.8014	0.5171	1.0285	0.5149	1.0197	0.4145	0.8354	0.000000	0.000000	0	0.000000	0.000000	OCV, Discharge CC - R_DC, OCV, Charge CC -CV - R_DC, OCV	LG05oC 00100S3C4 P1a	5
30.12.2021 20:45:49	3723738349.013	185.309	159.862	23.09	17134	SK04A2C614	65	50.4837	949	745.5032	2.560	-0.750	0.0340	-0.751	0.750	0.0310	0.750	7.20	0.85	5.99	7.24	8.98	0.81	5.99	6.83	7.81	0.61	2.999984	4.005861	3.499877	4.005861	3.756707	3.604415	49.562834	34.083214	77.442	75.633578	53.255	51.682690	145.4171	178.656583	129.484366	137.9754	-0.001	15479.617	49562.838	-0.001	100.0000	22.5581	100.0000	16.7944			0.5394	1.0434	0.5444	1.0453	0.3724	0.8056	0.000000	0.000000	0	0.000000	0.000000	OCV, Discharge CC - R_DC, OCV, Charge CC  - R_DC	LG05oC 00100S3C4 P1a	5
04.02.2022 16:33:00	3726833580.002	221.133	159.910	21.06	17335	SK04A2C614	0	0.0000	950	745.5032	1.161	0.000	0.0000	0.000	0.000	0.0000	0.000	22.10	1.35	19.43	22.10	24.63	1.35	19.43	22.10	24.63	1.35	3.879028	3.879028	3.879099	3.879099	3.879085	3.879085	0.000000	0.000000	0.000	0.000000		0.000000	0.0000	0.000000	0.000000	0.0000	15479.617	15479.618	15479.618	15479.617	75.8131	75.8131	74.0130	74.0130									0.000000	0.000000	0	0.000000	0.000000	OCV	OCV generic long HP	8
04.02.2022 17:46:00	3726837960.005	221.184	159.945	21.06	17337	SK04A2C614	0	0.0000	951	745.5032	0.826				0.750	0.2560	0.050	25.13	0.26					24.69	25.21	25.51	0.27		4.198692		4.187480	4.091761			16.889337			26.390	25.610448	0.0000		69.123599	0.0000	15479.618	0.000	15479.618	-1409.724	102.2027	75.8131	102.3666	74.0130									0.000000	0.000000	0	0.000000	0.000000	OCV, Charge CC-CV, OCV	LG25oC charact P1a	3
04.02.2022 18:35:32	3726840932.010	221.218	160.197	21.06	17337	SK04A2C614	1	0.8837	952	746.3869	6.050	-0.750	0.0580	-0.751	0.750	0.0910	0.050	25.30	0.58	24.93	25.61	26.54	0.36	25.91	25.96	26.32	0.25	2.999990	4.198772	3.286140	4.178082	3.801896	3.662560	56.559713	56.524312	88.375	86.310913	88.319	85.711649	100.0626	207.511056	216.067817	96.0398	0.000	0.002	56559.718	0.000	100.0000	11.6254	100.0000	5.0481	0.3450	0.4954	0.3949	0.7079	0.3862	0.5938	0.3511	0.5157	0.000000	0.000000	0	0.000000	0.000000	OCV, Discharge CC - R_DC, OCV, Charge CC -CV - R_DC, OCV	LG25oC charact P1a	3
05.02.2022 00:38:33	3726862713.106	221.471	160.516	21.06	17337	SK04A2C614	2	1.7855	953	747.2887	7.659	-0.250	0.0130	-0.250	0.250	0.0140	0.008	24.89	0.16	24.70	24.84	25.37	0.16	25.05	24.91	25.06	0.12	2.999989	4.189216	3.133660	4.168765	3.769796	3.685429	57.711031	56.744067	90.173	88.067840	88.663	86.044879	101.7041	213.635232	213.962696	99.8470	0.002	0.000	57711.035	0.000	100.0000	9.8265	100.0000	3.1153	0.3260	0.5077	0.4034	0.7267	0.3916	0.6073	0.3365	0.5276	0.000000	0.000000	0	0.000000	0.000000	OCV, Discharge CC - R_DC, OCV, Charge - pulses, OCV	LG25oC charact P1a	3
05.02.2022 08:18:06	3726890286.650	221.790	162.057	21.06	17337	SK04A2C614	3	2.6855	954	748.1887	36.986	-0.050	0.0020	-0.050	0.050	0.0020	0.030	24.75	0.06	24.87	24.74	24.88	0.05	24.80	24.74	24.87	0.06	2.999996	4.198738	3.039277	4.191956	3.762563	3.712462	57.600361	59.124843	90.001	87.898956	92.383	89.655011	97.4216	213.811918	222.163145	96.2409	0.000	0.001	57600.361	-1524.482	102.3820	9.9994	102.5784	2.5784	0.2543	0.4791	0.3926	0.7726	0.4194	0.6447	0.2319	0.4592	0.000000	0.000000	0	0.000000	0.000000	OCV, Discharge CC - R_DC, OCV, Charge - pulses, OCV	LG25oC charact P1a	3
06.02.2022 21:17:15	3727023435.901	223.331	162.808	21.06	17337	SK04A2C614	4	3.6073	955	749.1105	18.011	-0.200	0.7170	-0.050				24.83	0.08	24.82	24.83	25.19	0.08					2.999999		3.052399			3.741353	58.993340		92.177	90.024662			0.0000	216.868777		0.0000	0.001	58993.347	58993.347	0.001	100.0000	7.8229	100.0000	0.2224	0.3542	0.5432	0.3741	0.8165	0.3867	0.6272	0.3593	0.5814	0.000000	0.000000	0	0.000000	0.000000	OCV, Discharge - HPPC, OCV	LG25oC charact P1a	3
07.02.2022 15:17:55	3727088275.474	224.081	163.094	21.06	17337	SK04A2C614	5	3.6073	956	749.1105	6.866				0.750	0.0280	0.751	24.87	0.25					24.79	25.23	25.83	0.36		3.774064		3.695610	3.478485			29.498667			46.092	44.730830	0.0000		107.189089	0.0000	58993.347	29494.679	58993.347	29494.675	53.9146	7.8229	50.1146	0.2224	0.3482	0.4987					0.3482	0.4987	0.000000	0.000000	0	0.000000	0.000000	OCV, Charge CC, OCV	LG25oC charact P1a	3
09.02.2022 14:34:00	3727258440.003	226.051	164.042	24.10	17368	SK04A2C614	0	0.0000	957	749.1105	22.760	0.000	0.0000	0.000	0.000	0.0000	0.000	19.69	6.47	21.28	19.69	24.81	6.47	21.28	19.69	24.81	6.47	3.692505	3.692505	3.690340	3.690340	3.692009	3.692009	0.000000	0.000000	0.000	0.000000		0.000000	0.0000	0.000000	0.000000	0.0000	29494.679	29494.647	29494.679	29494.647	53.9146	53.9146	50.1146	50.1146									0.000000	0.000000	0	0.000000	0.000000	OCV	OCV generic long HP	8
10.02.2022 13:23:00	3727340580.005	227.001	164.135	24.10	17377	SK04A2C614	0	0.0000	958	749.1105	2.231				0.250	0.0530	0.050	5.21	0.19					4.72	5.24	5.38	0.18		4.199698		4.179578	3.988829			28.131650			43.956	42.657930	0.0000		112.057740	0.0000	29494.647	-0.001	29494.647	-0.001	100.0000	53.9146	100.0000	50.1146									0.000000	0.000000	0	0.000000	0.000000	OCV, Charge CC-CV, OCV	LG05oC 00100S3C4 P1a	5
10.02.2022 15:36:51	3727348611.856	227.094	164.284	24.10	17377	SK04A2C614	1	0.7786	959	749.8891	3.576	-0.750	0.0590	-0.751	0.750	0.2030	0.055	7.55	1.14	5.11	7.42	9.73	1.31	6.00	7.70	8.75	0.84	2.999979	4.199042	3.497851	4.176834	3.921700	3.612496	49.830830	49.830993	77.861	76.042543	77.861	75.562116	99.9997	179.277752	194.706795	92.0758	-0.001	-0.001	49830.834	-0.165	100.0003	22.1393	100.0003	15.7193	0.4046	0.8121	0.5096	1.0258	0.5063	1.0480	0.4046	0.8121	0.000000	0.000000	0	0.000000	0.000000	OCV, Discharge CC - R_DC, OCV, Charge - pulses, OCV	LG05oC 00100S3C4 P1a	5
10.02.2022 19:11:25	3727361485.010	227.243	164.434	24.10	17377	SK04A2C614	2	1.5572	960	750.6677	3.593	-0.750	0.0260	-0.751	0.750	0.2180	0.050	7.61	1.00	5.98	7.68	9.57	0.98	6.00	7.70	8.71	0.83	3.001158	4.199246	3.497972	4.178376	3.893674	3.589440	49.831001	49.911939	77.861	76.042804	77.987	75.684860	99.8378	179.532006	194.971946	92.0809	-0.001	-0.001	49831.005	-80.940	100.1265	22.1391	100.1369	15.7190			0.4792	0.9783	0.4792	0.9783			0.000000	0.000000	0	0.000000	0.000000	OCV, Discharge CC, OCV, Charge CC-CV, OCV	LG05oC 00100S3C4 P1a	5
10.02.2022 22:46:59	3727374419.017	227.393	164.589	24.10	17377	SK04A2C614	3	2.3362	961	751.4467	3.725	-0.750	0.0340	-0.751	0.750	0.2110	0.050	7.52	0.96	5.99	7.64	9.42	0.93	6.01	7.63	8.57	0.76	2.999985	4.199042	3.498596	4.177670	3.928367	3.590310	49.852578	49.854809	77.895	76.075731	77.898	75.598229	99.9955	179.715567	194.761382	92.2747	-0.001	0.000	49852.582	-2.234	100.0035	22.1053	100.0038	15.6825	0.4104	0.8168	0.4823	0.9884	0.4866	0.9953	0.4085	0.8307	0.000000	0.000000	0	0.000000	0.000000	OCV, Discharge CC - R_DC, OCV, Charge CC -CV - R_DC, OCV	LG05oC 00100S3C4 P1a	5
11.02.2022 02:30:29	3727387829.013	227.548	164.746	24.10	17377	SK04A2C614	4	3.1144	962	752.2249	3.766	-0.750	0.0350	-0.750	0.750	0.2100	0.050	7.42	0.92	5.99	7.51	9.33	0.90	5.98	7.54	8.51	0.77	2.999979	4.199224	3.499700	4.177700	3.925035	3.580386	49.809398	49.809665	77.827	76.009838	77.828	75.529775	99.9995	179.520011	194.606144	92.2479	0.000	-0.000	49809.403	-0.268	100.0004	22.1728	100.0005	15.7555	0.4139	0.8199	0.4753	0.9836	0.4837	0.9915	0.3999	0.8239	0.000000	0.000000	0	0.000000	0.000000	OCV, Discharge CC - R_DC, OCV, Charge CC -CV - R_DC, OCV	LG05oC 00100S3C4 P1a	5
11.02.2022 06:16:28	3727401388.013	227.705	164.897	24.10	17377	SK04A2C614	5	3.8931	963	753.0036	3.636	-0.750	0.0340	-0.750	0.750	0.2070	0.050	7.49	0.94	6.00	7.56	9.39	0.91	5.98	7.62	8.67	0.82	3.000000	4.199144	3.499177	4.178263	3.918593	3.589935	49.834453	49.837674	77.866	76.048072	77.871	75.572247	99.9935	179.644275	194.664703	92.2839	-0.000	-0.000	49834.458	-3.222	100.0050	22.1337	100.0054	15.7132	0.4228	0.8251	0.4703	0.9812	0.4843	0.9974	0.4176	0.8297	0.000000	0.000000	0	0.000000	0.000000	OCV, Discharge CC - R_DC, OCV, Charge CC -CV - R_DC, OCV	LG05oC 00100S3C4 P1a	5
11.02.2022 09:54:39	3727414479.013	227.857	165.047	24.10	17377	SK04A2C614	6	4.6722	964	753.7827	3.595	-0.750	0.0340	-0.751	0.750	0.2060	0.050	7.54	0.98	5.98	7.59	9.40	0.91	5.99	7.71	8.79	0.87	2.999985	4.199491	3.498326	4.178907	3.914302	3.609566	49.864712	49.857876	77.914	76.094248	77.903	75.602880	100.0137	179.790298	194.693950	92.3451	-0.000	-0.001	49864.717	-0.001	100.0000	22.0864	100.0000	15.6620	0.4072	0.8105	0.4727	0.9744	0.4824	0.9813	0.4146	0.8283	0.000000	0.000000	0	0.000000	0.000000	OCV, Discharge CC - R_DC, OCV, Charge CC -CV - R_DC, OCV	LG05oC 00100S3C4 P1a	5
11.02.2022 13:30:21	3727427421.013	228.006	165.197	24.10	17377	SK04A2C614	7	5.4519	965	754.5624	3.591	-0.750	0.0350	-0.751	0.750	0.2120	0.050	7.56	1.00	5.98	7.65	9.52	0.96	6.01	7.68	8.73	0.82	2.999994	4.199160	3.498442	4.179155	3.933116	3.591193	49.896784	49.877421	77.964	76.143190	77.933	75.632518	100.0388	179.918773	194.731462	92.3933	-0.001	0.000	49896.788	-0.001	100.0000	22.0363	100.0000	15.6077	0.4148	0.8166	0.4701	0.9756	0.4717	0.9759	0.4146	0.8298	0.000000	0.000000	0	0.000000	0.000000	OCV, Discharge CC - R_DC, OCV, Charge CC -CV - R_DC, OCV	LG05oC 00100S3C4 P1a	5
11.02.2022 17:05:50	3727440350.013	228.156	165.351	24.10	17377	SK04A2C614	8	6.2303	966	755.3408	3.715	-0.750	0.0340	-0.751	0.750	0.2060	0.050	7.46	0.94	5.99	7.63	9.42	0.92	5.98	7.56	8.51	0.76	2.999992	4.198992	3.498743	4.176250	3.923790	3.617263	49.819372	49.818085	77.843	76.025058	77.841	75.542542	100.0026	179.667648	194.527513	92.3610	0.000	0.000	49819.377	0.000	100.0000	22.1572	100.0000	15.7387	0.4188	0.8148	0.4663	0.9682	0.4835	0.9844	0.3839	0.7931	0.000000	0.000000	0	0.000000	0.000000	OCV, Discharge CC - R_DC, OCV, Charge CC -CV - R_DC, OCV	LG05oC 00100S3C4 P1a	5
11.02.2022 20:48:43	3727453723.013	228.311	165.507	24.10	17377	SK04A2C614	9	7.0076	967	756.1181	3.735	-0.750	0.0320	-0.751	0.750	0.2070	0.050	7.41	0.91	5.98	7.51	9.25	0.86	6.00	7.53	8.53	0.77	3.000000	4.198750	3.499592	4.177602	3.922174	3.591153	49.744333	49.744716	77.726	75.910548	77.726	75.431288	99.9992	179.345204	194.281696	92.3119	0.000	-0.001	49744.338	-0.384	100.0006	22.2745	100.0006	15.8656	0.4099	0.8232	0.4779	0.9864	0.4823	0.9884	0.3922	0.8179	0.000000	0.000000	0	0.000000	0.000000	OCV, Discharge CC - R_DC, OCV, Charge CC -CV - R_DC, OCV	LG05oC 00100S3C4 P1a	5
12.02.2022 00:32:50	3727467170.013	228.467	165.662	24.10	17377	SK04A2C614	10	7.7850	968	756.8955	3.725	-0.750	0.0330	-0.751	0.750	0.2050	0.050	7.41	0.93	5.99	7.50	9.36	0.91	6.01	7.56	8.55	0.78	2.999923	4.199065	3.499457	4.177684	3.916774	3.584132	49.754078	49.750079	77.741	75.925419	77.734	75.439420	100.0080	179.373054	194.296542	92.3192	-0.001	0.000	49754.082	-0.001	100.0000	22.2592	100.0000	15.8491	0.4125	0.8175	0.5059	1.0038	0.4925	0.9944	0.3843	0.8021	0.000000	0.000000	0	0.000000	0.000000	OCV, Discharge CC - R_DC, OCV, Charge CC -CV - R_DC, OCV	LG05oC 00100S3C4 P1a	5
12.02.2022 04:16:21	3727480581.013	228.622	165.813	24.10	17377	SK04A2C614	11	8.5636	969	757.6741	3.610	-0.750	0.0350	-0.751	0.750	0.1950	0.050	7.52	0.97	5.98	7.58	9.47	0.95	5.99	7.64	8.67	0.81	2.999989	4.199365	3.498404	4.178579	3.889958	3.599396	49.834823	49.827619	77.867	76.048637	77.856	75.556999	100.0145	179.670765	194.541687	92.3559	0.000	-0.001	49834.828	-0.001	100.0000	22.1331	100.0000	15.7125	0.4148	0.8081	0.4763	0.9798	0.4634	0.9772	0.4000	0.8144	0.000000	0.000000	0	0.000000	0.000000	OCV, Discharge CC - R_DC, OCV, Charge CC -CV - R_DC, OCV	LG05oC 00100S3C4 P1a	5
12.02.2022 07:52:58	3727493578.013	228.772	165.963	24.10	17377	SK04A2C614	12	9.3420	970	758.4525	3.616	-0.750	0.0330	-0.751	0.750	0.1720	0.050	7.52	0.97	5.99	7.61	9.42	0.94	5.99	7.66	8.61	0.80	2.999995	4.198882	3.498562	4.178318	3.833149	3.588185	49.817214	49.806001	77.839	76.021765	77.822	75.524219	100.0225	179.665001	194.424817	92.4085	-0.001	-0.001	49817.218	-0.001	100.0000	22.1606	100.0000	15.7423	0.4074	0.8105	0.4776	0.9820	0.4870	0.9846	0.3905	0.8077	0.000000	0.000000	0	0.000000	0.000000	OCV, Discharge CC - R_DC, OCV, Charge CC -CV - R_DC, OCV	LG05oC 00100S3C4 P1a	5
12.02.2022 11:29:55	3727506595.013	228.923	166.119	24.10	17377	SK04A2C614	13	10.1189	971	759.2294	3.735	-0.750	0.0340	-0.751	0.750	0.2100	0.050	7.41	0.92	5.99	7.57	9.35	0.90	5.99	7.55	8.49	0.76	2.999952	4.199076	3.499464	4.177677	3.930112	3.589273	49.718714	49.715282	77.685	75.871453	77.680	75.386655	100.0069	179.300418	194.123305	92.3642	-0.001	-0.000	49718.718	-0.001	100.0000	22.3145	100.0000	15.9089	0.3920	0.8038	0.5065	1.0125	0.5126	1.0105	0.3849	0.8072	0.000000	0.000000	0	0.000000	0.000000	OCV, Discharge CC - R_DC, OCV, Charge CC -CV - R_DC, OCV	LG05oC 00100S3C4 P1a	5
12.02.2022 15:14:02	3727520042.013	229.078	166.274	24.10	17377	SK04A2C614	14	10.8959	972	760.0064	3.729	-0.750	0.0350	-0.751	0.750	0.2090	0.050	7.43	0.92	6.00	7.54	9.33	0.88	5.98	7.51	8.49	0.76	2.999994	4.198974	3.499538	4.177706	3.934605	3.583430	49.726408	49.732403	77.698	75.883194	77.707	75.412617	99.9879	179.300523	194.208318	92.3238	-0.000	-0.001	49726.413	-5.996	100.0094	22.3025	100.0101	15.8959	0.3924	0.7962	0.4890	1.0046	0.4776	0.9896	0.3967	0.8114	0.000000	0.000000	0	0.000000	0.000000	OCV, Discharge CC - R_DC, OCV, Charge CC -CV - R_DC, OCV	LG05oC 00100S3C4 P1a	5
