Repository: ife-bat/MachineLearning

# In this thesis, ML models were made for two different datasets. The code for the MIT data models can be found in SeversonReproduced.ipynb and NewModelMIT.ipynb. For the IFE data, it can be found in IFE_ML.ipynb.

File: data/IFE/interim/Cell_ID_SK04A2C614/Cell_ID_SK04A2C614_Lot_594.txt (part 15 of 15)
Date and Time	Time stamp	Total time (days)	Total test time (days)	Position	Tasks	CellUnit	Cycle - actual	Cycle - normalized	Cycle - total	Cycle - total - normalized	Cycle length (h)	Current_dch (C)	Current_dch std dev (C)	Current_dch_end (C)	Current_cha (C)	Current_cha std dev (C)	Current_cha_end (C)	Temp avg (°C)	Temp std dev (°C)	Temp dch start (°C)	Temp dch avg (°C)	Temp dch max (°C)	Temp dch std dev (°C)	Temp cha start (°C)	Temp cha avg (°C)	Temp cha max (°C)	Temp cha std dev (°C)	Voltage EoD (V)	Voltage EoC (V)	Voltage EoD ocv (V)	Voltage EoC ocv (V)	Voltage charge avg (V)	Voltage discharge avg (V)	Ah_dch (Ah)	Ah_cha (Ah)	Ah_dch (nominal) (%)	Ah_dch (C20 first) (%)	Ah_cha (nominal) (%)	Ah_cha (C20 first) (%)	CE (%)	Wh_dch (Wh)	Wh_cha (Wh)	Efficiency (%)	Ah_balance start (mAh)	Ah_balance end (mAh)	Ah_balance max (mAh)	Ah_balance min (mAh)	SoC - max (nom) (%)	SoC - min (nom) (%)	SoC - max (C20 last) (%)	SoC - min (C20 last) (%)	R_DC 0ms EoC (mOhm)	R_DC 50ms EoC (mOhm)	R_DC 0ms EoD (mOhm)	R_DC 50ms EoD (mOhm)	R_DC 0ms SoC50 dch (mOhm)	R_DC 50ms Soc50 dch (mOhm)	R_DC 0ms SoC50 cha (mOhm)	R_DC 50ms Soc50 cha (mOhm)	Shunt voltage dch (µV)	Shunt voltage cha (µV)	CE Shunt 	Ah_cha slippage (Ah)	Ah_dch slippage (Ah)	Cycle type	TestRegime	TestRegime version
12.02.2022 18:57:46	3727533466.013	229.234	166.429	24.10	17377	SK04A2C614	15	11.6727	973	760.7832	3.720	-0.750	0.0340	-0.751	0.750	0.1780	0.050	7.42	0.93	5.98	7.50	9.37	0.91	5.99	7.56	8.57	0.79	2.999942	4.199484	3.499542	4.178273	3.851029	3.584607	49.717077	49.719134	77.683	75.868955	77.686	75.392496	99.9959	179.245185	194.175511	92.3109	-0.001	-0.001	49717.081	-2.059	100.0032	22.3171	100.0035	15.9117	0.4113	0.8065	0.4934	0.9959	0.4926	0.9927	0.4110	0.8201	0.000000	0.000000	0	0.000000	0.000000	OCV, Discharge CC - R_DC, OCV, Charge CC -CV - R_DC, OCV	LG05oC 00100S3C4 P1a	5
12.02.2022 22:40:59	3727546859.013	229.389	166.582	24.10	17377	SK04A2C614	16	12.4503	974	761.5608	3.674	-0.750	0.0340	-0.750	0.750	0.2120	0.050	7.48	0.97	5.99	7.52	9.40	0.93	5.99	7.63	8.63	0.82	2.999992	4.199177	3.499154	4.178230	3.931065	3.609900	49.765776	49.756636	77.759	75.943270	77.745	75.449363	100.0184	179.424327	194.275717	92.3555	-0.001	0.000	49765.780	-0.001	100.0000	22.2410	100.0000	15.8293	0.3935	0.8023	0.4959	0.9980	0.4993	1.0030	0.3906	0.8058	0.000000	0.000000	0	0.000000	0.000000	OCV, Discharge CC - R_DC, OCV, Charge CC -CV - R_DC, OCV	LG05oC 00100S3C4 P1a	5
13.02.2022 02:21:27	3727560087.013	229.542	166.740	24.10	17377	SK04A2C614	17	13.2278	975	762.3383	3.779	-0.750	0.0340	-0.750	0.750	0.2110	0.050	7.45	0.95	5.98	7.61	9.41	0.92	5.99	7.57	8.54	0.78	2.999977	4.198686	3.499238	4.177228	3.936437	3.590126	49.758909	49.747322	77.748	75.932791	77.730	75.435240	100.0233	179.464805	194.246663	92.3902	0.000	-0.001	49758.914	-0.001	100.0000	22.2517	100.0000	15.8409	0.4032	0.8089	0.4865	0.9908	0.4892	0.9867	0.3946	0.8125	0.000000	0.000000	0	0.000000	0.000000	OCV, Discharge CC - R_DC, OCV, Charge CC -CV - R_DC, OCV	LG05oC 00100S3C4 P1a	5
13.02.2022 06:08:10	3727573690.013	229.699	166.897	24.10	17377	SK04A2C614	18	14.0039	976	763.1144	3.767	-0.750	0.0350	-0.751	0.750	0.2060	0.050	7.41	0.90	5.98	7.53	9.25	0.86	6.00	7.52	8.53	0.78	2.999993	4.199172	3.499786	4.177248	3.928131	3.589676	49.673131	49.681337	77.614	75.801892	77.627	75.335182	99.9835	179.129558	194.025834	92.3225	-0.001	0.001	49673.135	-8.209	100.0128	22.3857	100.0139	15.9860	0.4077	0.8095	0.4840	0.9861	0.4722	0.9690	0.3879	0.8043	0.000000	0.000000	0	0.000000	0.000000	OCV, Discharge CC - R_DC, OCV, Charge CC -CV - R_DC, OCV	LG05oC 00100S3C4 P1a	5
13.02.2022 09:54:11	3727587251.013	229.856	167.052	24.10	17377	SK04A2C614	19	14.7804	977	763.8909	3.733	-0.750	0.0350	-0.751	0.750	0.1600	0.050	7.44	0.93	5.98	7.56	9.32	0.89	5.98	7.54	8.55	0.78	2.999989	4.199194	3.499548	4.177722	4.009021	3.593774	49.695197	49.693239	77.649	75.835566	77.646	75.353230	100.0039	179.189806	194.049637	92.3423	0.001	-0.001	49695.203	-0.001	100.0000	22.3512	100.0000	15.9487	0.3902	0.7952	0.5084	1.0178	0.4907	0.9947	0.3960	0.8150	0.000000	0.000000	0	0.000000	0.000000	OCV, Discharge CC - R_DC, OCV, Charge CC -CV - R_DC, OCV	LG05oC 00100S3C4 P1a	5
13.02.2022 13:38:10	3727600690.013	230.012	167.206	24.10	17377	SK04A2C614	20	15.5584	978	764.6689	3.677	-0.750	0.0340	-0.752	0.750	0.1960	0.050	7.52	0.99	5.98	7.61	9.45	0.96	5.99	7.65	8.69	0.84	2.999982	4.198817	3.498021	4.178226	3.900396	3.583320	49.790088	49.775028	77.797	75.980371	77.773	75.477252	100.0303	179.532945	194.276770	92.4109	-0.001	0.000	49790.092	-0.001	100.0000	22.2030	100.0000	15.7882	0.3837	0.7870	0.5073	1.0070	0.5028	1.0048	0.3877	0.7999	0.000000	0.000000	0	0.000000	0.000000	OCV, Discharge CC - R_DC, OCV, Charge CC -CV - R_DC, OCV	LG05oC 00100S3C4 P1a	5
13.02.2022 17:18:48	3727613928.013	230.165	167.361	24.10	17377	SK04A2C614	21	16.3343	979	765.4448	3.729	-0.750	0.0340	-0.750	0.750	0.1570	0.050	7.44	0.91	5.99	7.52	9.23	0.87	5.98	7.55	8.52	0.76	2.999956	4.198844	3.499816	4.177456	3.970712	3.594869	49.657545	49.658428	77.590	75.778108	77.591	75.300444	99.9982	179.088097	193.890326	92.3657	0.000	0.000	49657.550	-0.884	100.0014	22.4101	100.0015	16.0124	0.3988	0.7986	0.4904	1.0023	0.4954	1.0006	0.3976	0.8083	0.000000	0.000000	0	0.000000	0.000000	OCV, Discharge CC - R_DC, OCV, Charge CC -CV - R_DC, OCV	LG05oC 00100S3C4 P1a	5
13.02.2022 21:02:34	3727627354.013	230.321	167.519	24.10	17377	SK04A2C614	22	17.1107	980	766.2212	3.785	-0.750	0.0350	-0.751	0.750	0.2060	0.050	7.43	0.93	5.99	7.53	9.37	0.91	5.98	7.52	8.53	0.77	2.999989	4.198817	3.499418	4.177757	3.917033	3.586174	49.690534	49.688420	77.641	75.828450	77.638	75.345923	100.0043	179.143356	194.031843	92.3268	0.000	0.000	49690.539	0.000	100.0000	22.3585	100.0000	15.9566	0.3881	0.7933	0.5060	1.0067	0.5069	1.0053	0.3825	0.7958	0.000000	0.000000	0	0.000000	0.000000	OCV, Discharge CC - R_DC, OCV, Charge CC -CV - R_DC, OCV	LG05oC 00100S3C4 P1a	5
14.02.2022 00:49:40	3727640980.013	230.478	167.676	24.10	17377	SK04A2C614	23	17.8871	981	766.9976	3.768	-0.750	0.0340	-0.751	0.750	0.1880	0.050	7.43	0.93	5.98	7.50	9.34	0.91	5.99	7.58	8.60	0.80	2.999972	4.198549	3.499473	4.177776	3.898310	3.596177	49.694568	49.703620	77.648	75.834606	77.662	75.368971	99.9818	179.162351	194.051952	92.3270	0.000	-0.001	49694.573	-9.053	100.0141	22.3522	100.0153	15.9498	0.3853	0.7884	0.4899	0.9897	0.4848	0.9854	0.3824	0.7899	0.000000	0.000000	0	0.000000	0.000000	OCV, Discharge CC - R_DC, OCV, Charge CC -CV - R_DC, OCV	LG05oC 00100S3C4 P1a	5
14.02.2022 04:35:44	3727654544.013	230.635	167.831	24.10	17377	SK04A2C614	24	18.6637	982	767.7742	3.734	-0.750	0.0340	-0.750	0.750	0.2030	0.050	7.44	0.94	5.98	7.48	9.33	0.91	5.99	7.59	8.59	0.80	2.999992	4.199158	3.499160	4.177588	3.919174	3.586445	49.698565	49.690441	77.654	75.840705	77.641	75.348987	100.0163	179.188619	194.007164	92.3619	-0.001	0.000	49698.569	-0.001	100.0000	22.3460	100.0000	15.9430	0.3886	0.7916	0.4996	1.0019	0.4885	0.9899	0.3911	0.7949	0.000000	0.000000	0	0.000000	0.000000	OCV, Discharge CC - R_DC, OCV, Charge CC -CV - R_DC, OCV	LG05oC 00100S3C4 P1a	5
14.02.2022 08:19:46	3727667986.013	230.791	167.989	24.10	17377	SK04A2C614	25	19.4397	983	768.5502	3.786	-0.750	0.0340	-0.751	0.750	0.2060	0.050	7.41	0.92	5.98	7.52	9.30	0.88	5.99	7.49	8.49	0.76	2.999994	4.198834	3.499943	4.177158	3.925399	3.594054	49.664924	49.652888	77.601	75.789369	77.583	75.292043	100.0242	179.074381	193.896338	92.3557	0.000	-0.001	49664.929	-0.001	100.0000	22.3985	100.0000	15.9999	0.3823	0.7965	0.5031	1.0148	0.4936	0.9985	0.3953	0.8193	0.000000	0.000000	0	0.000000	0.000000	OCV, Discharge CC - R_DC, OCV, Charge CC -CV - R_DC, OCV	LG05oC 00100S3C4 P1a	5
14.02.2022 12:06:54	3727681614.013	230.949	168.145	24.10	17377	SK04A2C614	26	20.2158	984	769.3263	3.749	-0.750	0.0340	-0.751	0.750	0.1300	0.050	7.43	0.93	5.98	7.49	9.40	0.93	5.99	7.56	8.57	0.78	2.999930	4.198720	3.499181	4.177918	3.992344	3.586746	49.667369	49.675760	77.605	75.793100	77.618	75.326725	99.9831	179.076921	193.942087	92.3353	-0.001	0.000	49667.373	-8.393	100.0131	22.3947	100.0142	15.9958	0.3866	0.7923	0.5029	1.0031	0.4940	0.9935	0.3782	0.7897	0.000000	0.000000	0	0.000000	0.000000	OCV, Discharge CC - R_DC, OCV, Charge CC -CV - R_DC, OCV	LG05oC 00100S3C4 P1a	5
14.02.2022 15:51:52	3727695112.013	231.105	168.300	24.10	17377	SK04A2C614	27	20.9917	985	770.1022	3.724	-0.750	0.0340	-0.752	0.750	0.1530	0.050	7.42	0.93	6.00	7.48	9.28	0.88	5.99	7.54	8.57	0.80	2.999992	4.199413	3.499342	4.177662	4.046171	3.587097	49.663267	49.659590	77.599	75.786840	77.593	75.302206	100.0074	179.074776	193.901965	92.3533	0.000	-0.001	49663.272	-0.001	100.0000	22.4011	100.0000	16.0027	0.3991	0.7978	0.4954	1.0040	0.4865	0.9960	0.4011	0.8143	0.000000	0.000000	0	0.000000	0.000000	OCV, Discharge CC - R_DC, OCV, Charge CC -CV - R_DC, OCV	LG05oC 00100S3C4 P1a	5
14.02.2022 19:35:18	3727708518.013	231.260	168.455	24.10	17377	SK04A2C614	28	21.7682	986	770.8787	3.721	-0.750	0.0320	-0.751	0.750	0.1540	0.050	7.47	0.95	5.99	7.56	9.43	0.95	5.99	7.59	8.61	0.81	2.999986	4.198907	3.499357	4.177633	3.866736	3.560656	49.691200	49.683261	77.642	75.829466	77.630	75.338100	100.0160	179.136199	193.975275	92.3500	-0.001	0.001	49691.204	-0.001	100.0000	22.3575	100.0000	15.9555	0.3943	0.7857	0.4862	0.9946	0.4893	0.9955	0.3680	0.7798	0.000000	0.000000	0	0.000000	0.000000	OCV, Discharge CC - R_DC, OCV, Charge CC -CV - R_DC, OCV	LG05oC 00100S3C4 P1a	5
14.02.2022 23:18:34	3727721914.013	231.415	168.611	24.10	17377	SK04A2C614	29	22.5446	987	771.6551	3.732	-0.750	0.0350	-0.751	0.750	0.1410	0.050	7.45	0.95	5.98	7.53	9.41	0.93	5.98	7.58	8.59	0.80	2.999995	4.198882	3.499133	4.177856	3.975675	3.584487	49.690288	49.691162	77.641	75.828074	77.642	75.350080	99.9982	179.161925	193.992546	92.3551	0.001	-0.001	49690.294	-0.874	100.0014	22.3589	100.0015	15.9570	0.3962	0.7935	0.4841	0.9935	0.4854	0.9889	0.3757	0.7864	0.000000	0.000000	0	0.000000	0.000000	OCV, Discharge CC - R_DC, OCV, Charge CC -CV - R_DC, OCV	LG05oC 00100S3C4 P1a	5
15.02.2022 03:02:30	3727735350.013	231.570	168.768	24.10	17377	SK04A2C614	30	23.3209	988	772.4314	3.769	-0.750	0.0340	-0.752	0.750	0.2040	0.050	7.44	0.94	5.98	7.55	9.43	0.92	5.98	7.56	8.57	0.79	2.999999	4.199021	3.499421	4.177454	3.924359	3.588316	49.681493	49.685671	77.627	75.814653	77.634	75.341754	99.9916	179.138051	193.996754	92.3407	-0.001	0.000	49681.497	-4.180	100.0065	22.3727	100.0071	15.9719	0.3982	0.7972	0.4856	1.0031	0.4887	0.9963	0.4010	0.8112	0.000000	0.000000	0	0.000000	0.000000	OCV, Discharge CC - R_DC, OCV, Charge CC -CV - R_DC, OCV	LG05oC 00100S3C4 P1a	5
15.02.2022 06:48:37	3727748917.013	231.728	168.926	24.10	17377	SK04A2C614	31	24.0966	989	773.2071	3.789	-0.750	0.0340	-0.751	0.750	0.1330	0.050	7.43	0.92	5.98	7.50	9.36	0.91	5.98	7.55	8.55	0.78	2.999957	4.199092	3.499682	4.176865	3.998600	3.587298	49.647517	49.653137	77.574	75.762805	77.583	75.292421	99.9887	178.986774	193.892804	92.3122	0.000	0.000	49647.522	-5.622	100.0088	22.4257	100.0095	16.0293	0.3950	0.8024	0.5295	1.0235	0.5107	1.0040	0.3851	0.8034	0.000000	0.000000	0	0.000000	0.000000	OCV, Discharge CC - R_DC, OCV, Charge CC -CV - R_DC, OCV	LG05oC 00100S3C4 P1a	5
15.02.2022 10:35:57	3727762557.013	231.885	169.081	24.10	17377	SK04A2C614	32	24.8726	990	773.9831	3.726	-0.750	0.0340	-0.750	0.750	0.1920	0.050	7.42	0.94	5.98	7.50	9.39	0.95	5.99	7.57	8.61	0.80	2.999967	4.198728	3.499190	4.177523	3.901446	3.586602	49.662635	49.658333	77.598	75.785875	77.591	75.300300	100.0087	179.026932	193.873033	92.3424	0.000	-0.001	49662.640	-0.001	100.0000	22.4021	100.0000	16.0038	0.3815	0.7778	0.4887	0.9893	0.4902	0.9909	0.3949	0.8035	0.000000	0.000000	0	0.000000	0.000000	OCV, Discharge CC - R_DC, OCV, Charge CC -CV - R_DC, OCV	LG05oC 00100S3C4 P1a	5
15.02.2022 14:19:32	3727775972.013	232.041	169.239	24.10	17377	SK04A2C614	33	25.6488	991	774.7593	3.782	-0.750	0.0340	-0.750	0.750	0.1490	0.050	7.43	0.95	5.98	7.55	9.42	0.94	5.98	7.54	8.54	0.78	2.999996	4.198931	3.499567	4.177022	3.907673	3.585836	49.679316	49.667556	77.624	75.811331	77.606	75.314285	100.0237	179.112966	193.930371	92.3594	-0.001	-0.001	49679.320	-0.001	100.0000	22.3761	100.0000	15.9756	0.3956	0.7978	0.4883	0.9866	0.4825	0.9802	0.3979	0.8111	0.000000	0.000000	0	0.000000	0.000000	OCV, Discharge CC - R_DC, OCV, Charge CC -CV - R_DC, OCV	LG05oC 00100S3C4 P1a	5
15.02.2022 18:06:26	3727789586.013	232.198	169.395	24.10	17377	SK04A2C614	34	26.4251	992	775.5356	3.754	-0.750	0.0350	-0.741	0.750	0.1660	0.050	7.44	0.93	5.98	7.57	9.40	0.92	5.98	7.55	8.56	0.79	2.999947	4.198998	3.499078	4.177161	3.907945	3.594793	49.684880	49.684989	77.633	75.819822	77.633	75.340720	99.9998	179.090297	193.992706	92.3181	-0.001	-0.000	49684.884	-0.112	100.0002	22.3674	100.0002	15.9661	0.3969	0.7931	0.4971	0.9881	0.5000	0.9943	0.3827	0.7890	0.000000	0.000000	0	0.000000	0.000000	OCV, Discharge CC - R_DC, OCV, Charge CC -CV - R_DC, OCV	LG05oC 00100S3C4 P1a	5
15.02.2022 21:51:41	3727803101.013	232.355	169.552	24.10	17377	SK04A2C614	35	27.2004	993	776.3109	3.771	-0.750	0.0340	-0.751	0.750	0.1420	0.050	7.44	0.92	5.98	7.53	9.30	0.87	6.00	7.57	8.57	0.79	2.999991	4.199201	3.499884	4.177295	3.965034	3.584990	49.613979	49.615719	77.522	75.711626	77.525	75.235681	99.9965	178.893967	193.724264	92.3446	-0.000	-0.001	49613.984	-1.741	100.0027	22.4782	100.0029	16.0861	0.4004	0.7884	0.4810	0.9896	0.4694	0.9694	0.3887	0.7961	0.000000	0.000000	0	0.000000	0.000000	OCV, Discharge CC - R_DC, OCV, Charge CC -CV - R_DC, OCV	LG05oC 00100S3C4 P1a	5
16.02.2022 01:37:55	3727816675.013	232.512	169.708	24.10	17377	SK04A2C614	36	27.9762	994	777.0867	3.746	-0.750	0.0330	-0.751	0.750	0.1330	0.050	7.44	0.95	5.99	7.48	9.35	0.92	5.99	7.62	8.65	0.83	2.999953	4.198769	3.499544	4.177495	3.971789	3.579494	49.654342	49.642811	77.585	75.773220	77.567	75.276763	100.0232	179.010490	193.821806	92.3583	-0.001	-0.001	49654.346	-0.001	100.0000	22.4151	100.0000	16.0178	0.3847	0.7925	0.4977	1.0006	0.4884	0.9853	0.3757	0.7882	0.000000	0.000000	0	0.000000	0.000000	OCV, Discharge CC - R_DC, OCV, Charge CC -CV - R_DC, OCV	LG05oC 00100S3C4 P1a	5
16.02.2022 05:22:42	3727830162.013	232.668	169.865	24.10	17377	SK04A2C614	37	28.7519	995	777.8624	3.768	-0.750	0.0290	-0.751	0.750	0.1250	0.050	7.44	0.94	5.98	7.53	9.39	0.92	5.98	7.57	8.59	0.79	2.999915	4.198887	3.499524	4.176939	4.029508	3.607936	49.644571	49.640910	77.570	75.758310	77.564	75.273880	100.0074	178.960336	193.822617	92.3320	-0.001	-0.001	49644.575	-0.001	100.0000	22.4304	100.0000	16.0343	0.3881	0.7918	0.4993	1.0051	0.4981	1.0005	0.3966	0.8106	0.000000	0.000000	0	0.000000	0.000000	OCV, Discharge CC - R_DC, OCV, Charge CC -CV - R_DC, OCV	LG05oC 00100S3C4 P1a	5
16.02.2022 09:08:48	3727843728.013	232.825	170.023	24.10	17377	SK04A2C614	38	29.5279	996	778.6384	3.784	-0.750	0.0340	-0.751	0.750	0.1490	0.050	7.46	0.94	5.98	7.58	9.40	0.91	6.01	7.58	8.57	0.77	2.999984	4.198892	3.499044	4.177883	3.914317	3.588392	49.663981	49.667165	77.600	75.787929	77.605	75.313692	99.9936	179.055050	193.904116	92.3421	-0.001	0.000	49663.985	-3.187	100.0050	22.4000	100.0054	16.0015	0.4141	0.7966	0.4748	0.9771	0.4631	0.9667	0.3807	0.7830	0.000000	0.000000	0	0.000000	0.000000	OCV, Discharge CC - R_DC, OCV, Charge CC -CV - R_DC, OCV	LG05oC 00100S3C4 P1a	5
16.02.2022 12:55:52	3727857352.013	232.983	170.159	24.10	17377	SK04A2C614	39	30.3034	997	779.4139	3.261	-0.750	0.0340	-0.751	0.750	0.1670	0.080	7.55	0.95	5.99	7.50	9.34	0.91	5.98	7.54	8.53	0.83	2.999989	4.198867	3.499510	4.198867	3.898234	3.584823	49.633135	49.166780	77.552	75.740858	76.823	74.554924	100.9485	178.934668	191.844890	93.2705	0.000	466.354	49633.140	0.000	100.0000	22.4482	100.0000	16.0537	0.3849	0.7943	0.4882	0.9881	0.4823	0.9790	0.3839	0.8026	0.000000	0.000000	0	0.000000	0.000000	OCV, Discharge CC - R_DC, OCV, Charge CC -CV - R_DC	LG05oC 00100S3C4 P1a	5
16.02.2022 16:13:00	3727869180.001	233.119	170.160	24.10	17403	SK04A2C614	0	0.0000	998	779.4139	0.017	0.000	0.0000	0.000	0.000	0.0000	0.000	7.65	0.04	7.67	7.65	7.67	0.04	7.67	7.65	7.67	0.04	4.185974	4.185974	4.183960	4.183960	4.184980	4.184980	0.000000	0.000000	0.000	0.000000		0.000000	0.0000	0.000000	0.000000	0.0000	466.354	466.354	466.354	466.354	99.2713	99.2713	99.2112	99.2112									0.000000	0.000000	0	0.000000	0.000000	OCV	LG25oC dch Soc30	3
16.02.2022 16:14:00	3727869240.013	233.120	170.265	24.10	17403	SK04A2C614	1	0.5227	999	779.9366	2.534	-0.240	0.1450	-0.050				5.85	0.94	7.55	5.89	7.55	0.93					3.619994		3.632660			3.808364	33.452669		52.270	51.049241			0.0000	126.649640		0.0000	466.354	33919.026	33919.026	466.354	99.2713	47.0015	99.2112	42.6315			0.4794	1.1380	0.4927	1.0267			0.000000	0.000000	0	0.000000	0.000000	OCV, Discharge - pulses, OCV	LG25oC dch Soc30	3
16.02.2022 18:46:03	3727878363.775	233.226	170.390	24.10	17403	SK04A2C614	2	0.5227	1000	779.9366	3.000	0.000	0.0000	0.000	0.000	0.0000	0.000	4.71	0.01	4.74	4.71	4.74	0.01	4.74	4.71	4.74	0.01	3.632446	3.632446	3.640616	3.640616	3.638443	3.638443	0.000000	0.000000	0.000	0.000000		0.000000	0.0000	0.000000	0.000000	0.0000	33919.026	33919.021	33919.026	33919.021	47.0015	47.0015	42.6315	42.6315									0.000000	0.000000	0	0.000000	0.000000	OCV	LG25oC dch Soc30	3
