Repository: ife-bat/MachineLearning

# In this thesis, ML models were made for two different datasets. The code for the MIT data models can be found in SeversonReproduced.ipynb and NewModelMIT.ipynb. For the IFE data, it can be found in IFE_ML.ipynb.

File: data/IFE/interim/Cell_ID_SK04A2D001/Cell_ID_SK04A2D001_Lot_522.txt (part 1 of 33)
Date and Time	Time stamp	Total time (days)	Total test time (days)	Position	Tasks	CellUnit	Cycle - actual	Cycle - normalized	Cycle - total	Cycle - total - normalized	Cycle length (h)	Current_dch (C)	Current_dch std dev (C)	Current_dch_end (C)	Current_cha (C)	Current_cha std dev (C)	Current_cha_end (C)	Temp avg (°C)	Temp std dev (°C)	Temp dch start (°C)	Temp dch avg (°C)	Temp dch max (°C)	Temp dch std dev (°C)	Temp cha start (°C)	Temp cha avg (°C)	Temp cha max (°C)	Temp cha std dev (°C)	Voltage EoD (V)	Voltage EoC (V)	Voltage EoD ocv (V)	Voltage EoC ocv (V)	Voltage charge avg (V)	Voltage discharge avg (V)	Ah_dch (Ah)	Ah_cha (Ah)	Ah_dch (nominal) (%)	Ah_dch (C20 first) (%)	Ah_cha (nominal) (%)	Ah_cha (C20 first) (%)	CE (%)	Wh_dch (Wh)	Wh_cha (Wh)	Efficiency (%)	Ah_balance start (mAh)	Ah_balance end (mAh)	Ah_balance max (mAh)	Ah_balance min (mAh)	SoC - max (nom) (%)	SoC - min (nom) (%)	SoC - max (C20 last) (%)	SoC - min (C20 last) (%)	R_DC 0ms EoC (mOhm)	R_DC 50ms EoC (mOhm)	R_DC 0ms EoD (mOhm)	R_DC 50ms EoD (mOhm)	R_DC 0ms SoC50 dch (mOhm)	R_DC 50ms Soc50 dch (mOhm)	R_DC 0ms SoC50 cha (mOhm)	R_DC 50ms Soc50 cha (mOhm)	Shunt voltage dch (µV)	Shunt voltage cha (µV)	CE Shunt 	Ah_cha slippage (Ah)	Ah_dch slippage (Ah)	Cycle type	TestRegime	TestRegime version
26.11.2020 14:27:00	3689242020.002	0.000	0.291	24.05	14254	SK04A2D001	0	0.0000	0	0.0000	6.985	0.000	0.0000	0.000	0.000	0.0000	0.000	21.64	1.89	19.06	21.64	24.79	1.89	19.06	21.64	24.79	1.89	3.602478	3.602478	3.602264	3.602264	3.602428	3.602428	0.000000	0.000000	0.000	0.000000		0.000000	0.0000	0.000000	0.000000	0.0000	29172.398	29172.382	29172.398	29172.382	54.4182	54.4181	56.2091	56.2091									0.000000	0.000000	0	0.000000	0.000000	OCV	OCV generic long HP	8
26.11.2020 21:30:00	3689267400.005	0.294	0.354	24.05	14260	SK04A2D001	0	0.0000	1	0.0000	1.503				0.750	0.2110	0.050	26.14	0.59					24.79	26.25	26.72	0.56		4.199293		4.187480	3.946535			48.931693			76.456	73.451681	0.0000		190.703793	0.0000	29172.382	-0.001	29172.382	-19759.316	130.8739	54.4182	129.6608	56.2091									0.000000	0.000000	0	0.000000	0.000000	OCV, Charge CC-CV, OCV	LG25oC charact P1a	2
26.11.2020 23:00:12	3689272812.203	0.356	0.616	24.05	14260	SK04A2D001	1	0.9632	2	0.9632	6.300	-0.750	0.0630	-0.750	0.750	0.0630	0.050	25.43	0.80	25.70	26.01	26.61	0.20	26.01	26.29	26.61	0.28	2.999997	4.197128	3.448488	4.179740	3.812126	3.680483	61.642518	61.749354	96.316	93.035554	96.483	92.692355	99.8270	227.277092	236.528919	96.0885	-0.001	-0.007	61642.522	-106.838	100.1669	3.6836	100.1604	7.4680	0.4064	0.5172	0.4673	0.8549	0.4316	0.6208	0.4099	0.5723	0.000000	0.000000	0	0.000000	0.000000	OCV, Discharge CC - R_DC, OCV, Charge CC -CV - R_DC, OCV	LG25oC charact P1a	2
27.11.2020 05:18:11	3689295491.508	0.619	0.977	24.05	14260	SK04A2D001	2	1.9705	3	1.9705	8.661	-0.250	0.0140	-0.250	0.250	0.0140	0.050	25.06	0.20	24.68	24.95	25.64	0.18	25.42	25.14	25.42	0.13	2.999998	4.199512	3.255533	4.188739	3.773331	3.696708	64.466601	64.599370	100.729	97.297874	100.937	96.970533	99.7945	239.028093	244.067242	97.9353	-0.007	0.000	64466.596	-132.777	100.2075	-0.7291	100.1993	3.2288	0.3781	0.5409	0.4750	0.8931	0.4421	0.6583	0.4115	0.6018	0.000000	0.000000	0	0.000000	0.000000	OCV, Discharge CC - R_DC, OCV, Charge CC -CV - R_DC, OCV	LG25oC charact P1a	2
27.11.2020 13:57:51	3689326671.500	0.980	2.728	24.05	14260	SK04A2D001	3	3.0057	4	3.0057	42.033	-0.050	0.0020	-0.050	0.050	0.0020	0.050	24.85	0.09	25.07	24.85	25.13	0.09	25.05	24.84	25.05	0.09	2.999989	4.199232	3.039651	4.192711	3.755302	3.717256	66.256947	66.617526	103.526	100.000000	104.090	100.000000	99.4587	246.332142	249.778794	98.6201	0.000	0.000	66256.947	-360.580	100.5634	-3.5265	100.5413	0.5413	0.4020	0.5550	0.5368	0.9253	0.4318	0.6930	0.3405	0.5804	0.000000	0.000000	0	0.000000	0.000000	OCV, Discharge CC - R_DC, OCV, Charge - pulses, OCV	LG25oC charact P1a	2
29.11.2020 07:59:51	3689477991.769	2.731	3.471	24.05	14260	SK04A2D001	4	4.0416	5	4.0416	17.818	-0.200	0.7160	-0.050				24.85	0.12	24.77	24.84	25.30	0.12					2.999996		3.051651			3.742568	66.299028		103.592	100.063512			0.0000	243.895540		0.0000	0.000	66299.031	66299.033	0.000	100.0000	-3.5922	100.0000	0.4781	0.3991	0.5652	0.5185	0.9316	0.4363	0.6478	0.4145	0.6151	0.000000	0.000000	0	0.000000	0.000000	OCV, Discharge - HPPC, OCV	LG25oC charact P1a	2
30.11.2020 01:48:55	3689542135.740	3.474	3.760	24.05	14260	SK04A2D001	5	4.0416	6	4.0416	6.942				0.750	0.0280	0.751	25.17	0.52					24.81	25.50	26.69	0.62		3.756125		3.685035	3.478770			33.151669			51.799	49.764185	0.0000		120.350260	0.0000	66299.031	33147.343	66299.031	33147.343	48.2073	-3.5922	50.2423	0.4781	0.3961	0.5188					0.3961	0.5188	0.000000	0.000000	0	0.000000	0.000000	OCV, Charge CC, OCV	LG25oC charact P1a	2
30.11.2020 08:59:01	3689567941.000	3.772	4.259	24.05	14285	SK04A2D001	0	0.0000	7	4.0416	11.966	0.000	0.0000	0.000	0.000	0.0000	0.000	28.51	4.33	24.81	28.51	35.01	4.33	24.81	28.51	35.01	4.33	3.684826	3.684826	3.684735	3.684735	3.685015	3.685015	0.000000	0.000000	0.000	0.000000		0.000000	0.0000	0.000000	0.000000	0.0000	33147.343	33147.316	33147.343	33147.316	48.2073	48.2073	50.2423	50.2423									0.000000	0.000000	0	0.000000	0.000000	OCV	OCV generic long HP	8
30.11.2020 21:05:00	3689611500.005	4.276	4.306	24.05	14303	SK04A2D001	0	0.0000	8	4.0416	1.137				0.750	0.2110	0.050	35.71	0.30					35.02	35.79	36.05	0.26		4.196007		4.190714	3.991148			33.319643			52.062	50.016332	0.0000		132.144859	0.0000	33147.316	-0.001	33147.316	-172.332	100.2693	48.2073	100.2587	50.2423									0.000000	0.000000	0	0.000000	0.000000	OCV, Charge CC-CV, OCV	LG35oC 00100S3C4 P1a	4
30.11.2020 22:13:12	3689615592.410	4.324	4.446	24.05	14303	SK04A2D001	1	1.0117	9	5.0533	3.350	-0.750	0.0600	-0.750	0.750	0.0270	0.050	35.95	0.36	35.49	35.88	36.36	0.23	35.69	36.04	36.51	0.44	2.999997	4.197019	3.267487	4.189285	3.833092	3.687321	64.749429	64.715513	101.171	97.724740	101.118	97.144876	100.0524	238.932071	245.841530	97.1895	-0.001	-0.001	64749.433	-0.001	100.0000	-1.1710	100.0000	2.8042	0.3595	0.3882	0.3823	0.6499	0.3762	0.4532	0.3595	0.3882	0.000000	0.000000	0	0.000000	0.000000	OCV, Discharge CC - R_DC, OCV, Charge - pulses, OCV	LG35oC 00100S3C4 P1a	4
01.12.2020 01:34:13	3689627653.015	4.463	4.578	24.05	14303	SK04A2D001	2	2.0234	10	6.0650	3.187	-0.750	0.0240	-0.750	0.750	0.1610	0.050	35.88	0.45	35.19	35.66	36.75	0.43	35.95	36.00	36.46	0.40	3.003286	4.197972	3.258627	4.191791	3.779102	3.615180	64.750005	64.795622	101.172	97.725609	101.243	97.265128	99.9296	238.857685	246.067421	97.0700	-0.001	0.000	64750.009	-45.619	100.0713	-1.1719	100.0685	2.8033			0.3734	0.6713	0.3734	0.6713			0.000000	0.000000	0	0.000000	0.000000	OCV, Discharge CC, OCV, Charge CC-CV, OCV	LG35oC 00100S3C4 P1a	4
01.12.2020 04:45:27	3689639127.493	4.596	4.715	24.05	14303	SK04A2D001	3	3.0349	11	7.0765	3.274	-0.750	0.0320	-0.750	0.750	0.0360	0.050	35.94	0.29	35.75	35.82	36.48	0.22	35.99	35.94	36.35	0.28	2.999998	4.197913	3.262855	4.192116	3.827992	3.610701	64.732729	64.787528	101.145	97.699535	101.231	97.252978	99.9154	238.839129	246.033562	97.0758	0.000	-0.001	64732.734	-54.800	100.0856	-1.1449	100.0823	2.8293	0.3306	0.3853	0.3776	0.6681	0.3799	0.5426	0.3440	0.3917	0.000000	0.000000	0	0.000000	0.000000	OCV, Discharge CC - R_DC, OCV, Charge CC -CV - R_DC, OCV	LG35oC 00100S3C4 P1a	4
01.12.2020 08:01:52	3689650912.441	4.733	4.848	24.05	14303	SK04A2D001	4	4.0470	12	8.0886	3.198	-0.750	0.0310	-0.751	0.750	0.0350	0.050	36.01	0.30	35.81	35.88	36.64	0.22	35.97	36.07	36.53	0.30	2.999994	4.197370	3.254012	4.191755	3.824727	3.610369	64.775867	64.810290	101.212	97.764642	101.266	97.287146	99.9469	238.986478	246.058078	97.1260	-0.001	0.000	64775.871	-34.425	100.0538	-1.2123	100.0517	2.7645	0.3383	0.3859	0.3765	0.6607	0.3734	0.5386	0.3441	0.3910	0.000000	0.000000	0	0.000000	0.000000	OCV, Discharge CC - R_DC, OCV, Charge CC -CV - R_DC, OCV	LG35oC 00100S3C4 P1a	4
01.12.2020 11:13:45	3689662425.977	4.866	4.983	24.05	14303	SK04A2D001	5	5.0594	13	9.1010	3.247	-0.750	0.0310	-0.750	0.750	0.0360	0.050	35.99	0.39	35.71	35.90	36.77	0.27	35.97	35.99	36.50	0.44	2.999997	4.196416	3.252682	4.191519	3.823932	3.610538	64.791564	64.835369	101.237	97.788333	101.305	97.324793	99.9324	239.033473	246.136355	97.1142	0.000	0.000	64791.569	-43.806	100.0684	-1.2368	100.0658	2.7410	0.3405	0.3846	0.3765	0.6563	0.3722	0.5348	0.3493	0.3901	0.000000	0.000000	0	0.000000	0.000000	OCV, Discharge CC - R_DC, OCV, Charge CC -CV - R_DC, OCV	LG35oC 00100S3C4 P1a	4
01.12.2020 14:28:33	3689674113.481	5.001	5.117	24.05	14303	SK04A2D001	6	6.0716	14	10.1132	3.210	-0.750	0.0320	-0.751	0.750	0.0360	0.050	35.95	0.34	35.62	35.79	36.64	0.27	35.95	36.01	36.50	0.33	2.999997	4.197170	3.249620	4.192191	3.821644	3.610355	64.785688	64.832129	101.228	97.779465	101.300	97.319929	99.9284	239.000032	246.091980	97.1182	0.000	-0.001	64785.693	-46.442	100.0726	-1.2276	100.0697	2.7498	0.3184	0.3798	0.3742	0.6536	0.3686	0.5322	0.3409	0.3886	0.000000	0.000000	0	0.000000	0.000000	OCV, Discharge CC - R_DC, OCV, Charge CC -CV - R_DC, OCV	LG35oC 00100S3C4 P1a	4
01.12.2020 17:41:09	3689685669.958	5.135	5.251	24.05	14303	SK04A2D001	7	7.0843	15	11.1259	3.224	-0.750	0.0310	-0.751	0.750	0.0360	0.050	35.98	0.33	35.83	35.85	36.73	0.28	35.98	36.03	36.45	0.32	2.999997	4.197528	3.246921	4.191798	3.822550	3.609564	64.810476	64.856713	101.266	97.816876	101.339	97.356832	99.9287	239.090412	246.153167	97.1307	-0.001	0.000	64810.481	-46.238	100.0722	-1.2664	100.0694	2.7126	0.3533	0.3911	0.3697	0.6496	0.3651	0.5336	0.3473	0.3913	0.000000	0.000000	0	0.000000	0.000000	OCV, Discharge CC - R_DC, OCV, Charge CC -CV - R_DC, OCV	LG35oC 00100S3C4 P1a	4
01.12.2020 20:54:37	3689697277.067	5.269	5.386	24.05	14303	SK04A2D001	8	8.0964	16	12.1380	3.221	-0.750	0.0310	-0.750	0.750	0.0360	0.050	36.03	0.27	35.66	35.92	36.50	0.20	35.93	36.09	36.40	0.30	2.999995	4.198700	3.249412	4.192160	3.822243	3.611148	64.773570	64.779547	101.209	97.761175	101.218	97.240998	99.9908	238.974013	245.849814	97.2033	0.000	0.000	64773.575	-5.978	100.0093	-1.2087	100.0090	2.7680	0.3301	0.3829	0.3659	0.6486	0.3685	0.5318	0.3276	0.3846	0.000000	0.000000	0	0.000000	0.000000	OCV, Discharge CC - R_DC, OCV, Charge CC -CV - R_DC, OCV	LG35oC 00100S3C4 P1a	4
02.12.2020 00:07:53	3689708873.248	5.403	5.518	24.05	14303	SK04A2D001	9	9.1087	17	13.1503	3.185	-0.750	0.0320	-0.750	0.750	0.0350	0.050	35.99	0.31	35.80	35.89	36.71	0.25	35.91	36.02	36.40	0.32	2.999995	4.196880	3.241587	4.191764	3.819377	3.610908	64.784559	64.820794	101.226	97.777761	101.282	97.302914	99.9441	238.984382	245.975263	97.1579	0.000	0.000	64784.564	-36.236	100.0566	-1.2259	100.0544	2.7515	0.3387	0.3837	0.3707	0.6468	0.3674	0.5306	0.3496	0.3867	0.000000	0.000000	0	0.000000	0.000000	OCV, Discharge CC - R_DC, OCV, Charge CC -CV - R_DC, OCV	LG35oC 00100S3C4 P1a	4
02.12.2020 03:18:59	3689720339.852	5.536	5.654	24.05	14303	SK04A2D001	10	10.1215	18	14.1631	3.250	-0.750	0.0320	-0.750	0.750	0.0360	0.050	36.00	0.39	35.86	35.94	36.89	0.32	35.93	35.95	36.44	0.41	2.999989	4.197094	3.240376	4.191787	3.818305	3.611134	64.819226	64.847911	101.280	97.830083	101.325	97.343619	99.9558	239.103213	246.071466	97.1682	0.000	0.000	64819.231	-28.686	100.0448	-1.2800	100.0431	2.6994	0.3509	0.3802	0.3705	0.6405	0.3705	0.5236	0.3510	0.3865	0.000000	0.000000	0	0.000000	0.000000	OCV, Discharge CC - R_DC, OCV, Charge CC -CV - R_DC, OCV	LG35oC 00100S3C4 P1a	4
02.12.2020 06:34:00	3689732040.838	5.672	5.788	24.05	14303	SK04A2D001	11	11.1336	19	15.1752	3.233	-0.750	0.0320	-0.750	0.750	0.0350	0.050	35.96	0.32	35.79	35.82	36.60	0.22	35.93	36.01	36.38	0.34	2.999996	4.196756	3.242329	4.191968	3.819674	3.611293	64.777035	64.817315	101.214	97.766405	101.277	97.297692	99.9379	238.949714	245.949308	97.1541	0.000	0.000	64777.040	-40.281	100.0629	-1.2141	100.0605	2.7628	0.3347	0.3798	0.3712	0.6404	0.3722	0.5262	0.3435	0.3871	0.000000	0.000000	0	0.000000	0.000000	OCV, Discharge CC - R_DC, OCV, Charge CC -CV - R_DC, OCV	LG35oC 00100S3C4 P1a	4
02.12.2020 09:48:01	3689743681.101	5.806	5.920	24.05	14303	SK04A2D001	12	12.1463	20	16.1879	3.157	-0.750	0.0310	-0.750	0.750	0.0350	0.050	36.06	0.37	35.68	35.93	36.75	0.27	35.99	36.14	36.65	0.41	2.999992	4.197778	3.234559	4.191948	3.816088	3.609745	64.810256	64.822901	101.266	97.816544	101.286	97.306077	99.9805	239.078985	245.919658	97.2183	0.000	0.000	64810.261	-12.646	100.0198	-1.2660	100.0190	2.7129	0.3412	0.3806	0.3703	0.6365	0.3676	0.5211	0.3481	0.3841	0.000000	0.000000	0	0.000000	0.000000	OCV, Discharge CC - R_DC, OCV, Charge CC -CV - R_DC, OCV	LG35oC 00100S3C4 P1a	4
02.12.2020 12:57:28	3689755048.057	5.938	6.053	24.05	14303	SK04A2D001	13	13.1582	21	17.1998	3.203	-0.750	0.0310	-0.750	0.750	0.0350	0.050	35.99	0.32	35.69	35.82	36.58	0.23	35.91	36.07	36.42	0.32	2.999996	4.198636	3.236998	4.192394	3.816920	3.610820	64.767269	64.791373	101.199	97.751665	101.237	97.258750	99.9628	238.898834	245.801999	97.1916	0.000	0.000	64767.274	-24.105	100.0377	-1.1989	100.0362	2.7774	0.3433	0.3809	0.3712	0.6397	0.3313	0.5233	0.3472	0.3849	0.000000	0.000000	0	0.000000	0.000000	OCV, Discharge CC - R_DC, OCV, Charge CC -CV - R_DC, OCV	LG35oC 00100S3C4 P1a	4
02.12.2020 16:09:38	3689766578.724	6.071	6.187	24.05	14303	SK04A2D001	14	14.1700	22	18.2116	3.211	-0.750	0.0320	-0.751	0.750	0.0350	0.050	36.02	0.23	35.85	35.95	36.49	0.18	35.97	36.04	36.32	0.21	2.999996	4.197809	3.237303	4.191970	3.816894	3.610464	64.750293	64.797490	101.172	97.726044	101.246	97.267932	99.9272	238.848017	245.826696	97.1611	0.000	0.000	64750.298	-47.198	100.0737	-1.1723	100.0708	2.8029	0.3453	0.3802	0.3671	0.6347	0.3666	0.5206	0.3442	0.3844	0.000000	0.000000	0	0.000000	0.000000	OCV, Discharge CC - R_DC, OCV, Charge CC -CV - R_DC, OCV	LG35oC 00100S3C4 P1a	4
02.12.2020 19:22:16	3689778136.715	6.205	6.320	24.05	14303	SK04A2D001	15	15.1819	23	19.2235	3.192	-0.750	0.0310	-0.751	0.750	0.0350	0.050	35.95	0.30	35.73	35.82	36.61	0.24	35.93	36.00	36.33	0.30	2.999997	4.196799	3.233565	4.191415	3.816637	3.610149	64.765418	64.776804	101.196	97.748872	101.214	97.236880	99.9824	238.893070	245.730061	97.2177	0.000	0.000	64765.423	-11.387	100.0178	-1.1960	100.0171	2.7802	0.3437	0.3800	0.3666	0.6352	0.3698	0.5217	0.3506	0.3844	0.000000	0.000000	0	0.000000	0.000000	OCV, Discharge CC - R_DC, OCV, Charge CC -CV - R_DC, OCV	LG35oC 00100S3C4 P1a	4
02.12.2020 22:33:48	3689789628.009	6.338	6.455	24.05	14303	SK04A2D001	16	16.1937	24	20.2353	3.243	-0.750	0.0310	-0.750	0.750	0.0350	0.050	35.93	0.39	35.67	35.83	36.71	0.26	35.95	35.93	36.44	0.44	2.999959	4.196438	3.233644	4.191869	3.817073	3.610578	64.753025	64.792059	101.177	97.730167	101.238	97.259780	99.9398	238.832682	245.790130	97.1694	0.000	0.000	64753.030	-39.035	100.0610	-1.1766	100.0586	2.7988	0.3445	0.3800	0.3676	0.6337	0.3669	0.5194	0.3453	0.3832	0.000000	0.000000	0	0.000000	0.000000	OCV, Discharge CC - R_DC, OCV, Charge CC -CV - R_DC, OCV	LG35oC 00100S3C4 P1a	4
03.12.2020 01:48:22	3689801302.419	6.473	6.589	24.05	14303	SK04A2D001	17	17.2060	25	21.2476	3.215	-0.750	0.0320	-0.751	0.750	0.0350	0.050	35.95	0.37	35.56	35.78	36.73	0.32	35.95	35.99	36.38	0.33	2.999991	4.197390	3.230018	4.192406	3.816163	3.610825	64.789642	64.814681	101.234	97.785432	101.273	97.293738	99.9614	238.970970	245.847640	97.2029	0.000	0.000	64789.647	-25.040	100.0391	-1.2338	100.0376	2.7438	0.3464	0.3804	0.3630	0.6305	0.3623	0.5187	0.3472	0.3833	0.000000	0.000000	0	0.000000	0.000000	OCV, Discharge CC - R_DC, OCV, Charge CC -CV - R_DC, OCV	LG35oC 00100S3C4 P1a	4
03.12.2020 05:01:16	3689812876.531	6.607	6.721	24.05	14303	SK04A2D001	18	18.2178	26	22.2594	3.155	-0.750	0.0320	-0.751	0.750	0.0350	0.050	36.03	0.29	35.75	35.92	36.54	0.20	36.00	36.12	36.64	0.33	2.999990	4.197818	3.228424	4.192218	3.815326	3.612654	64.753046	64.767205	101.177	97.730199	101.199	97.222471	99.9781	238.848835	245.644462	97.2336	0.000	-0.001	64753.051	-14.160	100.0221	-1.1766	100.0213	2.7988	0.3553	0.3787	0.3655	0.6299	0.3540	0.5166	0.3435	0.3825	0.000000	0.000000	0	0.000000	0.000000	OCV, Discharge CC - R_DC, OCV, Charge CC -CV - R_DC, OCV	LG35oC 00100S3C4 P1a	4
03.12.2020 08:10:33	3689824233.670	6.739	6.854	24.05	14303	SK04A2D001	19	19.2294	27	23.2710	3.194	-0.750	0.0320	-0.751	0.750	0.0350	0.050	35.99	0.34	35.62	35.89	36.61	0.24	35.97	36.01	36.42	0.37	2.999996	4.197526	3.228135	4.191596	3.813888	3.609695	64.741091	64.753547	101.158	97.712155	101.177	97.201969	99.9808	238.792761	245.603326	97.2270	-0.001	0.000	64741.095	-12.458	100.0195	-1.1580	100.0187	2.8167	0.3451	0.3801	0.3634	0.6285	0.3562	0.5161	0.3484	0.3844	0.000000	0.000000	0	0.000000	0.000000	OCV, Discharge CC - R_DC, OCV, Charge CC -CV - R_DC, OCV	LG35oC 00100S3C4 P1a	4
03.12.2020 11:22:11	3689835731.646	6.872	6.989	24.05	14303	SK04A2D001	20	20.2407	28	24.2823	3.242	-0.750	0.0320	-0.751	0.750	0.0350	0.050	35.94	0.30	35.75	35.81	36.67	0.27	35.95	35.96	36.38	0.26	2.999997	4.197524	3.229733	4.192060	3.814391	3.610830	64.727498	64.750104	101.137	97.691640	101.172	97.196801	99.9651	238.725304	245.592253	97.2039	0.000	0.000	64727.503	-22.607	100.0353	-1.1367	100.0339	2.8371	0.3333	0.3756	0.3644	0.6272	0.3651	0.5169	0.3426	0.3817	0.000000	0.000000	0	0.000000	0.000000	OCV, Discharge CC - R_DC, OCV, Charge CC -CV - R_DC, OCV	LG35oC 00100S3C4 P1a	4
03.12.2020 14:36:42	3689847402.400	7.007	7.122	24.05	14303	SK04A2D001	21	21.2519	29	25.2935	3.187	-0.750	0.0320	-0.751	0.750	0.0360	0.050	35.98	0.33	35.90	35.85	36.53	0.20	35.93	36.04	36.43	0.37	2.999995	4.196408	3.226818	4.191984	3.813052	3.609787	64.714205	64.751977	101.116	97.671577	101.175	97.199612	99.9417	238.686708	245.584017	97.1915	0.000	0.000	64714.211	-37.772	100.0590	-1.1160	100.0567	2.8571	0.3435	0.3790	0.3553	0.6294	0.3618	0.5198	0.3477	0.3828	0.000000	0.000000	0	0.000000	0.000000	OCV, Discharge CC - R_DC, OCV, Charge CC -CV - R_DC, OCV	LG35oC 00100S3C4 P1a	4
03.12.2020 17:47:56	3689858876.956	7.140	7.254	24.05	14303	SK04A2D001	22	22.2638	30	26.3054	3.166	-0.750	0.0320	-0.750	0.750	0.0350	0.050	35.99	0.39	35.74	35.88	36.77	0.28	35.93	36.04	36.56	0.45	2.999994	4.197208	3.221021	4.192137	3.810082	3.610738	64.758875	64.758226	101.186	97.738996	101.185	97.208993	100.0010	238.847487	245.576611	97.2599	0.000	0.000	64758.880	0.000	100.0000	-1.1857	100.0000	2.7900	0.3359	0.3820	0.3682	0.6237	0.3685	0.5137	0.3461	0.3824	0.000000	0.000000	0	0.000000	0.000000	OCV, Discharge CC - R_DC, OCV, Charge CC -CV - R_DC, OCV	LG35oC 00100S3C4 P1a	4
03.12.2020 20:57:54	3689870274.607	7.271	7.386	24.05	14303	SK04A2D001	23	23.2745	31	27.3161	3.173	-0.750	0.0310	-0.751	0.750	0.0350	0.050	35.95	0.29	35.60	35.79	36.51	0.23	35.97	36.05	36.41	0.27	2.999995	4.198136	3.225483	4.192164	3.812379	3.610097	64.684325	64.713400	101.069	97.626480	101.115	97.141704	99.9551	238.564918	245.417455	97.2078	0.000	0.000	64684.330	-29.076	100.0454	-1.0693	100.0436	2.9019	0.3377	0.3728	0.3629	0.6248	0.3631	0.5128	0.3314	0.3771	0.000000	0.000000	0	0.000000	0.000000	OCV, Discharge CC - R_DC, OCV, Charge CC -CV - R_DC, OCV	LG35oC 00100S3C4 P1a	4
04.12.2020 00:08:17	3689881697.623	7.404	7.518	24.05	14303	SK04A2D001	24	24.2853	32	28.3269	3.172	-0.750	0.0310	-0.751	0.750	0.0350	0.050	35.93	0.30	35.63	35.77	36.53	0.23	35.93	36.01	36.38	0.29	2.999991	4.197554	3.223084	4.192396	3.811767	3.610211	64.693522	64.705823	101.084	97.640361	101.103	97.130330	99.9810	238.597872	245.378985	97.2365	0.000	0.000	64693.527	-12.302	100.0192	-1.0836	100.0185	2.8881	0.3443	0.3800	0.3697	0.6262	0.3627	0.5150	0.3484	0.3816	0.000000	0.000000	0	0.000000	0.000000	OCV, Discharge CC - R_DC, OCV, Charge CC -CV - R_DC, OCV	LG35oC 00100S3C4 P1a	4
04.12.2020 03:18:38	3689893118.183	7.536	7.652	24.05	14303	SK04A2D001	25	25.2961	33	29.3377	3.218	-0.750	0.0320	-0.750	0.750	0.0350	0.050	35.95	0.33	35.88	35.85	36.63	0.29	35.92	35.95	36.30	0.31	2.999999	4.197307	3.223162	4.191856	3.811947	3.608292	64.690254	64.703896	101.079	97.635428	101.100	97.127438	99.9789	238.579205	245.369253	97.2327	0.000	0.000	64690.259	-13.643	100.0213	-1.0785	100.0205	2.8930	0.3340	0.3817	0.3587	0.6207	0.3249	0.5090	0.3373	0.3844	0.000000	0.000000	0	0.000000	0.000000	OCV, Discharge CC - R_DC, OCV, Charge CC -CV - R_DC, OCV	LG35oC 00100S3C4 P1a	4
04.12.2020 06:31:42	3689904702.771	7.670	7.786	24.05	14303	SK04A2D001	26	26.3067	34	30.3483	3.212	-0.750	0.0310	-0.750	0.750	0.0360	0.050	35.95	0.40	35.62	35.82	36.63	0.24	36.00	35.96	36.51	0.46	2.999996	4.196190	3.221065	4.191604	3.810955	3.610199	64.680829	64.728900	101.064	97.621203	101.139	97.164971	99.9257	238.535737	245.461414	97.1785	0.000	0.000	64680.834	-48.072	100.0751	-1.0638	100.0722	2.9072	0.3499	0.3796	0.3633	0.6205	0.3665	0.5132	0.3522	0.3838	0.000000	0.000000	0	0.000000	0.000000	OCV, Discharge CC - R_DC, OCV, Charge CC -CV - R_DC, OCV	LG35oC 00100S3C4 P1a	4
04.12.2020 09:44:25	3689916265.776	7.804	7.917	24.05	14303	SK04A2D001	27	27.3178	35	31.3594	3.144	-0.750	0.0310	-0.750	0.750	0.0340	0.050	35.89	0.32	35.72	35.78	36.65	0.30	35.96	35.92	36.26	0.28	2.999973	4.197584	3.215969	4.191894	3.810601	3.610938	64.708498	64.722668	101.107	97.662964	101.129	97.155616	99.9781	238.640542	245.403468	97.2442	0.000	0.000	64708.503	-14.171	100.0221	-1.1070	100.0213	2.8656	0.3440	0.3738	0.3573	0.6215	0.3627	0.5140	0.3343	0.3795	0.000000	0.000000	0	0.000000	0.000000	OCV, Discharge CC - R_DC, OCV, Charge CC -CV - R_DC, OCV	LG35oC 00100S3C4 P1a	4
04.12.2020 12:53:05	3689927585.879	7.935	8.049	24.05	14303	SK04A2D001	28	28.3282	36	32.3698	3.159	-0.750	0.0310	-0.750	0.750	0.0350	0.050	35.99	0.27	35.74	35.89	36.53	0.19	35.93	36.04	36.48	0.28	2.999997	4.197340	3.218349	4.192082	3.810591	3.610856	64.666651	64.688402	101.042	97.599805	101.076	97.104179	99.9664	238.492150	245.279311	97.2329	0.000	-0.001	64666.656	-21.752	100.0340	-1.0417	100.0327	2.9285	0.3441	0.3783	0.3634	0.6198	0.3663	0.5138	0.3418	0.3793	0.000000	0.000000	0	0.000000	0.000000	OCV, Discharge CC - R_DC, OCV, Charge CC -CV - R_DC, OCV	LG35oC 00100S3C4 P1a	4
04.12.2020 16:02:38	3689938958.156	8.066	8.184	24.05	14303	SK04A2D001	29	29.3390	37	33.3806	3.253	-0.750	0.0320	-0.751	0.750	0.0350	0.050	36.02	0.35	35.58	35.97	36.73	0.29	35.93	35.97	36.36	0.36	3.000000	4.197382	3.217494	4.191626	3.809390	3.609096	64.691717	64.704288	101.081	97.637636	101.100	97.128026	99.9806	238.574781	245.342943	97.2413	-0.001	0.000	64691.721	-12.573	100.0196	-1.0808	100.0189	2.8908	0.3258	0.3731	0.3645	0.6183	0.3633	0.5115	0.3336	0.3783	0.000000	0.000000	0	0.000000	0.000000	OCV, Discharge CC - R_DC, OCV, Charge CC -CV - R_DC, OCV	LG35oC 00100S3C4 P1a	4
04.12.2020 19:17:49	3689950669.696	8.202	8.320	24.05	14303	SK04A2D001	30	30.3491	38	34.3907	3.255	-0.750	0.0310	-0.750	0.750	0.0350	0.050	35.89	0.33	35.81	35.80	36.60	0.28	35.99	35.87	36.35	0.32	2.999997	4.197295	3.221816	4.191685	3.809928	3.609838	64.647979	64.647853	101.012	97.571624	101.012	97.043311	100.0002	238.408829	245.138547	97.2547	0.000	0.000	64647.984	0.000	100.0000	-1.0125	100.0000	2.9565	0.3318	0.3765	0.3700	0.6160	0.3687	0.5104	0.3391	0.3800	0.000000	0.000000	0	0.000000	0.000000	OCV, Discharge CC - R_DC, OCV, Charge CC -CV - R_DC, OCV	LG35oC 00100S3C4 P1a	4
04.12.2020 22:33:05	3689962385.910	8.338	8.452	24.05	14303	SK04A2D001	31	31.3590	39	35.4006	3.170	-0.750	0.0310	-0.751	0.750	0.0350	0.050	35.93	0.32	35.75	35.81	36.56	0.20	36.00	35.97	36.36	0.37	2.999998	4.197700	3.216319	4.191877	3.808985	3.611587	64.631147	64.671520	100.986	97.546220	101.049	97.078838	99.9376	238.345337	245.207354	97.2015	0.000	-0.001	64631.152	-40.374	100.0631	-0.9862	100.0606	2.9818	0.3367	0.3731	0.3638	0.6160	0.3654	0.5076	0.3444	0.3799	0.000000	0.000000	0	0.000000	0.000000	OCV, Discharge CC - R_DC, OCV, Charge CC -CV - R_DC, OCV	LG35oC 00100S3C4 P1a	4
05.12.2020 01:43:16	3689973796.680	8.470	8.584	24.05	14303	SK04A2D001	32	32.3694	40	36.4110	3.166	-0.750	0.0320	-0.751	0.750	0.0350	0.050	35.96	0.39	35.71	35.82	36.76	0.31	35.99	36.04	36.53	0.39	2.999995	4.197641	3.211067	4.192598	3.805886	3.610294	64.668045	64.687521	101.044	97.601909	101.074	97.102857	99.9699	238.467443	245.238841	97.2389	-0.001	0.000	64668.050	-19.477	100.0304	-1.0438	100.0292	2.9264	0.3489	0.3752	0.3600	0.6155	0.3597	0.5086	0.3464	0.3781	0.000000	0.000000	0	0.000000	0.000000	OCV, Discharge CC - R_DC, OCV, Charge CC -CV - R_DC, OCV	LG35oC 00100S3C4 P1a	4
05.12.2020 04:53:13	3689985193.243	8.602	8.715	24.05	14303	SK04A2D001	33	33.3792	41	37.4208	3.151	-0.750	0.0320	-0.750	0.750	0.0340	0.050	35.96	0.29	35.56	35.84	36.55	0.24	35.99	36.02	36.40	0.30	2.999991	4.198129	3.212949	4.191911	3.808113	3.610844	64.627543	64.645661	100.981	97.540780	101.009	97.040021	99.9720	238.331865	245.086982	97.2438	0.000	-0.001	64627.548	-18.119	100.0283	-0.9805	100.0272	2.9872	0.3419	0.3749	0.3705	0.6167	0.3668	0.5064	0.3448	0.3811	0.000000	0.000000	0	0.000000	0.000000	OCV, Discharge CC - R_DC, OCV, Charge CC -CV - R_DC, OCV	LG35oC 00100S3C4 P1a	4
05.12.2020 08:02:15	3689996535.274	8.733	8.848	24.05	14303	SK04A2D001	34	34.3887	42	38.4303	3.179	-0.750	0.0320	-0.751	0.750	0.0340	0.050	35.91	0.27	35.69	35.77	36.54	0.23	35.98	35.97	36.28	0.24	2.999990	4.197312	3.214525	4.191882	3.808746	3.610370	64.603087	64.615398	100.942	97.503869	100.962	96.994593	99.9809	238.227009	244.978681	97.2440	-0.001	0.000	64603.091	-12.313	100.0192	-0.9423	100.0185	3.0239	0.3401	0.3752	0.3643	0.6134	0.3626	0.5077	0.3421	0.3790	0.000000	0.000000	0	0.000000	0.000000	OCV, Discharge CC - R_DC, OCV, Charge CC -CV - R_DC, OCV	LG35oC 00100S3C4 P1a	4
05.12.2020 11:13:00	3690007980.563	8.865	8.980	24.05	14303	SK04A2D001	35	35.3978	43	39.4394	3.188	-0.750	0.0310	-0.750	0.750	0.0350	0.050	35.97	0.33	35.79	35.81	36.52	0.25	35.99	36.07	36.46	0.33	3.000000	4.197147	3.215492	4.191609	3.808782	3.609622	64.581815	64.614421	100.909	97.471764	100.960	96.993126	99.9495	238.154432	244.974524	97.2160	0.000	-0.001	64581.820	-32.607	100.0509	-0.9091	100.0489	3.0558	0.3416	0.3748	0.3590	0.6155	0.3649	0.5085	0.3478	0.3789	0.000000	0.000000	0	0.000000	0.000000	OCV, Discharge CC - R_DC, OCV, Charge CC -CV - R_DC, OCV	LG35oC 00100S3C4 P1a	4
05.12.2020 14:24:16	3690019456.102	8.998	9.117	24.05	14303	SK04A2D001	36	36.4078	44	40.4494	3.274	-0.750	0.0310	-0.751	0.750	0.0350	0.050	35.93	0.41	35.62	35.81	36.85	0.32	35.93	35.90	36.48	0.43	2.999995	4.196248	3.212053	4.192067	3.806947	3.610370	64.642864	64.663795	101.004	97.563904	101.037	97.067242	99.9676	238.363832	245.165502	97.2257	-0.001	0.000	64642.868	-20.933	100.0327	-1.0045	100.0314	2.9642	0.3238	0.3719	0.3619	0.6114	0.3627	0.5059	0.3366	0.3762	0.000000	0.000000	0	0.000000	0.000000	OCV, Discharge CC - R_DC, OCV, Charge CC -CV - R_DC, OCV	LG35oC 00100S3C4 P1a	4
05.12.2020 17:40:40	3690031240.870	9.135	9.248	24.05	14303	SK04A2D001	37	37.4174	45	41.4590	3.156	-0.750	0.0310	-0.751	0.750	0.0350	0.050	35.91	0.36	35.71	35.70	36.59	0.27	35.97	36.02	36.50	0.33	2.999998	4.197904	3.209028	4.192262	3.804403	3.611170	64.614453	64.633178	100.960	97.521024	100.989	97.021282	99.9710	238.260397	245.015171	97.2431	0.000	0.000	64614.458	-18.726	100.0293	-0.9601	100.0281	3.0068	0.3504	0.3769	0.3637	0.6097	0.3616	0.5044	0.3449	0.3798	0.000000	0.000000	0	0.000000	0.000000	OCV, Discharge CC - R_DC, OCV, Charge CC -CV - R_DC, OCV	LG35oC 00100S3C4 P1a	4
05.12.2020 20:50:03	3690042603.352	9.266	9.379	24.05	14303	SK04A2D001	38	38.4265	46	42.4681	3.142	-0.750	0.0320	-0.750	0.750	0.0350	0.050	35.91	0.30	35.58	35.79	36.51	0.22	35.95	35.97	36.38	0.32	3.000000	4.198364	3.209812	4.192050	3.806607	3.609446	64.583255	64.581723	100.911	97.473937	100.909	96.944043	100.0024	238.153819	244.818832	97.2776	0.000	0.000	64583.261	0.000	100.0000	-0.9113	100.0000	3.0536	0.3360	0.3727	0.3587	0.6090	0.3589	0.5033	0.3221	0.3748	0.000000	0.000000	0	0.000000	0.000000	OCV, Discharge CC - R_DC, OCV, Charge CC -CV - R_DC, OCV	LG35oC 00100S3C4 P1a	4
05.12.2020 23:58:35	3690053915.913	9.397	9.512	24.05	14303	SK04A2D001	39	39.4353	47	43.4769	3.193	-0.750	0.0310	-0.751	0.750	0.0350	0.050	35.98	0.29	35.62	35.84	36.53	0.22	35.99	36.04	36.41	0.29	2.999991	4.197643	3.210869	4.192186	3.806672	3.610370	64.562086	64.585627	100.878	97.441987	100.915	96.949903	99.9636	238.069522	244.840928	97.2344	0.000	0.000	64562.091	-23.542	100.0368	-0.8783	100.0353	3.0854	0.3349	0.3745	0.3631	0.6142	0.3637	0.5082	0.3356	0.3766	0.000000	0.000000	0	0.000000	0.000000	OCV, Discharge CC - R_DC, OCV, Charge CC -CV - R_DC, OCV	LG35oC 00100S3C4 P1a	4
06.12.2020 03:10:09	3690065409.793	9.530	9.645	24.05	14303	SK04A2D001	40	40.4445	48	44.4861	3.193	-0.750	0.0310	-0.750	0.750	0.0350	0.050	35.94	0.36	35.78	35.81	36.73	0.29	35.94	35.95	36.47	0.35	2.999985	4.197395	3.207052	4.191888	3.806322	3.610876	64.587102	64.612907	100.917	97.479744	100.958	96.990853	99.9601	238.152476	244.940102	97.2289	0.000	0.000	64587.107	-25.806	100.0403	-0.9174	100.0387	3.0479	0.3391	0.3715	0.3630	0.6086	0.3609	0.5027	0.3372	0.3735	0.000000	0.000000	0	0.000000	0.000000	OCV, Discharge CC - R_DC, OCV, Charge CC -CV - R_DC, OCV	LG35oC 00100S3C4 P1a	4
06.12.2020 06:21:45	3690076905.017	9.663	9.780	24.05	14303	SK04A2D001	41	41.4535	49	45.4951	3.236	-0.750	0.0310	-0.750	0.750	0.0350	0.050	35.93	0.37	35.89	35.79	36.68	0.28	35.95	35.96	36.40	0.34	2.999961	4.196721	3.208861	4.192258	3.805744	3.610105	64.580681	64.606614	100.907	97.470052	100.948	96.981407	99.9599	238.119129	244.922256	97.2223	0.000	0.000	64580.686	-25.934	100.0405	-0.9073	100.0389	3.0575	0.3229	0.3728	0.3613	0.6082	0.3603	0.5011	0.3354	0.3805	0.000000	0.000000	0	0.000000	0.000000	OCV, Discharge CC - R_DC, OCV, Charge CC -CV - R_DC, OCV	LG35oC 00100S3C4 P1a	4
06.12.2020 09:35:53	3690088553.697	9.798	9.911	24.05	14303	SK04A2D001	42	42.4627	50	46.5043	3.141	-0.750	0.0320	-0.751	0.750	0.0350	0.050	35.93	0.38	35.54	35.77	36.60	0.26	35.91	36.01	36.49	0.42	2.999995	4.197508	3.204307	4.192506	3.804144	3.610863	64.583714	64.598590	100.912	97.474630	100.935	96.969362	99.9770	238.146260	244.870193	97.2541	0.000	0.000	64583.719	-14.877	100.0232	-0.9121	100.0223	3.0530	0.3426	0.3733	0.3607	0.6083	0.3586	0.5024	0.3433	0.3779	0.000000	0.000000	0	0.000000	0.000000	OCV, Discharge CC - R_DC, OCV, Charge CC -CV - R_DC, OCV	LG35oC 00100S3C4 P1a	4
06.12.2020 12:44:22	3690099862.179	9.929	10.040	24.05	14303	SK04A2D001	43	43.4710	51	47.5126	3.086	-0.750	0.0310	-0.750	0.750	0.0350	0.050	35.94	0.33	35.56	35.75	36.41	0.21	35.95	36.09	36.55	0.34	3.000000	4.198368	3.203462	4.192312	3.804928	3.611533	64.535678	64.539501	100.837	97.402131	100.843	96.880663	99.9941	237.968859	244.626984	97.2783	0.000	0.000	64535.683	-3.823	100.0060	-0.8370	100.0057	3.1251	0.3075	0.3733	0.3595	0.6106	0.3523	0.5063	0.3206	0.3759	0.000000	0.000000	0	0.000000	0.000000	OCV, Discharge CC - R_DC, OCV, Charge CC -CV - R_DC, OCV	LG35oC 00100S3C4 P1a	4
06.12.2020 15:49:30	3690110970.872	10.057	10.172	24.05	14303	SK04A2D001	44	44.4795	52	48.5211	3.188	-0.750	0.0320	-0.751	0.750	0.0340	0.050	35.96	0.30	35.73	35.86	36.64	0.24	35.95	35.98	36.36	0.30	2.999991	4.197898	3.204316	4.192175	3.804565	3.609868	64.542059	64.576099	100.847	97.411761	100.900	96.935601	99.9473	237.981176	244.780260	97.2224	0.000	0.000	64542.064	-34.041	100.0532	-0.8470	100.0511	3.1155	0.3355	0.3756	0.3613	0.6050	0.3609	0.5020	0.3402	0.3776	0.000000	0.000000	0	0.000000	0.000000	OCV, Discharge CC - R_DC, OCV, Charge CC -CV - R_DC, OCV	LG35oC 00100S3C4 P1a	4
06.12.2020 19:00:48	3690122448.896	10.190	10.307	24.05	14303	SK04A2D001	45	45.4876	53	49.5292	3.226	-0.750	0.0310	-0.750	0.750	0.0350	0.050	35.94	0.28	35.83	35.82	36.46	0.23	35.93	35.99	36.32	0.25	2.999993	4.197668	3.209509	4.192104	3.806141	3.610269	64.518301	64.525478	100.810	97.375904	100.821	96.859613	99.9889	237.900125	244.606935	97.2581	0.000	-0.001	64518.307	-7.177	100.0112	-0.8099	100.0108	3.1512	0.3374	0.3752	0.3637	0.6041	0.3519	0.4987	0.3393	0.3769	0.000000	0.000000	0	0.000000	0.000000	OCV, Discharge CC - R_DC, OCV, Charge CC -CV - R_DC, OCV	LG35oC 00100S3C4 P1a	4
06.12.2020 22:14:21	3690134061.551	10.325	10.440	24.05	14303	SK04A2D001	46	46.4958	54	50.5374	3.200	-0.750	0.0310	-0.751	0.750	0.0350	0.050	35.96	0.38	35.67	35.84	36.69	0.26	35.92	35.98	36.50	0.43	2.999992	4.197109	3.204597	4.192062	3.805219	3.610560	64.527430	64.554974	100.824	97.389682	100.867	96.903890	99.9573	237.919750	244.705244	97.2271	-0.001	-0.001	64527.434	-27.546	100.0430	-0.8241	100.0413	3.1375	0.3379	0.3713	0.3610	0.6048	0.3628	0.5028	0.3381	0.3761	0.000000	0.000000	0	0.000000	0.000000	OCV, Discharge CC - R_DC, OCV, Charge CC -CV - R_DC, OCV	LG35oC 00100S3C4 P1a	4
07.12.2020 01:26:20	3690145580.570	10.458	10.574	24.05	14303	SK04A2D001	47	47.5044	55	51.5460	3.223	-0.750	0.0310	-0.750	0.750	0.0340	0.050	35.93	0.37	35.83	35.83	36.89	0.34	35.93	35.91	36.27	0.32	2.999999	4.197431	3.201737	4.192671	3.804042	3.609594	64.549851	64.578765	100.859	97.423521	100.904	96.939603	99.9552	237.988680	244.787360	97.2226	-0.001	0.000	64549.855	-28.916	100.0452	-0.8591	100.0434	3.1038	0.3399	0.3728	0.3589	0.6014	0.3626	0.5031	0.3443	0.3775	0.000000	0.000000	0	0.000000	0.000000	OCV, Discharge CC - R_DC, OCV, Charge CC -CV - R_DC, OCV	LG35oC 00100S3C4 P1a	4
07.12.2020 04:39:43	3690157183.451	10.592	10.704	24.05	14303	SK04A2D001	48	48.5127	56	52.5543	3.118	-0.750	0.0310	-0.751	0.750	0.0350	0.050	36.00	0.37	35.65	35.83	36.59	0.22	35.97	36.11	36.67	0.43	2.999989	4.197742	3.198731	4.192305	3.801038	3.609835	64.530628	64.543579	100.829	97.394509	100.849	96.886785	99.9799	237.941490	244.624325	97.2681	0.000	0.000	64530.633	-12.951	100.0202	-0.8291	100.0194	3.1326	0.3368	0.3729	0.3551	0.6065	0.3567	0.5015	0.3377	0.3739	0.000000	0.000000	0	0.000000	0.000000	OCV, Discharge CC - R_DC, OCV, Charge CC -CV - R_DC, OCV	LG35oC 00100S3C4 P1a	4
07.12.2020 07:46:47	3690168407.014	10.722	10.712	24.05	14303	SK04A2D001	49	48.6414	57	52.6830	0.172	-0.750	0.0550	-0.750				35.51	0.03	35.58	35.51	35.58	0.03					3.996236		3.996236			4.095068	8.234990		12.867	12.428870			0.0000	33.561977		0.0000	0.000	8234.995	8234.995	0.000	100.0000	87.1328	100.0000	87.6384									0.000000	0.000000	0	0.000000	0.000000	OCV, Discharge CC	LG35oC 00100S3C4 P1a	4
11.12.2020 09:34:00	3690520440.002	14.797	10.735	24.05	14392	SK04A2D001	0	0.0000	58	52.6830	0.563				0.750	0.2530	0.050	35.29	0.18					34.99	35.27	35.48	0.18		4.199879		4.190718	4.147593			8.407308			13.136	12.620265	0.0000		34.868872	0.0000	8234.995	-0.001	8234.995	-172.318	100.2692	87.1328	100.2587	87.6384									0.000000	0.000000	0	0.000000	0.000000	OCV, Charge CC-CV, OCV	LG35oC 00100S3C4 P1a	2
11.12.2020 10:07:47	3690522467.920	14.820	10.874	24.05	14392	SK04A2D001	1	0.9990	59	53.6820	3.344	-0.750	0.0600	-0.750	0.750	0.0260	0.054	35.80	0.30	35.30	35.75	36.59	0.29	35.94	35.79	36.01	0.12	2.999995	4.196966	3.184634	4.189781	3.794807	3.686972	63.933457	63.933994	99.896	96.493213	99.897	95.971733	99.9992	235.652408	242.348594	97.2370	-0.001	-0.001	63933.461	-0.539	100.0008	0.1040	100.0008	4.0291	0.3307	0.3760	0.3612	0.5699	0.3599	0.4244	0.3307	0.3760	0.000000	0.000000	0	0.000000	0.000000	OCV, Discharge CC - R_DC, OCV, Charge - pulses, OCV	LG35oC 00100S3C4 P1a	2
11.12.2020 13:28:27	3690534507.270	14.959	11.005	24.05	14392	SK04A2D001	2	1.9979	60	54.6809	3.146	-0.750	0.0230	-0.750	0.750	0.1550	0.050	35.76	0.41	35.25	35.47	36.40	0.31	36.00	35.94	36.34	0.32	3.016734	4.197980	3.196276	4.191826	3.749893	3.623407	63.933998	63.920731	99.897	96.494030	99.876	95.951824	100.0208	235.743778	242.313788	97.2886	-0.001	0.001	63934.002	-0.001	100.0000	0.1031	100.0000	4.0283			0.3609	0.5917	0.3609	0.5917			0.000000	0.000000	0	0.000000	0.000000	OCV, Discharge CC, OCV, Charge CC-CV, OCV	LG35oC 00100S3C4 P1a	2
11.12.2020 16:37:12	3690545832.901	15.090	11.135	24.05	14392	SK04A2D001	3	2.9988	61	55.6818	3.118	-0.750	0.0310	-0.750	0.750	0.0350	0.050	35.89	0.38	35.44	35.68	36.48	0.27	35.97	36.02	36.53	0.39	2.999998	4.198042	3.183525	4.192323	3.796860	3.609724	64.055382	64.095205	100.087	96.677231	100.149	96.213728	99.9379	236.169983	242.929610	97.2175	0.001	-0.001	64055.388	-39.823	100.0622	-0.0865	100.0598	3.8460	0.3389	0.3744	0.3619	0.5905	0.3638	0.4962	0.3457	0.3792	0.000000	0.000000	0	0.000000	0.000000	OCV, Discharge CC - R_DC, OCV, Charge CC -CV - R_DC, OCV	LG35oC 00100S3C4 P1a	2
11.12.2020 19:44:16	3690557056.597	15.220	11.266	24.05	14392	SK04A2D001	4	4.0013	62	56.6843	3.146	-0.750	0.0310	-0.750	0.750	0.0350	0.050	35.95	0.32	35.85	35.82	36.62	0.24	35.93	36.00	36.37	0.34	2.999995	4.197568	3.183427	4.192459	3.796404	3.611006	64.159471	64.178520	100.249	96.834330	100.279	96.338792	99.9703	236.568001	243.239827	97.2571	-0.001	0.000	64159.475	-19.051	100.0298	-0.2492	100.0286	3.6898	0.3375	0.3721	0.3577	0.5879	0.3581	0.4918	0.3436	0.3753	0.000000	0.000000	0	0.000000	0.000000	OCV, Discharge CC - R_DC, OCV, Charge CC -CV - R_DC, OCV	LG35oC 00100S3C4 P1a	2
11.12.2020 22:53:03	3690568383.004	15.351	11.397	24.05	14392	SK04A2D001	5	5.0042	63	57.6872	3.131	-0.750	0.0320	-0.750	0.750	0.0350	0.050	35.92	0.31	35.73	35.79	36.52	0.22	35.93	35.98	36.42	0.32	2.999999	4.198134	3.183973	4.192488	3.795971	3.609637	64.189310	64.186161	100.296	96.879366	100.291	96.350262	100.0049	236.676741	243.251557	97.2971	0.000	0.000	64189.315	0.000	100.0000	-0.2958	100.0000	3.6450	0.3403	0.3759	0.3565	0.5901	0.3578	0.4927	0.3326	0.3759	0.000000	0.000000	0	0.000000	0.000000	OCV, Discharge CC - R_DC, OCV, Charge CC -CV - R_DC, OCV	LG35oC 00100S3C4 P1a	2
12.12.2020 02:00:55	3690579655.537	15.482	11.526	24.05	14392	SK04A2D001	6	6.0073	64	58.6903	3.100	-0.750	0.0310	-0.750	0.750	0.0350	0.050	35.99	0.30	35.60	35.82	36.38	0.21	35.96	36.11	36.53	0.32	2.999994	4.198260	3.183555	4.192132	3.796709	3.610470	64.193682	64.191310	100.303	96.885964	100.299	96.357991	100.0037	236.699355	243.258164	97.3038	0.000	0.000	64193.687	0.000	100.0000	-0.3026	100.0000	3.6384	0.3468	0.3756	0.3600	0.5920	0.3592	0.4926	0.3468	0.3777	0.000000	0.000000	0	0.000000	0.000000	OCV, Discharge CC - R_DC, OCV, Charge CC -CV - R_DC, OCV	LG35oC 00100S3C4 P1a	2
12.12.2020 05:06:53	3690590813.866	15.611	11.657	24.05	14392	SK04A2D001	7	7.0107	65	59.6937	3.134	-0.750	0.0310	-0.750	0.750	0.0340	0.050	35.92	0.35	35.81	35.77	36.61	0.27	35.89	35.98	36.42	0.38	2.999999	4.198021	3.182134	4.191972	3.796398	3.610230	64.218648	64.240221	100.342	96.923645	100.375	96.431412	99.9664	236.761975	243.449001	97.2532	0.000	0.000	64218.653	-21.574	100.0337	-0.3416	100.0324	3.6010	0.3406	0.3758	0.3577	0.5910	0.3535	0.4936	0.3405	0.3766	0.000000	0.000000	0	0.000000	0.000000	OCV, Discharge CC - R_DC, OCV, Charge CC -CV - R_DC, OCV	LG35oC 00100S3C4 P1a	2
12.12.2020 08:14:56	3690602096.795	15.742	11.791	24.05	14392	SK04A2D001	8	8.0145	66	60.6975	3.223	-0.750	0.0310	-0.750	0.750	0.0340	0.050	35.91	0.37	35.79	35.81	36.62	0.30	35.95	35.89	36.36	0.38	2.999990	4.197325	3.188808	4.191739	3.798985	3.608460	64.247045	64.251489	100.386	96.966504	100.393	96.448327	99.9931	236.870005	243.515842	97.2709	0.000	0.000	64247.050	-4.445	100.0069	-0.3860	100.0067	3.5583	0.3459	0.3742	0.3579	0.5907	0.3589	0.4921	0.3457	0.3787	0.000000	0.000000	0	0.000000	0.000000	OCV, Discharge CC - R_DC, OCV, Charge CC -CV - R_DC, OCV	LG35oC 00100S3C4 P1a	2
12.12.2020 11:28:18	3690613698.842	15.876	11.923	24.05	14392	SK04A2D001	9	9.0182	67	61.7012	3.167	-0.750	0.0310	-0.750	0.750	0.0350	0.050	35.91	0.27	35.69	35.74	36.39	0.19	35.96	35.99	36.28	0.25	2.999993	4.197497	3.187825	4.192439	3.799504	3.610304	64.235008	64.260837	100.367	96.948337	100.408	96.462359	99.9598	236.820511	243.538904	97.2413	0.000	0.000	64235.013	-25.830	100.0404	-0.3672	100.0388	3.5764	0.3436	0.3772	0.3593	0.5922	0.3570	0.4923	0.3401	0.3775	0.000000	0.000000	0	0.000000	0.000000	OCV, Discharge CC - R_DC, OCV, Charge CC -CV - R_DC, OCV	LG35oC 00100S3C4 P1a	2
12.12.2020 14:38:21	3690625101.400	16.008	12.054	24.05	14392	SK04A2D001	10	10.0228	68	62.7058	3.151	-0.750	0.0310	-0.750	0.750	0.0340	0.050	35.96	0.40	35.81	35.85	36.66	0.26	35.93	36.00	36.61	0.46	2.999998	4.196580	3.181847	4.191784	3.797903	3.610562	64.296183	64.301715	100.463	97.040667	100.471	96.523721	99.9914	237.048228	243.668731	97.2830	0.000	-0.001	64296.188	-5.533	100.0086	-0.4628	100.0083	3.4846	0.3404	0.3754	0.3526	0.5883	0.3555	0.4902	0.3417	0.3783	0.000000	0.000000	0	0.000000	0.000000	OCV, Discharge CC - R_DC, OCV, Charge CC -CV - R_DC, OCV	LG35oC 00100S3C4 P1a	2
