Repository: ife-bat/MachineLearning

# In this thesis, ML models were made for two different datasets. The code for the MIT data models can be found in SeversonReproduced.ipynb and NewModelMIT.ipynb. For the IFE data, it can be found in IFE_ML.ipynb.

File: data/IFE/interim/Cell_ID_SK04A2D012/Cell_ID_SK04A2D012_Lot_534.txt (part 1 of 40)
Date and Time	Time stamp	Total time (days)	Total test time (days)	Position	Tasks	CellUnit	Cycle - actual	Cycle - normalized	Cycle - total	Cycle - total - normalized	Cycle length (h)	Current_dch (C)	Current_dch std dev (C)	Current_dch_end (C)	Current_cha (C)	Current_cha std dev (C)	Current_cha_end (C)	Temp avg (°C)	Temp std dev (°C)	Temp dch start (°C)	Temp dch avg (°C)	Temp dch max (°C)	Temp dch std dev (°C)	Temp cha start (°C)	Temp cha avg (°C)	Temp cha max (°C)	Temp cha std dev (°C)	Voltage EoD (V)	Voltage EoC (V)	Voltage EoD ocv (V)	Voltage EoC ocv (V)	Voltage charge avg (V)	Voltage discharge avg (V)	Ah_dch (Ah)	Ah_cha (Ah)	Ah_dch (nominal) (%)	Ah_dch (C20 first) (%)	Ah_cha (nominal) (%)	Ah_cha (C20 first) (%)	CE (%)	Wh_dch (Wh)	Wh_cha (Wh)	Efficiency (%)	Ah_balance start (mAh)	Ah_balance end (mAh)	Ah_balance max (mAh)	Ah_balance min (mAh)	SoC - max (nom) (%)	SoC - min (nom) (%)	SoC - max (C20 last) (%)	SoC - min (C20 last) (%)	R_DC 0ms EoC (mOhm)	R_DC 50ms EoC (mOhm)	R_DC 0ms EoD (mOhm)	R_DC 50ms EoD (mOhm)	R_DC 0ms SoC50 dch (mOhm)	R_DC 50ms Soc50 dch (mOhm)	R_DC 0ms SoC50 cha (mOhm)	R_DC 50ms Soc50 cha (mOhm)	Shunt voltage dch (µV)	Shunt voltage cha (µV)	CE Shunt 	Ah_cha slippage (Ah)	Ah_dch slippage (Ah)	Cycle type	TestRegime	TestRegime version
21.12.2020 13:15:00	3691397700.002	0.000	0.281	21.15	14460	SK04A2D012	0	0.0000	0	0.0000	6.738	0.000	0.0000	0.000	0.000	0.0000	0.000	21.68	1.72	18.79	21.68	24.19	1.72	18.79	21.68	24.19	1.72	3.601074	3.601074	3.601293	3.601293	3.601423	3.601423	0.000000	0.000000	0.000	0.000000		0.000000	0.0000	0.000000	0.000000	0.0000	30740.410	30740.394	30740.410	30740.394	51.9681	51.9681	53.3682	53.3682									0.000000	0.000000	0	0.000000	0.000000	OCV	OCV generic long HP	8
21.12.2020 20:01:00	3691422060.005	0.282	0.343	21.15	14462	SK04A2D012	0	0.0000	1	0.0000	1.499				0.750	0.2120	0.050	25.66	0.75					24.10	25.79	26.45	0.74		4.198321		4.188447	3.946813			48.497359			75.777	73.568295	0.0000		189.089299	0.0000	30740.394	-0.001	30740.394	-17756.970	127.7453	51.9681	126.9365	53.3682									0.000000	0.000000	0	0.000000	0.000000	OCV, Charge CC-CV, OCV	LG25oC charact P1a	2
21.12.2020 21:30:55	3691427455.594	0.344	0.605	21.15	14462	SK04A2D012	1	0.9598	2	0.9598	6.281	-0.750	0.0620	-0.751	0.750	0.0620	0.050	25.19	0.94	25.15	25.81	26.79	0.41	25.93	26.20	26.54	0.30	2.999986	4.198278	3.438290	4.180617	3.812048	3.688314	61.427118	61.493141	95.980	95.221886	96.083	93.282307	99.8926	226.314591	235.472739	96.1107	-0.001	-0.008	61427.122	-66.025	100.1032	4.0201	100.1002	6.8178	0.3941	0.5100	0.5048	0.8772	0.4761	0.6484	0.4077	0.5558	0.000000	0.000000	0	0.000000	0.000000	OCV, Discharge CC - R_DC, OCV, Charge CC -CV - R_DC, OCV	LG25oC charact P1a	2
22.12.2020 03:47:47	3691450067.015	0.606	0.957	21.15	14462	SK04A2D012	2	1.9593	3	1.9593	8.443	-0.250	0.0140	-0.250	0.250	0.0140	0.008	24.46	0.17	24.11	24.39	24.95	0.17	24.76	24.50	24.76	0.13	2.999904	4.189516	3.237928	4.170486	3.772443	3.701761	63.966829	63.018065	99.948	99.158846	98.466	95.595548	101.5055	237.090665	237.609113	99.7818	-0.008	0.000	63966.823	-0.008	100.0000	0.0518	100.0000	2.9652	0.3772	0.5268	0.5535	0.9813	0.5087	0.7197	0.3704	0.5693	0.000000	0.000000	0	0.000000	0.000000	OCV, Discharge CC - R_DC, OCV, Charge - pulses, OCV	LG25oC charact P1a	2
22.12.2020 12:14:20	3691480460.962	0.958	2.676	21.15	14462	SK04A2D012	3	2.9672	4	2.9672	41.270	-0.050	0.0020	-0.050	0.050	0.0020	0.008	24.14	0.09	24.36	24.14	24.45	0.10	24.26	24.14	24.28	0.07	2.999989	4.197864	3.038463	4.192947	3.752892	3.706833	64.509453	65.921548	100.796	100.000000	103.002	100.000000	97.8579	239.393628	247.189363	96.8462	0.000	-0.001	64509.453	-1412.096	102.2064	-0.7960	102.1421	2.1421	0.2270	0.4046	0.6060	1.0287	0.5038	0.7548	0.2641	0.5092	0.000000	0.000000	0	0.000000	0.000000	OCV, Discharge CC - R_DC, OCV, Charge - pulses, OCV	LG25oC charact P1a	2
24.12.2020 05:30:32	3691629032.600	2.677	3.437	21.15	14462	SK04A2D012	4	3.9933	5	3.9933	18.261	-0.200	0.7150	-0.050				24.34	0.10	24.12	24.34	24.79	0.10					2.999995		3.045792			3.732809	65.670178		102.610	101.799310			0.0000	241.356753		0.0000	-0.001	65670.181	65670.182	-0.001	100.0000	-2.6097	100.0000	0.3813	0.4142	0.5647	0.5152	0.9413	0.4722	0.6645	0.4132	0.6026	0.000000	0.000000	0	0.000000	0.000000	OCV, Discharge - HPPC, OCV	LG25oC charact P1a	2
24.12.2020 23:46:13	3691694773.810	3.438	3.726	21.15	14462	SK04A2D012	5	3.9933	6	3.9933	6.935				0.750	0.0280	0.751	24.43	0.47					24.24	24.95	26.05	0.59		3.757713		3.685661	3.478247			32.836665			51.307	49.811732	0.0000		119.206872	0.0000	65670.181	32833.496	65670.181	32833.496	48.6977	-2.6097	50.1931	0.3813	0.3811	0.5017					0.3811	0.5017	0.000000	0.000000	0	0.000000	0.000000	OCV, Charge CC, OCV	LG25oC charact P1a	2
13.01.2021 11:19:00	3693377940.002	22.919	3.763	21.15	14634	SK04A2D012	0	0.0000	7	3.9933	0.894				0.750	0.0350	0.750	25.20	0.50					24.28	25.13	25.77	0.43		4.200004		4.127969	3.946092			29.309380			45.796	44.461001	0.0000		115.828638	0.0000	32833.496	3524.111	32833.496	3524.111	94.4936	48.6977	94.6541	50.1931									0.000000	0.000000	0	0.000000	0.000000	OCV, Charge CC, OCV	LG25oC 00100S3C4cP1a	1
13.01.2021 12:12:38	3693381158.437	22.957	3.886	21.15	14634	SK04A2D012	1	0.9100	8	4.9033	2.949	-0.750	0.0620	-0.751	0.750	0.0300	0.750	26.00	0.38	25.35	25.75	26.69	0.36	25.98	26.11	26.47	0.28	2.999963	4.197637	3.418022	4.127129	3.789436	3.659034	58.238799	58.239006	90.998	90.279480	90.998	88.345932	99.9996	213.184606	221.271817	96.3451	3524.111	3523.902	61762.915	3523.902	94.4939	3.4954	94.6544	6.3085	0.3934	0.4841	0.4731	0.7959	0.4590	0.6080	0.3934	0.4841	0.000000	0.000000	0	0.000000	0.000000	OCV, Discharge CC - R_DC, OCV, Charge CC, OCV	LG25oC 00100S3C4cP1a	1
13.01.2021 15:09:34	3693391774.635	23.080	4.005	21.15	14634	SK04A2D012	2	1.8200	9	5.8133	2.843	-0.750	0.0240	-0.751	0.750	0.0280	0.750	26.08	0.32	25.70	25.90	26.62	0.22	25.92	26.18	26.57	0.33	3.000580	4.200011	3.415448	4.131497	3.801970	3.583413	58.239007	58.395070	90.998	90.279803	91.242	88.582674	99.7327	213.218086	221.834925	96.1157	3523.902	3367.838	61762.914	3367.838	94.7378	3.4954	94.8911	6.3085	0.3893	0.4739	0.4802	0.8343	0.4802	0.8343	0.3893	0.4739	0.000000	0.000000	0	0.000000	0.000000	OCV, Discharge CC, OCV, Charge CC, OCV	LG25oC 00100S3C4cP1a	1
13.01.2021 18:00:11	3693402011.017	23.198	4.122	21.15	14634	SK04A2D012	3	2.7324	10	6.7257	2.817	-0.750	0.0330	-0.751	0.750	0.0520	0.750	26.10	0.24	25.96	26.00	26.63	0.18	25.98	26.15	26.41	0.25	2.999970	4.200000	3.413443	4.133618	3.959792	3.582478	58.393281	58.491000	91.240	90.518952	91.392	88.728196	99.8329	213.880113	222.228811	96.2432	3367.838	3270.118	61761.124	3270.118	94.8904	3.4982	95.0394	6.3112	0.3797	0.4727	0.4632	0.8155	0.4608	0.6833	0.3784	0.4824	0.000000	0.000000	0	0.000000	0.000000	OCV, Discharge CC - R_DC, OCV, Charge - pulses, OCV	LG25oC 00100S3C4cP1a	1
13.01.2021 20:49:12	3693412152.013	23.315	4.241	21.15	14634	SK04A2D012	4	3.6469	11	7.6402	2.864	-0.750	0.0330	-0.751	0.750	0.0510	0.750	26.13	0.30	25.95	26.03	26.71	0.20	25.96	26.14	26.55	0.34	2.999965	4.200002	3.409803	4.133367	3.955238	3.583661	58.530625	58.558593	91.454	90.731858	91.498	88.830731	99.9522	214.404069	222.430445	96.3915	3270.118	3242.149	61800.748	3242.149	94.9341	3.4363	95.0818	6.2511	0.3758	0.4600	0.4679	0.8161	0.4636	0.6886	0.3810	0.4705	0.000000	0.000000	0	0.000000	0.000000	OCV, Discharge CC - R_DC, OCV, Charge - pulses, OCV	LG25oC 00100S3C4cP1a	1
13.01.2021 23:41:03	3693422463.013	23.435	4.361	21.15	14634	SK04A2D012	5	4.5621	12	8.5554	2.859	-0.750	0.0340	-0.750	0.750	0.0510	0.750	26.08	0.29	25.94	25.93	26.75	0.25	25.92	26.14	26.43	0.25	2.999993	4.200014	3.407303	4.133520	3.957703	3.582560	58.570390	58.586709	91.516	90.793500	91.542	88.873382	99.9721	214.552615	222.538967	96.4113	3242.149	3225.829	61812.544	3225.829	94.9596	3.4179	95.1066	6.2332	0.3804	0.4708	0.4598	0.8060	0.4542	0.6802	0.3915	0.4762	0.000000	0.000000	0	0.000000	0.000000	OCV, Discharge CC - R_DC, OCV, Charge - pulses, OCV	LG25oC 00100S3C4cP1a	1
14.01.2021 02:32:36	3693432756.013	23.554	4.478	21.15	14634	SK04A2D012	6	5.4767	13	9.4700	2.821	-0.750	0.0340	-0.751	0.750	0.0510	0.750	26.13	0.28	25.98	26.01	26.62	0.17	25.98	26.19	26.59	0.33	2.999974	4.200003	3.407918	4.134074	3.954371	3.582530	58.539566	58.535919	91.468	90.745718	91.462	88.796336	100.0062	214.438930	222.308494	96.4601	3225.829	3229.475	61765.400	3225.829	94.9596	3.4916	95.1066	6.3047	0.3871	0.4605	0.4635	0.8152	0.4613	0.6824	0.3912	0.4740	0.000000	0.000000	0	0.000000	0.000000	OCV, Discharge CC - R_DC, OCV, Charge - pulses, OCV	LG25oC 00100S3C4cP1a	1
14.01.2021 05:21:50	3693442910.013	23.671	4.596	21.15	14634	SK04A2D012	7	6.3920	14	10.3853	2.829	-0.750	0.0340	-0.751	0.750	0.0500	0.750	26.10	0.31	25.98	26.00	26.78	0.25	25.94	26.13	26.55	0.33	2.999974	4.200030	3.404206	4.133991	3.956312	3.584321	58.576081	58.595321	91.525	90.802322	91.555	88.886446	99.9672	214.581675	222.530733	96.4279	3229.475	3210.234	61805.561	3210.234	94.9840	3.4288	95.1302	6.2438	0.3882	0.4639	0.4534	0.8025	0.4236	0.6726	0.3774	0.4732	0.000000	0.000000	0	0.000000	0.000000	OCV, Discharge CC - R_DC, OCV, Charge - pulses, OCV	LG25oC 00100S3C4cP1a	1
14.01.2021 08:11:34	3693453094.013	23.789	4.715	21.15	14634	SK04A2D012	8	7.3075	15	11.3008	2.851	-0.750	0.0340	-0.751	0.750	0.0510	0.750	26.09	0.28	25.97	26.00	26.74	0.21	25.91	26.09	26.43	0.30	2.999994	4.200005	3.403331	4.133862	3.952873	3.584234	58.590851	58.589295	91.548	90.825218	91.546	88.877305	100.0027	214.621701	222.482951	96.4666	3210.234	3211.788	61801.090	3210.234	94.9840	3.4358	95.1302	6.2505	0.3894	0.4715	0.4710	0.8088	0.4627	0.6827	0.3957	0.4846	0.000000	0.000000	0	0.000000	0.000000	OCV, Discharge CC - R_DC, OCV, Charge - pulses, OCV	LG25oC 00100S3C4cP1a	1
14.01.2021 11:02:38	3693463358.013	23.908	4.832	21.15	14634	SK04A2D012	9	8.2222	16	12.2155	2.807	-0.750	0.0330	-0.751	0.750	0.0510	0.750	26.09	0.28	25.96	25.95	26.61	0.20	25.94	26.16	26.57	0.30	2.999997	4.200011	3.404440	4.135919	3.957996	3.583392	58.543640	58.564120	91.474	90.752033	91.506	88.839115	99.9650	214.461690	222.381638	96.4386	3211.788	3191.307	61755.433	3191.307	95.0136	3.5071	95.1589	6.3198	0.3824	0.4613	0.4595	0.7990	0.4519	0.6658	0.3831	0.4749	0.000000	0.000000	0	0.000000	0.000000	OCV, Discharge CC - R_DC, OCV, Charge - pulses, OCV	LG25oC 00100S3C4cP1a	1
14.01.2021 13:51:03	3693473463.013	24.025	4.950	21.15	14634	SK04A2D012	10	9.1378	17	13.1311	2.836	-0.750	0.0330	-0.751	0.750	0.0500	0.750	26.12	0.27	25.96	26.04	26.71	0.20	25.96	26.11	26.43	0.30	2.999985	4.200004	3.399838	4.133313	3.947337	3.586816	58.595887	58.604673	91.556	90.833024	91.570	88.900632	99.9850	214.651260	222.508762	96.4687	3191.307	3182.521	61787.200	3182.521	95.0273	3.4575	95.1723	6.2716	0.3718	0.4561	0.4617	0.8020	0.4557	0.6739	0.3823	0.4716	0.000000	0.000000	0	0.000000	0.000000	OCV, Discharge CC - R_DC, OCV, Charge - pulses, OCV	LG25oC 00100S3C4cP1a	1
14.01.2021 16:41:14	3693483674.013	24.143	5.067	21.15	14634	SK04A2D012	11	10.0527	18	14.0460	2.823	-0.750	0.0340	-0.750	0.750	0.0510	0.750	26.08	0.27	25.96	25.95	26.55	0.17	25.99	26.13	26.47	0.29	2.999996	4.200009	3.401462	4.134673	3.951674	3.583047	58.557092	58.595438	91.495	90.772886	91.555	88.886623	99.9346	214.508514	222.473753	96.4197	3182.521	3144.174	61739.618	3144.174	95.0872	3.5318	95.2304	6.3438	0.3762	0.4538	0.4477	0.7917	0.4461	0.6601	0.3729	0.4642	0.000000	0.000000	0	0.000000	0.000000	OCV, Discharge CC - R_DC, OCV, Charge - pulses, OCV	LG25oC 00100S3C4cP1a	1
14.01.2021 19:30:36	3693493836.013	24.261	5.186	21.15	14634	SK04A2D012	12	10.9687	19	14.9620	2.855	-0.750	0.0340	-0.751	0.750	0.0490	0.750	26.06	0.28	25.97	25.96	26.71	0.22	25.98	26.07	26.42	0.26	2.999992	4.200023	3.398741	4.133969	3.893561	3.582815	58.623833	58.600163	91.600	90.876345	91.563	88.893791	100.0404	214.734806	222.481409	96.5181	3144.174	3167.844	61768.013	3144.174	95.0872	3.4875	95.2304	6.3007	0.3889	0.4687	0.4583	0.7932	0.4568	0.6654	0.3827	0.4749	0.000000	0.000000	0	0.000000	0.000000	OCV, Discharge CC - R_DC, OCV, Charge - pulses, OCV	LG25oC 00100S3C4cP1a	1
14.01.2021 22:21:53	3693504113.013	24.380	5.303	21.15	14634	SK04A2D012	13	11.8839	20	15.8772	2.807	-0.750	0.0340	-0.751	0.750	0.0500	0.750	26.12	0.28	25.98	26.00	26.67	0.19	25.90	26.19	26.53	0.31	2.999967	4.200026	3.396774	4.134198	3.953899	3.584074	58.571588	58.639465	91.518	90.795357	91.624	88.953410	99.8842	214.563611	222.598998	96.3902	3167.844	3099.967	61739.438	3099.967	95.1563	3.5321	95.2975	6.3441	0.3727	0.4379	0.4434	0.7854	0.4379	0.6624	0.3775	0.4492	0.000000	0.000000	0	0.000000	0.000000	OCV, Discharge CC - R_DC, OCV, Charge - pulses, OCV	LG25oC 00100S3C4cP1a	1
15.01.2021 01:10:18	3693514218.013	24.497	5.421	21.15	14634	SK04A2D012	14	12.8003	21	16.7936	2.834	-0.750	0.0330	-0.751	0.750	0.0500	0.750	26.05	0.32	25.96	25.92	26.76	0.24	25.95	26.09	26.51	0.33	2.999988	4.200010	3.396146	4.134581	3.951499	3.582460	58.651533	58.609119	91.643	90.919284	91.577	88.907377	100.0724	214.828387	222.491636	96.5557	3099.967	3142.380	61751.505	3099.967	95.1563	3.5133	95.2975	6.3258	0.3860	0.4572	0.4494	0.7898	0.4512	0.6670	0.3920	0.4714	0.000000	0.000000	0	0.000000	0.000000	OCV, Discharge CC - R_DC, OCV, Charge - pulses, OCV	LG25oC 00100S3C4cP1a	1
15.01.2021 04:00:19	3693524419.013	24.615	5.540	21.15	14634	SK04A2D012	15	13.7160	22	17.7093	2.849	-0.750	0.0330	-0.751	0.750	0.0500	0.750	26.10	0.29	25.97	26.02	26.80	0.23	25.99	26.09	26.46	0.31	2.999998	4.200011	3.394267	4.133418	3.949442	3.583335	58.603140	58.647843	91.567	90.844267	91.637	88.966119	99.9238	214.671118	222.607792	96.4347	3142.380	3097.676	61745.525	3097.676	95.1599	3.5226	95.3010	6.3348	0.3737	0.4491	0.4388	0.7754	0.4384	0.6590	0.3736	0.4597	0.000000	0.000000	0	0.000000	0.000000	OCV, Discharge CC - R_DC, OCV, Charge - pulses, OCV	LG25oC 00100S3C4cP1a	1
15.01.2021 06:51:15	3693534675.013	24.734	5.660	21.15	14634	SK04A2D012	16	14.6314	23	18.6247	2.874	-0.750	0.0340	-0.751	0.750	0.0500	0.750	26.04	0.23	25.97	25.96	26.61	0.18	25.98	26.03	26.42	0.22	2.999998	4.200014	3.396546	4.133301	3.949600	3.582353	58.586214	58.591864	91.541	90.818029	91.550	88.881202	99.9904	214.600662	222.434236	96.4783	3097.676	3092.025	61683.895	3092.025	95.1687	3.6189	95.3095	6.4283	0.3680	0.4469	0.4557	0.7869	0.4436	0.6595	0.3887	0.4661	0.000000	0.000000	0	0.000000	0.000000	OCV, Discharge CC - R_DC, OCV, Charge - pulses, OCV	LG25oC 00100S3C4cP1a	1
15.01.2021 09:43:43	3693545023.013	24.853	5.779	21.15	14634	SK04A2D012	17	15.5477	24	19.5410	2.852	-0.750	0.0340	-0.751	0.750	0.0500	0.750	26.10	0.30	25.98	26.02	26.81	0.23	25.98	26.10	26.51	0.32	2.999972	4.200018	3.392862	4.135161	3.946944	3.582758	58.644155	58.651012	91.631	90.907847	91.642	88.970926	99.9883	214.805959	222.600272	96.4985	3092.025	3085.166	61736.185	3085.166	95.1794	3.5372	95.3199	6.3490	0.3678	0.4414	0.4560	0.7888	0.4349	0.6595	0.3673	0.4526	0.000000	0.000000	0	0.000000	0.000000	OCV, Discharge CC - R_DC, OCV, Charge - pulses, OCV	LG25oC 00100S3C4cP1a	1
15.01.2021 12:34:49	3693555289.013	24.972	5.898	21.15	14634	SK04A2D012	18	16.4639	25	20.4572	2.857	-0.750	0.0330	-0.751	0.750	0.0510	0.750	26.09	0.31	25.98	26.00	26.78	0.23	25.92	26.09	26.49	0.35	2.999996	4.200020	3.391749	4.134190	3.952475	3.582954	58.634446	58.642031	91.616	90.892797	91.628	88.957303	99.9871	214.776369	222.584780	96.4919	3085.166	3077.580	61719.617	3077.580	95.1913	3.5631	95.3315	6.3741	0.3798	0.4503	0.4434	0.7753	0.4284	0.6519	0.3917	0.4636	0.000000	0.000000	0	0.000000	0.000000	OCV, Discharge CC - R_DC, OCV, Charge - pulses, OCV	LG25oC 00100S3C4cP1a	1
15.01.2021 15:26:15	3693565575.013	25.091	6.013	21.15	14634	SK04A2D012	19	17.3792	26	21.3725	2.772	-0.750	0.0340	-0.751	0.750	0.0500	0.750	26.09	0.26	25.96	25.96	26.51	0.16	25.96	26.17	26.53	0.29	2.999995	4.200024	3.392972	4.136113	3.946267	3.583890	58.580313	58.614555	91.532	90.808882	91.585	88.915623	99.9416	214.577241	222.450808	96.4605	3077.580	3043.338	61657.898	3043.338	95.2448	3.6595	95.3834	6.4678	0.3759	0.4505	0.4576	0.7841	0.4407	0.6610	0.3709	0.4589	0.000000	0.000000	0	0.000000	0.000000	OCV, Discharge CC - R_DC, OCV, Charge - pulses, OCV	LG25oC 00100S3C4cP1a	1
15.01.2021 18:12:33	3693575553.013	25.207	6.133	21.15	14634	SK04A2D012	20	18.2955	27	22.2888	2.872	-0.750	0.0340	-0.751	0.750	0.0500	0.750	26.06	0.30	25.96	25.95	26.69	0.22	25.94	26.05	26.43	0.32	2.999979	4.200008	3.390943	4.133876	3.950264	3.585347	58.639609	58.633250	91.624	90.900800	91.614	88.943982	100.0108	214.806696	222.544170	96.5232	3043.338	3049.696	61682.952	3043.338	95.2448	3.6204	95.3834	6.4298	0.3674	0.4546	0.4434	0.7770	0.4365	0.6518	0.3801	0.4680	0.000000	0.000000	0	0.000000	0.000000	OCV, Discharge CC - R_DC, OCV, Charge - pulses, OCV	LG25oC 00100S3C4cP1a	1
15.01.2021 21:04:53	3693585893.013	25.326	6.251	21.15	14634	SK04A2D012	21	19.2116	28	23.2049	2.836	-0.750	0.0330	-0.751	0.750	0.0500	0.750	26.07	0.27	25.98	25.95	26.71	0.22	25.94	26.11	26.41	0.26	2.999949	4.200002	3.389172	4.133696	3.945392	3.583817	58.629802	58.611012	91.609	90.885598	91.580	88.910248	100.0321	214.731617	222.405844	96.5494	3049.696	3068.485	61679.503	3049.696	95.2349	3.6258	95.3737	6.4350	0.3848	0.4586	0.4558	0.7887	0.4518	0.6633	0.3996	0.4654	0.000000	0.000000	0	0.000000	0.000000	OCV, Discharge CC - R_DC, OCV, Charge - pulses, OCV	LG25oC 00100S3C4cP1a	1
15.01.2021 23:55:03	3693596103.013	25.444	6.368	21.15	14634	SK04A2D012	22	20.1267	29	24.1200	2.806	-0.750	0.0330	-0.751	0.750	0.0500	0.750	26.06	0.26	25.95	25.94	26.59	0.18	25.93	26.11	26.43	0.27	2.999994	4.200002	3.390853	4.136162	3.952014	3.583480	58.568282	58.608757	91.513	90.790232	91.576	88.906828	99.9309	214.522312	222.435989	96.4423	3068.485	3028.009	61636.772	3028.009	95.2687	3.6925	95.4066	6.4998	0.3643	0.4425	0.4462	0.7772	0.4410	0.6523	0.3720	0.4561	0.000000	0.000000	0	0.000000	0.000000	OCV, Discharge CC - R_DC, OCV, Charge - pulses, OCV	LG25oC 00100S3C4cP1a	1
16.01.2021 02:43:26	3693606206.013	25.561	6.487	21.15	14634	SK04A2D012	23	21.0429	30	25.0362	2.846	-0.750	0.0320	-0.751	0.750	0.0500	0.750	26.12	0.32	25.96	26.02	26.75	0.22	25.92	26.13	26.57	0.37	2.999993	4.200009	3.386963	4.133591	3.947361	3.584625	58.636173	58.650021	91.619	90.895474	91.641	88.969423	99.9764	214.772466	222.557976	96.5018	3028.009	3014.160	61664.187	3014.160	95.2904	3.6497	95.4277	6.4582	0.3607	0.4456	0.4502	0.7818	0.4431	0.6553	0.3642	0.4530	0.000000	0.000000	0	0.000000	0.000000	OCV, Discharge CC - R_DC, OCV, Charge - pulses, OCV	LG25oC 00100S3C4cP1a	1
16.01.2021 05:34:12	3693616452.013	25.680	6.605	21.15	14634	SK04A2D012	24	21.9591	31	25.9524	2.838	-0.750	0.0330	-0.751	0.750	0.0500	0.750	26.04	0.29	25.96	25.91	26.77	0.27	25.99	26.09	26.39	0.24	2.999986	4.200018	3.387100	4.135270	3.950893	3.584207	58.638890	58.657022	91.623	90.899686	91.652	88.980043	99.9691	214.773728	222.597604	96.4852	3014.160	2996.027	61653.055	2996.027	95.3187	3.6671	95.4552	6.4751	0.3690	0.4366	0.4450	0.7718	0.4465	0.6496	0.3815	0.4632	0.000000	0.000000	0	0.000000	0.000000	OCV, Discharge CC - R_DC, OCV, Charge - pulses, OCV	LG25oC 00100S3C4cP1a	1
16.01.2021 08:24:28	3693626668.013	25.798	6.722	21.15	14634	SK04A2D012	25	22.8751	32	26.8684	2.809	-0.750	0.0330	-0.751	0.750	0.0500	0.750	26.09	0.27	25.96	26.01	26.69	0.19	25.97	26.11	26.52	0.31	2.999985	4.200006	3.387612	4.135688	3.950059	3.584178	58.624870	58.611557	91.601	90.877952	91.581	88.911075	100.0227	214.727043	222.413656	96.5440	2996.027	3009.339	61620.902	2996.027	95.3187	3.7173	95.4552	6.5239	0.3799	0.4521	0.4566	0.7851	0.4543	0.6602	0.3821	0.4604	0.000000	0.000000	0	0.000000	0.000000	OCV, Discharge CC - R_DC, OCV, Charge - pulses, OCV	LG25oC 00100S3C4cP1a	1
16.01.2021 11:13:02	3693636782.013	25.915	6.840	21.15	14634	SK04A2D012	26	23.7910	33	27.7843	2.833	-0.750	0.0340	-0.750	0.750	0.0500	0.750	26.11	0.30	25.96	25.99	26.71	0.23	25.94	26.15	26.53	0.32	2.999979	4.200007	3.385325	4.134653	3.949594	3.584072	58.617320	58.652740	91.590	90.866249	91.645	88.973548	99.9396	214.709328	222.557157	96.4738	3009.339	2973.917	61626.664	2973.917	95.3533	3.7083	95.4887	6.5151	0.3650	0.4416	0.4446	0.7708	0.4360	0.6467	0.3619	0.4539	0.000000	0.000000	0	0.000000	0.000000	OCV, Discharge CC - R_DC, OCV, Charge - pulses, OCV	LG25oC 00100S3C4cP1a	1
16.01.2021 14:03:01	3693646981.013	26.033	6.959	21.15	14634	SK04A2D012	27	24.7071	34	28.7004	2.849	-0.750	0.0330	-0.750	0.750	0.0510	0.750	26.06	0.31	25.95	25.94	26.66	0.20	25.95	26.07	26.45	0.34	2.999974	4.200001	3.385986	4.134484	3.948021	3.583764	58.627642	58.629596	91.606	90.882249	91.609	88.938439	99.9967	214.723768	222.482097	96.5128	2973.917	2971.962	61601.564	2971.962	95.3563	3.7476	95.4917	6.5532	0.3846	0.4519	0.4491	0.7789	0.4410	0.6536	0.3991	0.4649	0.000000	0.000000	0	0.000000	0.000000	OCV, Discharge CC - R_DC, OCV, Charge - pulses, OCV	LG25oC 00100S3C4cP1a	1
16.01.2021 16:53:59	3693657239.013	26.152	7.077	21.15	14634	SK04A2D012	28	25.6228	35	29.6161	2.828	-0.750	0.0330	-0.751	0.750	0.0500	0.750	26.06	0.29	25.99	25.93	26.61	0.22	25.96	26.11	26.51	0.30	2.999986	4.200003	3.386438	4.135474	3.948590	3.583486	58.603664	58.622118	91.568	90.845080	91.597	88.927096	99.9685	214.653322	222.432701	96.5026	2971.962	2953.507	61575.631	2953.507	95.3851	3.7881	95.5197	6.5926	0.3665	0.4423	0.4396	0.7712	0.4295	0.6450	0.3711	0.4529	0.000000	0.000000	0	0.000000	0.000000	OCV, Discharge CC - R_DC, OCV, Charge - pulses, OCV	LG25oC 00100S3C4cP1a	1
16.01.2021 19:43:39	3693667419.013	26.270	7.194	21.15	14634	SK04A2D012	29	26.5390	36	30.5323	2.829	-0.750	0.0340	-0.751	0.750	0.0500	0.750	26.10	0.27	25.97	26.00	26.69	0.20	25.96	26.11	26.45	0.29	2.999989	4.200033	3.382910	4.134484	3.947844	3.583993	58.639574	58.638190	91.624	90.900746	91.622	88.951476	100.0024	214.773520	222.493191	96.5304	2953.507	2954.890	61593.086	2953.507	95.3851	3.7608	95.5197	6.5661	0.3812	0.4492	0.4316	0.7600	0.4362	0.6469	0.3846	0.4626	0.000000	0.000000	0	0.000000	0.000000	OCV, Discharge CC - R_DC, OCV, Charge - pulses, OCV	LG25oC 00100S3C4cP1a	1
16.01.2021 22:33:24	3693677604.013	26.388	7.313	21.15	14634	SK04A2D012	30	27.4545	37	31.4478	2.836	-0.750	0.0340	-0.750	0.750	0.0500	0.750	26.06	0.30	25.96	25.93	26.61	0.19	25.98	26.13	26.55	0.35	3.000000	4.200004	3.384715	4.134481	3.947273	3.582855	58.591547	58.619013	91.549	90.826296	91.592	88.922385	99.9531	214.607829	222.406327	96.4936	2954.890	2927.423	61546.442	2927.423	95.4259	3.8337	95.5592	6.6368	0.3906	0.4497	0.4408	0.7665	0.4363	0.6447	0.3911	0.4551	0.000000	0.000000	0	0.000000	0.000000	OCV, Discharge CC - R_DC, OCV, Charge - pulses, OCV	LG25oC 00100S3C4cP1a	1
17.01.2021 01:23:35	3693687815.013	26.506	7.431	21.15	14634	SK04A2D012	31	28.3707	38	32.3640	2.838	-0.750	0.0320	-0.751	0.750	0.0500	0.750	26.05	0.28	25.97	25.92	26.69	0.23	25.90	26.08	26.40	0.25	2.999985	4.200004	3.382088	4.134540	3.948629	3.583931	58.638376	58.624365	91.622	90.898889	91.601	88.930504	100.0239	214.753815	222.434321	96.5471	2927.423	2941.432	61565.804	2927.423	95.4259	3.8034	95.5592	6.6075	0.3842	0.4667	0.4422	0.7688	0.4417	0.6478	0.3896	0.4655	0.000000	0.000000	0	0.000000	0.000000	OCV, Discharge CC - R_DC, OCV, Charge - pulses, OCV	LG25oC 00100S3C4cP1a	1
17.01.2021 04:13:52	3693698032.013	26.624	7.547	21.15	14634	SK04A2D012	32	29.2859	39	33.2792	2.789	-0.750	0.0330	-0.751	0.750	0.0490	0.750	26.10	0.26	25.98	25.98	26.59	0.16	25.94	26.17	26.53	0.32	2.999985	4.200026	3.383410	4.135692	3.949111	3.585350	58.568859	58.620125	91.514	90.791126	91.594	88.924072	99.9125	214.523996	222.398344	96.4593	2941.432	2890.166	61510.296	2890.166	95.4841	3.8902	95.6157	6.6917	0.3442	0.4289	0.4452	0.7712	0.4426	0.6496	0.3576	0.4468	0.000000	0.000000	0	0.000000	0.000000	OCV, Discharge CC - R_DC, OCV, Charge - pulses, OCV	LG25oC 00100S3C4cP1a	1
17.01.2021 07:01:14	3693708074.013	26.740	7.665	21.15	14634	SK04A2D012	33	30.2025	40	34.1958	2.839	-0.750	0.0340	-0.751	0.750	0.0500	0.750	26.06	0.32	25.94	25.96	26.79	0.24	25.96	26.06	26.51	0.33	2.999996	4.200001	3.380925	4.135462	3.948113	3.584173	58.666638	58.624308	91.667	90.942700	91.600	88.930418	100.0722	214.866009	222.422686	96.6026	2890.166	2932.495	61556.809	2890.166	95.4841	3.8175	95.6157	6.6211	0.3797	0.4522	0.4361	0.7609	0.4381	0.6455	0.3696	0.4535	0.000000	0.000000	0	0.000000	0.000000	OCV, Discharge CC - R_DC, OCV, Charge - pulses, OCV	LG25oC 00100S3C4cP1a	1
17.01.2021 09:51:33	3693718293.062	26.859	7.773	21.15	14634	SK04A2D012	34	31.1182	41	35.1115	2.584	-0.750	0.0320	-0.751	0.750	0.0410	0.750	25.90	0.33	25.98	26.00	26.71	0.21	25.89	25.75	26.15	0.17	2.999969	3.746551	3.380606	3.681489	3.609727	3.584333	58.601702	29.120662	91.565	90.842038	45.501	44.174724	201.2375	214.631048	106.015060	202.4534	2932.495	32413.533	61534.202	2932.495	95.4180	3.8528	95.5515	6.6554			0.4410	0.7755	0.4323	0.6433	0.3723	0.4650	0.000000	0.000000	0	0.000000	0.000000	OCV, Discharge CC - R_DC, OCV, Charge CC, OCV	LG25oC 00100S3C4cP1a	1
17.01.2021 12:28:00	3693727680.005	26.967	7.821	21.15	14671	SK04A2D012	0	0.0000	42	35.1115	1.147				0.750	0.2200	0.050	25.49	0.33					24.99	25.63	25.96	0.27		4.198253		4.188774	3.993211			32.646632			51.010	49.523461	0.0000		129.591964	0.0000	32413.533	-0.001	32413.533	-233.104	100.3642	49.3539	100.3536	50.8301									0.000000	0.000000	0	0.000000	0.000000	OCV, Charge CC-CV, OCV	LG25oC charact P1a	2
17.01.2021 13:36:50	3693731810.340	27.015	8.082	21.15	14671	SK04A2D012	1	0.9648	43	36.0763	6.260	-0.750	0.0620	-0.751	0.750	0.0610	0.050	25.13	0.88	24.85	25.64	26.73	0.47	25.92	26.08	26.51	0.35	2.999999	4.198088	3.379390	4.182136	3.796337	3.676293	61.747296	61.794390	96.480	95.718214	96.554	93.739288	99.9238	227.349165	235.707631	96.4539	-0.001	-0.008	61747.301	-47.095	100.0736	3.5198	100.0714	6.3321	0.3822	0.4440	0.4411	0.7416	0.4291	0.5534	0.3846	0.4882	0.000000	0.000000	0	0.000000	0.000000	OCV, Discharge CC - R_DC, OCV, Charge CC -CV - R_DC, OCV	LG25oC charact P1a	2
17.01.2021 19:52:26	3693754346.400	27.276	8.439	21.15	14671	SK04A2D012	2	1.9626	44	37.0741	8.576	-0.250	0.0140	-0.250	0.250	0.0130	0.050	24.44	0.18	24.18	24.38	24.88	0.16	24.73	24.47	24.77	0.17	2.999989	4.199077	3.163866	4.188692	3.766641	3.697980	63.857636	63.881396	99.778	98.989579	99.815	96.905182	99.9628	236.497159	240.726565	98.2431	-0.008	0.000	63857.630	-23.769	100.0371	0.2225	100.0361	3.1309	0.3118	0.4236	0.4787	0.8255	0.4530	0.6146	0.3492	0.5061	0.000000	0.000000	0	0.000000	0.000000	OCV, Discharge CC - R_DC, OCV, Charge CC -CV - R_DC, OCV	LG25oC charact P1a	2
18.01.2021 04:27:00	3693785220.108	27.633	10.154	21.15	14671	SK04A2D012	3	2.9761	45	38.0876	41.162	-0.050	0.0020	-0.050	0.050	0.0020	0.008	24.23	0.10	24.44	24.18	24.55	0.11	24.20	24.26	24.44	0.08	2.999983	4.198028	3.032659	4.193268	3.747767	3.715314	64.866819	65.219627	101.354	100.553975	101.906	98.935218	99.4590	241.090390	244.372807	98.6568	0.000	-0.001	64866.820	-352.808	100.5513	-1.3544	100.5410	0.5410	0.1977	0.4549	0.5329	0.9032	0.4943	0.7024	0.2403	0.4457	0.000000	0.000000	0	0.000000	0.000000	OCV, Discharge CC - R_DC, OCV, Charge - pulses, OCV	LG25oC charact P1a	2
19.01.2021 21:36:44	3693933404.017	29.348	10.888	21.15	14671	SK04A2D012	4	3.9909	46	39.1024	17.620	-0.200	0.7170	-0.050				24.40	0.11	24.38	24.40	24.85	0.11					2.999935		3.044769			3.742441	64.943919		101.475	100.673492			0.0000	239.082545		0.0000	-0.001	64943.922	64943.923	-0.001	100.0000	-1.4749	100.0000	0.4227	0.3927	0.5042	0.5066	0.9564	0.4417	0.6029	0.3945	0.5383	0.000000	0.000000	0	0.000000	0.000000	OCV, Discharge - HPPC, OCV	LG25oC charact P1a	2
20.01.2021 15:13:54	3693996834.859	30.083	11.177	21.15	14671	SK04A2D012	5	3.9909	47	39.1024	6.928				0.750	0.0280	0.751	24.48	0.46					24.40	24.98	26.06	0.57		3.752478		3.683229	3.473034			32.473665			50.740	49.261078	0.0000		117.625273	0.0000	64943.922	32470.238	64943.922	32470.238	49.2653	-1.4749	50.2140	0.4227	0.3870	0.4787					0.3870	0.4787	0.000000	0.000000	0	0.000000	0.000000	OCV, Charge CC, OCV	LG25oC charact P1a	2
21.01.2021 08:24:00	3694058640.005	30.798	11.214	21.15	14705	SK04A2D012	0	0.0000	48	39.1024	0.888				0.750	0.0350	0.750	25.35	0.58					24.28	25.25	25.98	0.52		4.200016		4.130965	3.945178			29.022489			45.348	44.025800	0.0000		114.618415	0.0000	32470.238	3447.744	32470.238	3447.744	94.6129	49.2653	94.7136	50.2140									0.000000	0.000000	0	0.000000	0.000000	OCV, Charge CC, OCV	LG25oC 00100S3C4cP1a	2
21.01.2021 09:17:16	3694061836.917	30.835	11.339	21.15	14705	SK04A2D012	1	0.9153	49	40.0177	3.002	-0.750	0.0610	-0.751	0.750	0.0280	0.750	26.17	0.37	25.57	25.97	26.84	0.30	25.92	26.29	26.71	0.37	2.999989	4.198201	3.375733	4.130394	3.768503	3.661159	58.580619	58.581007	91.532	90.809356	91.533	88.864732	99.9993	214.467223	222.178355	96.5293	3447.744	3447.356	62028.369	3447.356	94.6135	3.0807	94.7142	4.8931	0.3794	0.4512	0.4300	0.7500	0.4293	0.5626	0.3794	0.4512	0.000000	0.000000	0	0.000000	0.000000	OCV, Discharge CC - R_DC, OCV, Charge CC, OCV	LG25oC 00100S3C4cP1a	2
21.01.2021 12:17:25	3694072645.286	30.960	11.462	21.15	14705	SK04A2D012	2	1.8304	50	40.9328	2.961	-0.750	0.0250	-0.751	0.750	0.0270	0.750	26.12	0.36	25.74	25.91	26.79	0.28	25.97	26.22	26.62	0.36	2.999989	4.200011	3.375291	4.132367	3.785505	3.585117	58.563936	58.651905	91.506	90.783495	91.644	88.972281	99.8500	214.407475	222.470812	96.3756	3447.356	3359.385	62011.297	3359.385	94.7510	3.1073	94.8491	4.9193	0.3919	0.4541	0.4411	0.7502	0.4411	0.7502	0.3919	0.4541	0.000000	0.000000	0	0.000000	0.000000	OCV, Discharge CC, OCV, Charge CC, OCV	LG25oC 00100S3C4cP1a	2
21.01.2021 15:15:05	3694083305.017	31.083	11.586	21.15	14705	SK04A2D012	3	2.7469	51	41.8493	2.957	-0.750	0.0330	-0.751	0.750	0.0500	0.750	26.20	0.31	25.94	26.09	26.81	0.22	25.92	26.22	26.61	0.35	2.999994	4.200002	3.374680	4.135050	3.949103	3.582948	58.658053	58.768646	91.653	90.929391	91.826	89.149372	99.8118	214.802724	222.951613	96.3450	3359.385	3248.792	62017.443	3248.791	94.9238	3.0977	95.0187	4.9098	0.3770	0.4433	0.4279	0.7517	0.4247	0.6317	0.3787	0.4568	0.000000	0.000000	0	0.000000	0.000000	OCV, Discharge CC - R_DC, OCV, Charge - pulses, OCV	LG25oC 00100S3C4cP1a	2
21.01.2021 18:12:30	3694093950.013	31.207	11.711	21.15	14705	SK04A2D012	4	3.6659	52	42.7683	3.011	-0.750	0.0330	-0.751	0.750	0.0490	0.750	26.21	0.36	25.96	26.16	27.11	0.31	25.95	26.14	26.53	0.35	2.999991	4.200012	3.370819	4.134593	3.946730	3.583573	58.816079	58.811661	91.900	91.174357	91.893	89.214624	100.0075	215.419598	223.098156	96.5582	3248.792	3253.208	62064.876	3248.792	94.9238	3.0236	95.0187	4.8371	0.3809	0.4465	0.4263	0.7449	0.4235	0.6268	0.3821	0.4534	0.000000	0.000000	0	0.000000	0.000000	OCV, Discharge CC - R_DC, OCV, Charge - pulses, OCV	LG25oC 00100S3C4cP1a	2
21.01.2021 21:13:08	3694104788.013	31.332	11.834	21.15	14705	SK04A2D012	5	4.5836	53	43.6860	2.947	-0.750	0.0330	-0.751	0.750	0.0480	0.750	26.20	0.32	25.96	26.07	26.86	0.22	25.91	26.26	26.68	0.36	2.999983	4.200004	3.374356	4.135081	3.887494	3.582715	58.730403	58.746267	91.766	91.041545	91.791	89.115424	99.9730	215.109661	222.852154	96.5257	3253.208	3237.342	61983.616	3237.342	94.9417	3.1506	95.0362	4.9617	0.3537	0.4278	0.4329	0.7482	0.4306	0.6329	0.3654	0.4451	0.000000	0.000000	0	0.000000	0.000000	OCV, Discharge CC - R_DC, OCV, Charge - pulses, OCV	LG25oC 00100S3C4cP1a	2
22.01.2021 00:09:56	3694115396.013	31.455	11.959	21.15	14705	SK04A2D012	6	5.5017	54	44.6041	3.005	-0.750	0.0330	-0.751	0.750	0.0500	0.750	26.22	0.33	25.99	26.10	26.87	0.25	25.98	26.23	26.63	0.36	2.999992	4.200004	3.372301	4.134425	3.948198	3.584578	58.759362	58.771833	91.812	91.086437	91.831	89.154206	99.9788	215.219043	222.945289	96.5345	3237.342	3224.870	61996.709	3224.870	94.9611	3.1301	95.0554	4.9416	0.3799	0.4507	0.4363	0.7442	0.4260	0.6313	0.3730	0.4551	0.000000	0.000000	0	0.000000	0.000000	OCV, Discharge CC - R_DC, OCV, Charge - pulses, OCV	LG25oC 00100S3C4cP1a	2
22.01.2021 03:10:14	3694126214.013	31.580	12.082	21.15	14705	SK04A2D012	7	6.4195	55	45.5219	2.947	-0.750	0.0330	-0.751	0.750	0.0500	0.750	26.19	0.32	25.96	26.07	26.85	0.22	25.92	26.24	26.65	0.36	2.999977	4.200003	3.373198	4.135137	3.948655	3.583908	58.736597	58.748761	91.776	91.051147	91.795	89.119207	99.9793	215.126877	222.856059	96.5318	3224.870	3212.705	61961.472	3212.705	94.9801	3.1852	95.0740	4.9957	0.3761	0.4474	0.4276	0.7470	0.4228	0.6256	0.3692	0.4511	0.000000	0.000000	0	0.000000	0.000000	OCV, Discharge CC - R_DC, OCV, Charge - pulses, OCV	LG25oC 00100S3C4cP1a	2
22.01.2021 06:07:02	3694136822.013	31.703	12.209	21.15	14705	SK04A2D012	8	7.3383	56	46.4407	3.047	-0.750	0.0330	-0.751	0.750	0.0500	0.750	26.23	0.36	25.95	26.16	27.12	0.30	25.90	26.17	26.60	0.37	2.999996	4.200003	3.369367	4.133915	3.946360	3.583019	58.803322	58.802301	91.880	91.154582	91.879	89.200425	100.0017	215.375500	223.045197	96.5614	3212.705	3213.724	62016.032	3212.705	94.9801	3.0999	95.0740	4.9120	0.3775	0.4487	0.4261	0.7447	0.4163	0.6210	0.3903	0.4638	0.000000	0.000000	0	0.000000	0.000000	OCV, Discharge CC - R_DC, OCV, Charge - pulses, OCV	LG25oC 00100S3C4cP1a	2
22.01.2021 09:09:52	3694147792.013	31.830	12.326	21.15	14705	SK04A2D012	9	8.2555	57	47.3579	2.813	-0.750	0.0330	-0.751	0.740	0.0670	0.750	26.08	0.41	25.99	26.05	26.73	0.19	25.95	26.14	26.63	0.43	2.999999	4.200008	3.372854	4.146367	3.948295	3.582300	58.702102	59.174352	91.722	90.997674	92.460	89.764810	99.2019	214.996398	224.613212	95.7185	3213.724	2741.474	61915.832	2741.474	95.7164	3.2565	95.7966	5.0656	0.3898	0.4831	0.4272	0.7442	0.4214	0.6301	0.3999	0.4805	0.000000	0.000000	0	0.000000	0.000000	OCV, Discharge CC - R_DC, OCV, Charge - pulses, OCV	LG25oC 00100S3C4cP1a	2
22.01.2021 12:40:07	3694160407.886	31.976	12.450	21.15	14705	SK04A2D012	10	9.1807	58	48.2831	2.979	-0.750	0.0340	-0.751	0.750	0.0500	0.750	26.04	0.49	24.87	25.75	26.91	0.53	25.95	26.16	26.47	0.30	2.999964	4.200005	3.368978	4.135376	3.949341	3.588577	59.214657	58.765346	92.523	91.792217	91.821	89.144366	100.7646	217.009832	222.894357	97.3599	2741.474	3190.784	61956.137	2741.474	95.7164	3.1935	95.7966	5.0038	0.3672	0.4396	0.4218	0.7377	0.4279	0.6272	0.3755	0.4457	0.000000	0.000000	0	0.000000	0.000000	OCV, Discharge CC - R_DC, OCV, Charge - pulses, OCV	LG25oC 00100S3C4cP1a	2
22.01.2021 15:38:51	3694171131.337	32.100	12.570	21.15	14705	SK04A2D012	11	10.0980	59	49.2004	2.890	-0.750	0.0330	-0.751	0.750	0.0440	0.750	26.16	0.30	25.98	26.05	26.78	0.21	25.90	26.20	26.61	0.36	2.999999	4.200022	3.370073	4.134812	3.835888	3.582124	58.704570	58.728944	91.726	91.001500	91.764	89.089146	99.9585	215.002338	222.750966	96.5214	3190.784	3166.408	61895.359	3166.408	95.0525	3.2885	95.1450	5.0970	0.4004	0.4565	0.4381	0.7527	0.4322	0.6323	0.3794	0.4544	0.000000	0.000000	0	0.000000	0.000000	OCV, Discharge CC - R_DC, OCV, Charge - pulses, OCV	LG25oC 00100S3C4cP1a	2
22.01.2021 18:32:16	3694181536.337	32.220	12.692	21.15	14705	SK04A2D012	12	11.0157	60	50.1181	2.928	-0.750	0.0330	-0.751	0.750	0.0440	0.750	26.12	0.32	25.95	25.99	26.89	0.27	25.97	26.15	26.47	0.30	2.999993	4.200003	3.369890	4.135468	3.836402	3.582443	58.736809	58.737422	91.776	91.051476	91.777	89.102007	99.9990	215.113429	222.785758	96.5562	3166.408	3165.794	61903.222	3165.794	95.0534	3.2762	95.1459	5.0850	0.3753	0.4523	0.4318	0.7468	0.4298	0.6333	0.3828	0.4593	0.000000	0.000000	0	0.000000	0.000000	OCV, Discharge CC - R_DC, OCV, Charge - pulses, OCV	LG25oC 00100S3C4cP1a	2
22.01.2021 21:27:58	3694192078.337	32.342	12.813	21.15	14705	SK04A2D012	13	11.9330	61	51.0354	2.894	-0.750	0.0330	-0.751	0.750	0.0440	0.750	26.16	0.31	25.98	26.04	26.75	0.22	25.96	26.20	26.63	0.37	2.999999	4.200010	3.369578	4.135441	3.834046	3.583876	58.702984	58.721129	91.723	90.999042	91.752	89.077291	99.9691	215.001973	222.741272	96.5254	3165.794	3147.648	61868.783	3147.648	95.0818	3.3300	95.1738	5.1378	0.3759	0.4492	0.4265	0.7425	0.4239	0.6280	0.3804	0.4537	0.000000	0.000000	0	0.000000	0.000000	OCV, Discharge CC - R_DC, OCV, Charge - pulses, OCV	LG25oC 00100S3C4cP1a	2
23.01.2021 00:21:35	3694202495.337	32.463	12.934	21.15	14705	SK04A2D012	14	12.8505	62	51.9529	2.913	-0.750	0.0330	-0.751	0.750	0.0440	0.750	26.11	0.29	25.97	26.01	26.81	0.23	25.92	26.12	26.45	0.29	2.999988	4.200006	3.369634	4.135365	3.830943	3.583849	58.722301	58.694904	91.754	91.028986	91.711	89.037509	100.0467	215.074791	222.628563	96.6070	3147.648	3175.043	61869.954	3147.648	95.0818	3.3282	95.1738	5.1360	0.3816	0.4513	0.4287	0.7461	0.4272	0.6305	0.3755	0.4572	0.000000	0.000000	0	0.000000	0.000000	OCV, Discharge CC - R_DC, OCV, Charge - pulses, OCV	LG25oC 00100S3C4cP1a	2
23.01.2021 03:16:21	3694212981.337	32.584	13.055	21.15	14705	SK04A2D012	15	13.7674	63	52.8698	2.884	-0.750	0.0330	-0.751	0.750	0.0450	0.750	26.16	0.32	25.96	26.07	26.85	0.23	25.95	26.18	26.61	0.37	2.999998	4.200003	3.367956	4.135315	3.834405	3.583693	58.683305	58.706719	91.693	90.968536	91.729	89.055431	99.9601	214.930987	222.670181	96.5244	3175.043	3151.628	61858.353	3151.628	95.0756	3.3463	95.1677	5.1538	0.3876	0.4563	0.4463	0.7490	0.4248	0.6306	0.3824	0.4548	0.000000	0.000000	0	0.000000	0.000000	OCV, Discharge CC - R_DC, OCV, Charge - pulses, OCV	LG25oC 00100S3C4cP1a	2
23.01.2021 06:09:25	3694223365.337	32.704	13.176	21.15	14705	SK04A2D012	16	14.6845	64	53.7869	2.906	-0.750	0.0330	-0.751	0.750	0.0440	0.750	26.11	0.31	25.97	25.98	26.83	0.25	25.93	26.15	26.52	0.30	2.999983	4.200000	3.368702	4.136091	3.833473	3.583225	58.694380	58.701134	91.710	90.985704	91.721	89.046959	99.9885	214.956683	222.655405	96.5423	3151.628	3144.873	61846.013	3144.873	95.0861	3.3656	95.1780	5.1727	0.3820	0.4496	0.4271	0.7469	0.4245	0.6269	0.3818	0.4585	0.000000	0.000000	0	0.000000	0.000000	OCV, Discharge CC - R_DC, OCV, Charge - pulses, OCV	LG25oC 00100S3C4cP1a	2
23.01.2021 09:03:45	3694233825.337	32.826	13.296	21.15	14705	SK04A2D012	17	15.6016	65	54.7040	2.899	-0.750	0.0320	-0.751	0.750	0.0460	0.750	26.16	0.32	25.97	26.06	26.79	0.22	25.90	26.17	26.59	0.37	2.999958	4.200002	3.366884	4.135248	3.834152	3.584670	58.694793	58.704127	91.711	90.986344	91.725	89.051500	99.9841	214.974650	222.650433	96.5525	3144.873	3135.537	61839.671	3135.537	95.1007	3.3755	95.1923	5.1824	0.4096	0.4546	0.4279	0.7401	0.4136	0.6188	0.3980	0.4622	0.000000	0.000000	0	0.000000	0.000000	OCV, Discharge CC - R_DC, OCV, Charge - pulses, OCV	LG25oC 00100S3C4cP1a	2
23.01.2021 11:57:43	3694244263.337	32.946	13.418	21.15	14705	SK04A2D012	18	16.5184	66	55.6208	2.906	-0.750	0.0330	-0.751	0.750	0.0450	0.750	26.11	0.31	25.96	25.96	26.75	0.23	25.95	26.16	26.56	0.31	2.999989	4.200004	3.369093	4.135765	3.837156	3.583082	58.673821	58.664266	91.678	90.953834	91.663	88.991032	100.0163	214.880875	222.507517	96.5724	3135.537	3145.091	61809.363	3135.537	95.1007	3.4229	95.1923	5.2289	0.3803	0.4490	0.4252	0.7383	0.4233	0.6303	0.3808	0.4568	0.000000	0.000000	0	0.000000	0.000000	OCV, Discharge CC - R_DC, OCV, Charge - pulses, OCV	LG25oC 00100S3C4cP1a	2
23.01.2021 14:52:05	3694254725.337	33.067	13.538	21.15	14705	SK04A2D012	19	17.4352	67	56.5376	2.890	-0.750	0.0330	-0.750	0.750	0.0450	0.750	26.15	0.33	25.98	26.07	26.81	0.21	25.96	26.13	26.57	0.38	2.999983	4.200019	3.366320	4.136070	3.832292	3.583767	58.671825	58.705479	91.675	90.950740	91.727	89.053550	99.9427	214.876796	222.664612	96.5024	3145.091	3111.435	61816.921	3111.435	95.1384	3.4111	95.2293	5.2173	0.3663	0.4511	0.4172	0.7356	0.4114	0.6243	0.3769	0.4617	0.000000	0.000000	0	0.000000	0.000000	OCV, Discharge CC - R_DC, OCV, Charge - pulses, OCV	LG25oC 00100S3C4cP1a	2
23.01.2021 17:45:30	3694265130.337	33.188	13.657	21.15	14705	SK04A2D012	20	18.3521	68	57.4545	2.868	-0.750	0.0330	-0.751	0.750	0.0440	0.750	26.12	0.31	25.96	26.00	26.80	0.24	25.96	26.16	26.57	0.32	3.000000	4.200000	3.367523	4.136454	3.833808	3.582720	58.683179	58.656249	91.692	90.968341	91.650	88.978871	100.0459	214.910589	222.467449	96.6032	3111.435	3138.364	61794.619	3111.435	95.1384	3.4459	95.2293	5.2515	0.3923	0.4566	0.4275	0.7407	0.4251	0.6250	0.3903	0.4580	0.000000	0.000000	0	0.000000	0.000000	OCV, Discharge CC - R_DC, OCV, Charge - pulses, OCV	LG25oC 00100S3C4cP1a	2
