Repository: ife-bat/MachineLearning

# In this thesis, ML models were made for two different datasets. The code for the MIT data models can be found in SeversonReproduced.ipynb and NewModelMIT.ipynb. For the IFE data, it can be found in IFE_ML.ipynb.

File: data/IFE/interim/Cell_ID_SK05A11669/Cell_ID_SK05A11669_Lot_486.txt (part 1 of 81)
Date and Time	Time stamp	Total time (days)	Total test time (days)	Position	Tasks	CellUnit	Cycle - actual	Cycle - normalized	Cycle - total	Cycle - total - normalized	Cycle length (h)	Current_dch (C)	Current_dch std dev (C)	Current_dch_end (C)	Current_cha (C)	Current_cha std dev (C)	Current_cha_end (C)	Temp avg (°C)	Temp std dev (°C)	Temp dch start (°C)	Temp dch avg (°C)	Temp dch max (°C)	Temp dch std dev (°C)	Temp cha start (°C)	Temp cha avg (°C)	Temp cha max (°C)	Temp cha std dev (°C)	Voltage EoD (V)	Voltage EoC (V)	Voltage EoD ocv (V)	Voltage EoC ocv (V)	Voltage charge avg (V)	Voltage discharge avg (V)	Ah_dch (Ah)	Ah_cha (Ah)	Ah_dch (nominal) (%)	Ah_dch (C20 first) (%)	Ah_cha (nominal) (%)	Ah_cha (C20 first) (%)	CE (%)	Wh_dch (Wh)	Wh_cha (Wh)	Efficiency (%)	Ah_balance start (mAh)	Ah_balance end (mAh)	Ah_balance max (mAh)	Ah_balance min (mAh)	SoC - max (nom) (%)	SoC - min (nom) (%)	SoC - max (C20 last) (%)	SoC - min (C20 last) (%)	R_DC 0ms EoC (mOhm)	R_DC 50ms EoC (mOhm)	R_DC 0ms EoD (mOhm)	R_DC 50ms EoD (mOhm)	R_DC 0ms SoC50 dch (mOhm)	R_DC 50ms Soc50 dch (mOhm)	R_DC 0ms SoC50 cha (mOhm)	R_DC 50ms Soc50 cha (mOhm)	Shunt voltage dch (µV)	Shunt voltage cha (µV)	CE Shunt 	Ah_cha slippage (Ah)	Ah_dch slippage (Ah)	Cycle type	TestRegime	TestRegime version
13.07.2020 15:20:00	3677491200.002	0.000	0.020	21.04	13466	SK05A11669	0	0.0000	0	0.0000	0.471	0.000	0.0000	-0.000	0.000	0.0000	-0.000	24.51	0.07	24.38	24.51	24.60	0.07	24.38	24.51	24.60	0.07	3.599976	3.599976	3.600510	3.600510	3.600557	3.600557	0.000000	0.000000	0.000	0.000000		0.000000	0.0000	0.000000	0.000000	0.0000	30585.793	30585.795	30585.795	30585.793	52.2097	52.2097	-136.6700	-136.6700									0.000000	0.000000	0	0.000000	0.000000	OCV	OCV generic long HP	8
13.07.2020 15:49:00	3677492940.005	0.020	0.092	21.04	13470	SK05A11669	0	0.0000	1	0.0000	1.735				0.750	0.2130	0.050	27.73	1.51					24.64	28.02	29.74	1.58		4.199616		4.187337	3.937927			48.834779			76.304	73.706016	0.0000		190.142224	0.0000	30585.795	0.000	30585.795	-18248.989	128.5140	52.2097	241.2090	-136.6700									0.000000	0.000000	0	0.000000	0.000000	OCV, Charge CC-CV, OCV	LG25oC charact P1a	2
13.07.2020 17:33:06	3677499186.012	0.092	0.377	21.04	13470	SK05A11669	1	0.9863	2	0.9863	6.832	-0.750	0.0610	-0.750	0.750	0.0620	0.050	27.45	2.03	25.99	28.62	31.61	1.38	25.95	28.61	30.42	1.46	2.999998	4.199763	3.372924	4.182392	3.799361	3.680581	63.122171	63.215005	98.628	97.183403	98.773	95.409998	99.8531	232.628501	241.428160	96.3552	0.000	-0.002	63122.176	-92.835	100.1451	1.3716	100.7183	-388.4335	0.3534	0.4430	0.4234	0.7776	0.4043	0.5620	0.3796	0.5116	0.000000	0.000000	0	0.000000	0.000000	OCV, Discharge CC - R_DC, OCV, Charge CC -CV - R_DC, OCV	LG25oC charact P1a	2
14.07.2020 00:23:01	3677523781.107	0.377	0.735	21.04	13470	SK05A11669	2	1.9977	3	1.9977	8.611	-0.250	0.0140	-0.250	0.250	0.0140	0.008	25.48	0.55	24.82	25.39	27.24	0.54	25.93	25.48	26.35	0.47	2.999996	4.189640	3.205499	4.171069	3.764936	3.697687	64.730468	63.751421	101.141	99.659550	99.612	96.219608	101.5357	239.909574	240.195488	99.8810	-0.002	0.000	64730.468	-0.002	100.0000	-1.1414	100.0000	-400.8783	0.3365	0.5181	0.4587	0.8429	0.4299	0.6429	0.3794	0.5685	0.000000	0.000000	0	0.000000	0.000000	OCV, Discharge CC - R_DC, OCV, Charge - pulses, OCV	LG25oC charact P1a	2
14.07.2020 08:59:40	3677554780.395	0.736	1.760	21.04	13470	SK05A11669	3	3.0122	4	3.0122	24.585	-0.050	0.0020	-0.050	0.050	0.0020	0.050	24.77	0.20	25.29	24.79	25.29	0.19	25.11	24.63	25.11	0.15	2.999996	3.570299	3.038191	3.570299	3.456548	3.710503	64.931117	12.923392	101.455	99.968470	20.193	19.505192	502.4309	240.975304	44.645603	539.7515	0.000	52007.725	64931.117	0.000	100.0000	-1.4549	100.0000	-402.4309			0.4404	0.8801	0.4104	0.7202	0.3392	0.6627	0.000000	0.000000	0	0.000000	0.000000	OCV, Discharge CC - R_DC, OCV, Charge CC  - R_DC	LG25oC charact P1a	2
16.07.2020 10:32:00	3677733120.002	2.800	1.834	21.04	13504	SK05A11669	0	0.0000	5	3.0122	1.786				0.750	0.2010	0.050	27.93	1.55					24.87	28.29	29.88	1.60		4.199634		4.188502	3.913877			53.131032			83.017	80.190323	0.0000		205.450369	0.0000	52007.725	-0.001	52007.725	-1123.312	101.7552	18.7379	108.6921	-302.4309									0.000000	0.000000	0	0.000000	0.000000	OCV, Charge CC-CV, OCV	LG25oC charact P1a	2
16.07.2020 12:19:09	3677739549.012	2.874	2.121	21.04	13504	SK05A11669	1	0.9917	6	4.0039	6.883	-0.750	0.0600	-0.750	0.750	0.0620	0.050	27.30	2.03	25.98	28.46	31.45	1.34	25.99	28.52	30.20	1.43	2.999990	4.199636	3.355118	4.183934	3.800043	3.682683	63.468885	63.505403	99.170	97.717206	99.227	95.848294	99.9425	233.835429	242.190029	96.5504	-0.001	-0.002	63468.889	-36.520	100.0571	0.8299	100.2826	-391.1163	0.3566	0.4305	0.4023	0.7236	0.3926	0.5361	0.3672	0.4891	0.000000	0.000000	0	0.000000	0.000000	OCV, Discharge CC - R_DC, OCV, Charge CC -CV - R_DC, OCV	LG25oC charact P1a	2
16.07.2020 19:12:09	3677764329.561	3.161	2.481	21.04	13504	SK05A11669	2	2.0059	7	5.0181	8.650	-0.250	0.0130	-0.250	0.250	0.0140	0.008	25.47	0.52	24.71	25.34	27.04	0.55	25.95	25.50	26.07	0.38	2.999998	4.189935	3.190630	4.172023	3.761151	3.698963	64.909041	63.894059	101.420	99.934482	99.834	96.434890	101.5885	240.535706	240.550590	99.9938	-0.002	0.000	64909.042	-0.002	100.0000	-1.4204	100.0000	-402.2601	0.3861	0.4970	0.4601	0.8084	0.4312	0.6195	0.3715	0.5428	0.000000	0.000000	0	0.000000	0.000000	OCV, Discharge CC - R_DC, OCV, Charge - pulses, OCV	LG25oC charact P1a	2
17.07.2020 03:51:08	3677795468.497	3.522	4.211	21.04	13504	SK05A11669	3	3.0208	8	6.0330	41.512	-0.050	0.0020	-0.050	0.050	0.0020	0.049	24.81	0.16	25.33	24.82	25.33	0.17	25.09	24.80	25.10	0.15	2.999995	4.199428	3.036808	4.193398	3.750274	3.710204	64.951596	66.256164	101.487	100.000000	103.525	100.000000	98.0310	241.032657	248.332777	97.0603	0.000	-0.000	64951.596	-1304.568	102.0384	-1.4869	101.9690	1.9690	0.3489	0.4750	0.4741	0.9264	0.3906	0.7018	0.2513	0.5185	0.000000	0.000000	0	0.000000	0.000000	OCV, Discharge CC - R_DC, OCV, Charge - pulses, OCV	LG25oC charact P1a	2
18.07.2020 21:21:53	3677944913.372	5.251	4.972	21.04	13504	SK05A11669	4	4.0519	9	7.0641	18.254	-0.200	0.7160	-0.050				25.12	0.27	24.68	25.12	26.36	0.27					2.999999		3.044495			3.731656	65.994775		103.117	101.606087			0.0000	242.721455		0.0000	-0.000	65994.780	65994.780	-0.000	100.0000	-3.1168	100.0000	0.3945	0.3753	0.5267	0.4597	0.8594	0.4178	0.6026	0.3900	0.5700	0.000000	0.000000	0	0.000000	0.000000	OCV, Discharge - HPPC, OCV	LG25oC charact P1a	2
19.07.2020 15:37:09	3678010629.156	6.012	5.261	21.04	13504	SK05A11669	5	4.0519	10	7.0641	6.938				0.750	0.0280	0.751	25.49	1.31					24.82	26.74	29.29	1.46		3.748850		3.684068	3.480296			32.998672			51.560	49.804682	0.0000		119.576573	0.0000	65994.780	32996.099	65994.780	32996.099	48.4436	-3.1168	50.1992	0.3945	0.3597	0.4476					0.3597	0.4476	0.000000	0.000000	0	0.000000	0.000000	OCV, Charge CC, OCV	LG25oC charact P1a	2
22.07.2020 23:06:00	3678296760.005	9.324	5.316	21.04	13562	SK05A11669	0	0.0000	11	7.0641	1.323				0.750	0.2140	0.050	26.85	1.18					24.58	27.01	28.73	1.25		4.199693		4.188523	3.991485			32.924342			51.444	49.692497	0.0000		130.822136	0.0000	32996.099	-0.001	32996.099	-0.001	100.0000	48.4436	100.0000	50.1992									0.000000	0.000000	0	0.000000	0.000000	OCV, Charge CC-CV, OCV	LG25oC 20060S3C4 P1a	1
23.07.2020 00:25:21	3678301521.012	9.379	5.464	21.04	13562	SK05A11669	1	0.9917	12	8.0558	3.556	-0.750	0.0600	-0.750	0.750	0.0350	0.750	28.25	1.46	26.00	28.39	31.21	1.27	25.97	27.78	30.20	1.46	2.999985	3.824754	3.336876	3.784103	3.601481	3.681673	63.470744	38.082996	99.173	97.720068	59.505	57.478420	166.6643	233.786581	139.690074	167.3609	-0.001	25387.746	63470.748	-0.001	100.0000	0.8270	100.0000	4.2040			0.3992	0.7018	0.3902	0.5220	0.3295	0.4202	0.000000	0.000000	0	0.000000	0.000000	OCV, Discharge CC - R_DC, OCV, Charge CC, OCV	LG25oC 20060S3C4 P1a	1
23.07.2020 03:58:42	3678314322.010	9.527	5.560	21.04	13562	SK05A11669	2	1.3884	13	8.4525	2.293	-0.750	0.0440	-0.750	0.750	0.2340	0.050	27.37	1.11	25.99	26.57	27.77	0.61	25.99	28.05	29.69	1.28	3.505050	3.784264	3.571457	3.779095	3.714046	3.638705	25.388997	24.895995	39.670	39.089104	38.900	37.575364	101.9802	91.361835	92.374943	98.9033	25387.746	25880.748	50776.748	25387.746	60.3316	20.6613	61.6824	23.3630			0.4118	0.5648	0.4118	0.5648			0.000000	0.000000	0	0.000000	0.000000	OCV, Discharge CC, OCV, Charge CC-CV, OCV	LG25oC 20060S3C4 P1a	1
23.07.2020 06:16:18	3678322578.017	9.622	5.652	21.04	13562	SK05A11669	3	1.7743	14	8.8384	2.211	-0.750	0.0550	-0.750	0.750	0.0590	0.050	27.24	1.07	25.99	26.41	27.52	0.51	25.95	27.96	29.52	1.20	3.505032	3.784219	3.571371	3.778723	3.720584	3.615657	24.695826	24.667583	38.587	38.021892	38.543	37.230624	100.1145	88.813621	91.528951	97.0334	25880.748	25908.990	50576.579	25880.748	59.5613	20.9741	60.9384	23.6651	0.3511	0.4431	0.4042	0.5764	0.4112	0.5666	0.3585	0.4657	0.000000	0.000000	0	0.000000	0.000000	OCV, Discharge CC - R_DC, OCV, Charge CC -CV - R_DC, OCV	LG25oC 20060S3C4 P1a	1
23.07.2020 08:28:56	3678330536.013	9.715	5.743	21.04	13562	SK05A11669	4	2.1595	15	9.2236	2.192	-0.750	0.0550	-0.750	0.750	0.0580	0.050	27.41	1.13	25.99	26.55	27.68	0.55	25.97	28.11	29.80	1.29	3.505048	3.784439	3.570621	3.778744	3.720344	3.618271	24.654383	24.646879	38.522	37.958087	38.511	37.199375	100.0304	88.665840	91.445426	96.9604	25908.990	25916.493	50563.379	25908.990	59.5172	20.9947	60.8957	23.6850	0.3600	0.4435	0.3941	0.5701	0.4058	0.5628	0.3565	0.4648	0.000000	0.000000	0	0.000000	0.000000	OCV, Discharge CC - R_DC, OCV, Charge CC -CV - R_DC, OCV	LG25oC 20060S3C4 P1a	1
23.07.2020 10:40:29	3678338429.013	9.806	5.835	21.04	13562	SK05A11669	5	2.5437	16	9.6078	2.212	-0.750	0.0540	-0.750	0.750	0.0580	0.050	27.28	1.03	26.01	26.59	27.78	0.61	25.93	27.86	29.42	1.21	3.505040	3.784328	3.570602	3.778990	3.719727	3.616756	24.588649	24.577467	38.420	37.856882	38.402	37.094612	100.0455	88.427527	91.193424	96.9670	25916.493	25927.674	50505.147	25916.493	59.5055	21.0857	60.8844	23.7729	0.3905	0.4479	0.4128	0.5739	0.4129	0.5676	0.3888	0.4716	0.000000	0.000000	0	0.000000	0.000000	OCV, Discharge CC - R_DC, OCV, Charge CC -CV - R_DC, OCV	LG25oC 20060S3C4 P1a	1
23.07.2020 12:53:14	3678346394.013	9.898	5.930	21.04	13562	SK05A11669	6	2.9269	17	9.9910	2.264	-0.750	0.0550	-0.750	0.750	0.0590	0.050	27.31	1.10	25.99	26.47	27.56	0.51	25.99	28.02	29.70	1.26	3.505047	3.784274	3.570772	3.778757	3.719917	3.617229	24.521854	24.518344	38.315	37.754044	38.310	37.005378	100.0143	88.187112	90.971350	96.9394	25927.674	25931.183	50449.533	25927.674	59.4880	21.1726	60.8675	23.8568	0.3436	0.4421	0.4069	0.5758	0.4081	0.5661	0.3549	0.4652	0.000000	0.000000	0	0.000000	0.000000	OCV, Discharge CC - R_DC, OCV, Charge CC -CV - R_DC, OCV	LG25oC 20060S3C4 P1a	1
23.07.2020 15:09:06	3678354546.013	9.992	6.017	21.04	13562	SK05A11669	7	3.3095	18	10.3736	2.109	-0.750	0.0540	-0.750	0.750	0.0580	0.050	27.38	1.13	25.99	26.50	27.63	0.53	26.00	28.05	29.71	1.28	3.505044	3.784332	3.570480	3.778743	3.720477	3.616451	24.484933	24.478044	38.258	37.697200	38.247	36.944554	100.0281	88.053885	90.821765	96.9524	25931.183	25938.072	50416.121	25931.183	59.4825	21.2248	60.8622	23.9073	0.3603	0.4450	0.4024	0.5774	0.4023	0.5670	0.3586	0.4668	0.000000	0.000000	0	0.000000	0.000000	OCV, Discharge CC - R_DC, OCV, Charge CC -CV - R_DC, OCV	LG25oC 20060S3C4 P1a	1
23.07.2020 17:15:40	3678362140.013	10.080	6.110	21.04	13562	SK05A11669	8	3.6920	19	10.7561	2.232	-0.750	0.0540	-0.750	0.750	0.0590	0.050	27.36	1.12	25.97	26.52	27.68	0.58	25.96	28.08	29.77	1.28	3.505049	3.784289	3.570750	3.778881	3.720286	3.616080	24.481244	24.472501	38.252	37.691520	38.238	36.936188	100.0357	88.039396	90.798982	96.9608	25938.072	25946.814	50419.322	25938.072	59.4718	21.2198	60.8518	23.9024	0.3604	0.4421	0.4008	0.5710	0.4106	0.5655	0.3675	0.4687	0.000000	0.000000	0	0.000000	0.000000	OCV, Discharge CC - R_DC, OCV, Charge CC -CV - R_DC, OCV	LG25oC 20060S3C4 P1a	1
23.07.2020 19:29:36	3678370176.013	10.173	6.203	21.04	13562	SK05A11669	9	4.0734	20	11.1375	2.230	-0.750	0.0540	-0.750	0.750	0.0580	0.050	27.31	1.12	25.99	26.41	27.54	0.51	25.94	28.04	29.66	1.28	3.505042	3.784459	3.570830	3.778606	3.720591	3.617163	24.409729	24.406740	38.140	37.581415	38.136	36.836935	100.0122	87.784755	90.560561	96.9349	25946.814	25949.802	50356.548	25946.814	59.4581	21.3179	60.8386	23.9972	0.3161	0.4441	0.4198	0.5796	0.4107	0.5674	0.3509	0.4700	0.000000	0.000000	0	0.000000	0.000000	OCV, Discharge CC - R_DC, OCV, Charge CC -CV - R_DC, OCV	LG25oC 20060S3C4 P1a	1
23.07.2020 21:43:23	3678378203.013	10.266	6.295	21.04	13562	SK05A11669	10	4.4551	21	11.5192	2.193	-0.750	0.0540	-0.750	0.750	0.0580	0.050	27.40	1.14	26.01	26.50	27.59	0.52	25.99	28.09	29.80	1.29	3.505038	3.784234	3.570678	3.778547	3.719999	3.617349	24.429932	24.430593	38.172	37.612520	38.173	36.872936	99.9973	87.854994	90.642214	96.9250	25949.802	25949.140	50379.740	25949.140	59.4545	21.2817	60.8351	23.9622	0.3662	0.4445	0.4250	0.5769	0.4176	0.5664	0.3704	0.4685	0.000000	0.000000	0	0.000000	0.000000	OCV, Discharge CC - R_DC, OCV, Charge CC -CV - R_DC, OCV	LG25oC 20060S3C4 P1a	1
23.07.2020 23:54:58	3678386098.013	10.358	6.384	21.04	13562	SK05A11669	11	4.8367	22	11.9008	2.142	-0.750	0.0550	-0.750	0.750	0.0580	0.050	27.31	1.09	25.99	26.53	27.75	0.58	25.93	27.91	29.57	1.26	3.505045	3.784191	3.570056	3.778999	3.719699	3.617237	24.424364	24.422667	38.163	37.603947	38.160	36.860973	100.0069	87.833411	90.616644	96.9286	25949.140	25950.838	50373.510	25949.140	59.4545	21.2914	60.8351	23.9716	0.3791	0.4487	0.4199	0.5770	0.4131	0.5671	0.3794	0.4719	0.000000	0.000000	0	0.000000	0.000000	OCV, Discharge CC - R_DC, OCV, Charge CC -CV - R_DC, OCV	LG25oC 20060S3C4 P1a	1
24.07.2020 02:03:30	3678393810.013	10.447	6.477	21.04	13562	SK05A11669	12	5.2177	23	12.2818	2.237	-0.750	0.0550	-0.750	0.750	0.0580	0.050	27.31	1.11	26.01	26.46	27.60	0.54	25.99	28.03	29.68	1.25	3.505040	3.784340	3.570896	3.778903	3.720456	3.616973	24.382410	24.379993	38.098	37.539355	38.094	36.796566	100.0099	87.683309	90.458483	96.9321	25950.838	25953.254	50333.253	25950.838	59.4518	21.3543	60.8326	24.0323	0.3426	0.4464	0.4103	0.5779	0.4142	0.5711	0.3604	0.4687	0.000000	0.000000	0	0.000000	0.000000	OCV, Discharge CC - R_DC, OCV, Charge CC -CV - R_DC, OCV	LG25oC 20060S3C4 P1a	1
24.07.2020 04:17:43	3678401863.013	10.540	6.563	21.04	13562	SK05A11669	13	5.5986	24	12.6627	2.068	-0.750	0.0550	-0.750	0.750	0.0580	0.050	27.42	1.16	25.99	26.48	27.59	0.52	25.97	28.14	29.82	1.30	3.505047	3.784390	3.570738	3.778851	3.719827	3.617141	24.375386	24.373290	38.087	37.528540	38.083	36.786449	100.0086	87.658537	90.429022	96.9363	25953.254	25955.350	50328.645	25953.254	59.4480	21.3615	60.8289	24.0393	0.3574	0.4479	0.4175	0.5762	0.4061	0.5688	0.3600	0.4685	0.000000	0.000000	0	0.000000	0.000000	OCV, Discharge CC - R_DC, OCV, Charge CC -CV - R_DC, OCV	LG25oC 20060S3C4 P1a	1
24.07.2020 06:21:48	3678409308.013	10.626	6.657	21.04	13562	SK05A11669	14	5.9792	25	13.0433	2.260	-0.750	0.0540	-0.750	0.750	0.0580	0.050	27.35	1.12	25.98	26.50	27.68	0.59	25.99	28.00	29.76	1.31	3.505038	3.784160	3.570957	3.778922	3.720265	3.616177	24.358239	24.352127	38.060	37.502141	38.050	36.754508	100.0251	87.595785	90.353735	96.9476	25955.350	25961.462	50313.594	25955.350	59.4448	21.3850	60.8258	24.0620	0.3565	0.4462	0.3921	0.5737	0.4046	0.5665	0.3515	0.4682	0.000000	0.000000	0	0.000000	0.000000	OCV, Discharge CC - R_DC, OCV, Charge CC -CV - R_DC, OCV	LG25oC 20060S3C4 P1a	1
24.07.2020 08:37:23	3678417443.013	10.720	6.747	21.04	13562	SK05A11669	15	6.3590	26	13.4231	2.155	-0.750	0.0550	-0.750	0.750	0.0580	0.050	27.33	1.15	25.99	26.37	27.42	0.48	25.99	28.05	29.76	1.31	3.505048	3.784319	3.570957	3.778904	3.720181	3.616768	24.308496	24.310564	37.982	37.425556	37.985	36.691777	99.9915	87.418111	90.200194	96.9157	25961.462	25959.393	50269.964	25959.393	59.4384	21.4532	60.8197	24.1279	0.3654	0.4449	0.4098	0.5795	0.4113	0.5696	0.3621	0.4695	0.000000	0.000000	0	0.000000	0.000000	OCV, Discharge CC - R_DC, OCV, Charge CC -CV - R_DC, OCV	LG25oC 20060S3C4 P1a	1
24.07.2020 10:46:41	3678425201.013	10.810	6.838	21.04	13562	SK05A11669	16	6.7393	27	13.8034	2.167	-0.750	0.0550	-0.750	0.750	0.0580	0.050	27.43	1.15	25.99	26.55	27.64	0.55	25.99	28.08	29.88	1.32	3.505045	3.784332	3.570242	3.778840	3.719958	3.617548	24.340603	24.340623	38.032	37.474988	38.032	36.737145	99.9999	87.535168	90.307889	96.9297	25959.393	25959.374	50300.001	25959.373	59.4385	21.4062	60.8197	24.0825	0.3612	0.4466	0.4020	0.5752	0.4069	0.5689	0.3727	0.4686	0.000000	0.000000	0	0.000000	0.000000	OCV, Discharge CC - R_DC, OCV, Charge CC -CV - R_DC, OCV	LG25oC 20060S3C4 P1a	1
24.07.2020 12:56:41	3678433001.013	10.900	6.928	21.04	13562	SK05A11669	17	7.1195	28	14.1836	2.173	-0.750	0.0540	-0.750	0.750	0.0580	0.050	27.34	1.11	25.99	26.53	27.68	0.58	25.97	28.00	29.68	1.26	3.505048	3.784262	3.570338	3.778654	3.719980	3.616215	24.331578	24.322993	38.018	37.461093	38.005	36.710536	100.0353	87.498687	90.244094	96.9578	25959.374	25967.958	50290.957	25959.374	59.4385	21.4204	60.8197	24.0962	0.3568	0.4457	0.4190	0.5831	0.4175	0.5722	0.3607	0.4721	0.000000	0.000000	0	0.000000	0.000000	OCV, Discharge CC - R_DC, OCV, Charge CC -CV - R_DC, OCV	LG25oC 20060S3C4 P1a	1
24.07.2020 15:07:05	3678440825.013	10.991	7.021	21.04	13562	SK05A11669	18	7.4994	29	14.5635	2.234	-0.750	0.0550	-0.750	0.750	0.0580	0.050	27.33	1.11	25.99	26.53	27.66	0.57	25.98	28.06	29.74	1.27	3.505036	3.784178	3.570818	3.778719	3.720025	3.616751	24.317377	24.315142	37.996	37.439229	37.992	36.698687	100.0092	87.448326	90.216229	96.9319	25967.958	25970.192	50285.340	25967.958	59.4251	21.4292	60.8067	24.1047	0.3825	0.4462	0.4089	0.5786	0.4123	0.5703	0.3698	0.4681	0.000000	0.000000	0	0.000000	0.000000	OCV, Discharge CC - R_DC, OCV, Charge CC -CV - R_DC, OCV	LG25oC 20060S3C4 P1a	1
24.07.2020 17:21:08	3678448868.013	11.084	7.109	21.04	13562	SK05A11669	19	7.8788	30	14.9429	2.098	-0.750	0.0550	-0.750	0.750	0.0580	0.050	27.40	1.17	25.99	26.45	27.52	0.50	25.98	28.08	29.88	1.31	3.505038	3.784400	3.570711	3.778780	3.719864	3.616427	24.275435	24.272418	37.930	37.374655	37.926	36.634204	100.0124	87.298255	90.056270	96.9375	25970.192	25973.209	50245.632	25970.192	59.4216	21.4912	60.8034	24.1646	0.3713	0.4430	0.4107	0.5812	0.4047	0.5723	0.3685	0.4682	0.000000	0.000000	0	0.000000	0.000000	OCV, Discharge CC - R_DC, OCV, Charge CC -CV - R_DC, OCV	LG25oC 20060S3C4 P1a	1
24.07.2020 19:27:00	3678456420.013	11.172	7.203	21.04	13562	SK05A11669	20	8.2584	31	15.3225	2.254	-0.750	0.0540	-0.750	0.750	0.0590	0.050	27.35	1.14	25.99	26.44	27.59	0.54	25.98	28.06	29.72	1.27	3.505042	3.784222	3.570799	3.778648	3.719854	3.616466	24.299594	24.291413	37.968	37.411851	37.955	36.662873	100.0337	87.383976	90.127360	96.9561	25973.209	25981.389	50272.808	25973.209	59.4169	21.4487	60.7988	24.1236	0.3646	0.4451	0.4043	0.5783	0.4098	0.5707	0.3702	0.4713	0.000000	0.000000	0	0.000000	0.000000	OCV, Discharge CC - R_DC, OCV, Charge CC -CV - R_DC, OCV	LG25oC 20060S3C4 P1a	1
24.07.2020 21:42:16	3678464536.013	11.265	7.294	21.04	13562	SK05A11669	21	8.6368	32	15.7009	2.189	-0.750	0.0550	-0.750	0.750	0.0590	0.050	27.34	1.18	25.97	26.34	27.37	0.47	25.95	28.13	29.80	1.29	3.505039	3.784392	3.571065	3.778844	3.720350	3.617006	24.216574	24.215856	37.838	37.284032	37.837	36.548835	100.0030	87.087263	89.848506	96.9268	25981.389	25982.106	50197.968	25981.389	59.4041	21.5657	60.7865	24.2365	0.3461	0.4449	0.4002	0.5805	0.4004	0.5711	0.3675	0.4718	0.000000	0.000000	0	0.000000	0.000000	OCV, Discharge CC - R_DC, OCV, Charge CC -CV - R_DC, OCV	LG25oC 20060S3C4 P1a	1
24.07.2020 23:53:38	3678472418.013	11.357	7.383	21.04	13562	SK05A11669	22	9.0165	33	16.0806	2.153	-0.750	0.0550	-0.750	0.750	0.0580	0.050	27.40	1.14	25.98	26.52	27.64	0.54	25.98	28.08	29.81	1.32	3.505042	3.784318	3.570446	3.778827	3.719284	3.616999	24.301495	24.295532	37.971	37.414777	37.962	36.669089	100.0245	87.390506	90.138900	96.9509	25982.106	25988.069	50283.606	25982.106	59.4030	21.4319	60.7854	24.1073	0.3559	0.4458	0.4003	0.5758	0.4025	0.5674	0.3640	0.4711	0.000000	0.000000	0	0.000000	0.000000	OCV, Discharge CC - R_DC, OCV, Charge CC -CV - R_DC, OCV	LG25oC 20060S3C4 P1a	1
25.07.2020 02:02:48	3678480168.013	11.446	7.473	21.04	13562	SK05A11669	23	9.3947	34	16.4588	2.149	-0.750	0.0550	-0.750	0.750	0.0590	0.050	27.29	1.12	26.00	26.34	27.44	0.50	25.97	28.01	29.66	1.27	3.505044	3.784216	3.570921	3.778714	3.719936	3.616487	24.203345	24.202270	37.818	37.263665	37.816	36.528330	100.0044	87.036722	89.799260	96.9237	25988.069	25989.143	50191.420	25988.069	59.3936	21.5759	60.7764	24.2464	0.3858	0.4496	0.3871	0.5811	0.3951	0.5747	0.3819	0.4722	0.000000	0.000000	0	0.000000	0.000000	OCV, Discharge CC - R_DC, OCV, Charge CC -CV - R_DC, OCV	LG25oC 20060S3C4 P1a	1
25.07.2020 04:11:46	3678487906.013	11.536	7.565	21.04	13562	SK05A11669	24	9.7737	35	16.8378	2.200	-0.750	0.0540	-0.750	0.750	0.0580	0.050	27.32	1.12	25.99	26.48	27.56	0.54	25.99	28.07	29.70	1.27	3.505040	3.784324	3.570793	3.778785	3.720185	3.616966	24.257742	24.252154	37.903	37.347415	37.894	36.603619	100.0230	87.233158	89.981974	96.9451	25989.143	25994.730	50246.891	25989.143	59.3920	21.4892	60.7748	24.1627	0.3774	0.4472	0.3940	0.5773	0.3995	0.5703	0.3735	0.4718	0.000000	0.000000	0	0.000000	0.000000	OCV, Discharge CC - R_DC, OCV, Charge CC -CV - R_DC, OCV	LG25oC 20060S3C4 P1a	1
25.07.2020 06:23:45	3678495825.013	11.628	7.654	21.04	13562	SK05A11669	25	10.1523	36	17.2164	2.146	-0.750	0.0550	-0.750	0.750	0.0590	0.050	27.38	1.17	25.98	26.42	27.48	0.48	25.96	28.09	29.88	1.31	3.505044	3.784394	3.571199	3.778788	3.719835	3.616711	24.229220	24.228002	37.858	37.303502	37.856	36.567167	100.0050	87.129944	89.890615	96.9289	25994.730	25995.948	50223.955	25994.730	59.3832	21.5251	60.7663	24.1973	0.3649	0.4469	0.4025	0.5793	0.4038	0.5665	0.3748	0.4713	0.000000	0.000000	0	0.000000	0.000000	OCV, Discharge CC - R_DC, OCV, Charge CC -CV - R_DC, OCV	LG25oC 20060S3C4 P1a	1
25.07.2020 08:32:31	3678503551.013	11.717	7.747	21.04	13562	SK05A11669	26	10.5312	37	17.5953	2.224	-0.750	0.0600	-0.750	0.750	0.0580	0.050	27.35	1.13	25.97	26.45	27.60	0.55	25.98	28.08	29.72	1.26	3.505044	3.784265	3.570881	3.778855	3.720389	3.617111	24.251489	24.245273	37.893	37.337788	37.883	36.593234	100.0256	87.209211	89.956013	96.9465	25995.948	26002.162	50247.441	25995.948	59.3813	21.4884	60.7645	24.1619	0.3648	0.4478	0.3876	0.5771	0.3951	0.5686	0.3620	0.4707	0.000000	0.000000	0	0.000000	0.000000	OCV, Discharge CC - R_DC, OCV, Charge CC -CV - R_DC, OCV	LG25oC 20060S3C4 P1a	1
25.07.2020 10:45:58	3678511558.013	11.810	7.837	21.04	13562	SK05A11669	27	10.9088	38	17.9729	2.169	-0.750	0.0550	-0.750	0.750	0.0590	0.050	27.34	1.21	25.99	26.26	27.26	0.45	25.99	28.15	29.84	1.30	3.505038	3.784404	3.571482	3.778879	3.720338	3.617422	24.162581	24.159190	37.754	37.200904	37.749	36.463309	100.0140	86.889369	89.638696	96.9329	26002.162	26005.553	50164.748	26002.162	59.3716	21.6176	60.7551	24.2867	0.3642	0.4451	0.4005	0.5842	0.4004	0.5736	0.3719	0.4706	0.000000	0.000000	0	0.000000	0.000000	OCV, Discharge CC - R_DC, OCV, Charge CC -CV - R_DC, OCV	LG25oC 20060S3C4 P1a	1
25.07.2020 12:56:06	3678519366.013	11.900	7.927	21.04	13562	SK05A11669	28	11.2880	39	18.3521	2.156	-0.750	0.0550	-0.750	0.750	0.0590	0.050	27.41	1.13	26.01	26.56	27.70	0.54	25.97	28.08	29.82	1.32	3.505040	3.784294	3.570450	3.778678	3.720324	3.616956	24.272603	24.270358	37.926	37.370295	37.922	36.631094	100.0092	87.285902	90.045133	96.9357	26005.553	26007.799	50278.161	26005.553	59.3663	21.4404	60.7500	24.1155	0.3686	0.4450	0.4168	0.5788	0.4024	0.5679	0.3793	0.4689	0.000000	0.000000	0	0.000000	0.000000	OCV, Discharge CC - R_DC, OCV, Charge CC -CV - R_DC, OCV	LG25oC 20060S3C4 P1a	1
25.07.2020 15:05:27	3678527127.013	11.990	8.019	21.04	13562	SK05A11669	29	11.6654	40	18.7295	2.221	-0.750	0.0550	-0.750	0.750	0.0590	0.050	27.28	1.12	25.98	26.34	27.42	0.50	25.99	28.03	29.66	1.25	3.505049	3.784166	3.571524	3.778689	3.720827	3.616538	24.153244	24.151198	37.739	37.186529	37.736	36.451247	100.0085	86.855305	89.610560	96.9253	26007.799	26009.843	50161.048	26007.799	59.3628	21.6234	60.7466	24.2923	0.3671	0.4489	0.4029	0.5833	0.4040	0.5740	0.3767	0.4717	0.000000	0.000000	0	0.000000	0.000000	OCV, Discharge CC - R_DC, OCV, Charge CC -CV - R_DC, OCV	LG25oC 20060S3C4 P1a	1
25.07.2020 17:18:43	3678535123.013	12.082	8.109	21.04	13562	SK05A11669	30	12.0441	41	19.1082	2.146	-0.750	0.0550	-0.750	0.750	0.0580	0.050	27.36	1.12	25.99	26.53	27.64	0.58	25.97	28.11	29.72	1.27	3.505049	3.784342	3.570568	3.778902	3.720056	3.616751	24.234876	24.227135	37.867	37.312210	37.855	36.565858	100.0320	87.149460	89.887300	96.9541	26009.843	26017.583	50244.724	26009.843	59.3596	21.4926	60.7435	24.1660	0.3723	0.4462	0.4050	0.5805	0.3985	0.5696	0.3758	0.4714	0.000000	0.000000	0	0.000000	0.000000	OCV, Discharge CC - R_DC, OCV, Charge CC -CV - R_DC, OCV	LG25oC 20060S3C4 P1a	1
25.07.2020 19:27:30	3678542850.013	12.172	8.199	21.04	13562	SK05A11669	31	12.4219	42	19.4860	2.171	-0.750	0.0540	-0.750	0.750	0.0580	0.050	27.37	1.16	25.97	26.38	27.44	0.51	25.97	28.11	29.82	1.30	3.505044	3.784345	3.570942	3.778530	3.720166	3.616640	24.179762	24.176864	37.781	37.227356	37.776	36.489985	100.0120	86.950185	89.702976	96.9312	26017.583	26020.482	50197.350	26017.583	59.3475	21.5666	60.7318	24.2375	0.3753	0.4462	0.4060	0.5805	0.4023	0.5722	0.3760	0.4681	0.000000	0.000000	0	0.000000	0.000000	OCV, Discharge CC - R_DC, OCV, Charge CC -CV - R_DC, OCV	LG25oC 20060S3C4 P1a	1
25.07.2020 21:37:47	3678550667.013	12.262	8.291	21.04	13562	SK05A11669	32	12.8003	43	19.8644	2.209	-0.750	0.0560	-0.750	0.750	0.0590	0.050	27.35	1.12	25.98	26.47	27.60	0.57	25.97	28.05	29.75	1.27	3.505047	3.784348	3.570537	3.779097	3.719992	3.616957	24.215186	24.207851	37.836	37.281895	37.825	36.536753	100.0303	87.079204	89.816361	96.9525	26020.482	26027.816	50235.673	26020.482	59.3430	21.5068	60.7275	24.1796	0.3424	0.4442	0.4148	0.5805	0.4101	0.5706	0.3641	0.4699	0.000000	0.000000	0	0.000000	0.000000	OCV, Discharge CC - R_DC, OCV, Charge CC -CV - R_DC, OCV	LG25oC 20060S3C4 P1a	1
25.07.2020 23:50:21	3678558621.013	12.354	8.381	21.04	13562	SK05A11669	33	13.1779	44	20.2420	2.159	-0.750	0.0540	-0.750	0.750	0.0590	0.050	27.32	1.17	25.98	26.35	27.40	0.50	25.99	28.11	29.77	1.28	3.505049	3.784406	3.570974	3.779122	3.719774	3.616502	24.165179	24.161711	37.758	37.204904	37.753	36.467114	100.0144	86.896486	89.645021	96.9340	26027.816	26031.283	50193.000	26027.816	59.3315	21.5734	60.7164	24.2440	0.3611	0.4450	0.4080	0.5815	0.4033	0.5708	0.3682	0.4679	0.000000	0.000000	0	0.000000	0.000000	OCV, Discharge CC - R_DC, OCV, Charge CC -CV - R_DC, OCV	LG25oC 20060S3C4 P1a	1
26.07.2020 01:59:54	3678566394.013	12.444	8.469	21.04	13562	SK05A11669	34	13.5564	45	20.6205	2.097	-0.750	0.0540	-0.750	0.750	0.0580	0.050	27.41	1.14	26.00	26.50	27.64	0.54	25.99	28.08	29.80	1.31	3.505045	3.784331	3.570340	3.778993	3.720023	3.618279	24.229530	24.229302	37.859	37.303979	37.858	36.569129	100.0009	87.130194	89.893048	96.9265	26031.283	26031.512	50260.818	26031.283	59.3261	21.4675	60.7112	24.1417	0.3486	0.4450	0.4136	0.5808	0.4093	0.5716	0.3678	0.4703	0.000000	0.000000	0	0.000000	0.000000	OCV, Discharge CC - R_DC, OCV, Charge CC -CV - R_DC, OCV	LG25oC 20060S3C4 P1a	1
26.07.2020 04:05:44	3678573944.013	12.532	8.562	21.04	13562	SK05A11669	35	13.9339	46	20.9980	2.231	-0.750	0.0550	-0.750	0.750	0.0590	0.050	27.25	1.11	25.99	26.31	27.44	0.50	25.98	27.99	29.62	1.24	3.505048	3.784370	3.571226	3.779017	3.719635	3.616768	24.154487	24.144991	37.741	37.188443	37.727	36.441879	100.0393	86.858447	89.587069	96.9542	26031.512	26041.008	50186.005	26031.512	59.3258	21.5844	60.7108	24.2546	0.3677	0.4484	0.4150	0.5842	0.4130	0.5770	0.3599	0.4686	0.000000	0.000000	0	0.000000	0.000000	OCV, Discharge CC - R_DC, OCV, Charge CC -CV - R_DC, OCV	LG25oC 20060S3C4 P1a	1
26.07.2020 06:19:37	3678581977.013	12.625	8.649	21.04	13562	SK05A11669	36	14.3121	47	21.3762	2.095	-0.750	0.0540	-0.750	0.750	0.0590	0.050	27.36	1.14	25.99	26.43	27.50	0.50	25.98	28.11	29.76	1.28	3.505049	3.784330	3.570586	3.779145	3.719868	3.616993	24.210225	24.209316	37.828	37.274257	37.827	36.538964	100.0038	87.060030	89.818308	96.9290	26041.008	26041.917	50251.238	26041.008	59.3109	21.4824	60.6965	24.1561	0.3571	0.4455	0.4257	0.5823	0.4201	0.5734	0.3671	0.4690	0.000000	0.000000	0	0.000000	0.000000	OCV, Discharge CC - R_DC, OCV, Charge CC -CV - R_DC, OCV	LG25oC 20060S3C4 P1a	1
26.07.2020 08:25:19	3678589519.013	12.712	8.740	21.04	13562	SK05A11669	37	14.6900	48	21.7541	2.197	-0.750	0.0550	-0.750	0.750	0.0580	0.050	27.37	1.14	25.98	26.45	27.60	0.56	25.98	28.10	29.72	1.27	3.505048	3.784277	3.570781	3.778600	3.720091	3.616410	24.184908	24.183173	37.789	37.235279	37.786	36.499507	100.0072	86.967845	89.724369	96.9278	26041.917	26043.652	50226.830	26041.917	59.3095	21.5206	60.6951	24.1930	0.3565	0.4496	0.4127	0.5791	0.4028	0.5691	0.3630	0.4723	0.000000	0.000000	0	0.000000	0.000000	OCV, Discharge CC - R_DC, OCV, Charge CC -CV - R_DC, OCV	LG25oC 20060S3C4 P1a	1
26.07.2020 10:37:09	3678597429.013	12.804	8.830	21.04	13562	SK05A11669	38	15.0677	49	22.1318	2.137	-0.750	0.0550	-0.750	0.750	0.0600	0.050	27.31	1.13	25.99	26.37	27.39	0.49	25.97	28.08	29.70	1.26	3.505046	3.784288	3.570609	3.778731	3.720351	3.616241	24.167452	24.164715	37.762	37.208404	37.757	36.471648	100.0113	86.906988	89.656010	96.9338	26043.652	26046.387	50211.109	26043.652	59.3068	21.5451	60.6925	24.2167	0.3641	0.4451	0.4068	0.5806	0.4088	0.5724	0.3665	0.4691	0.000000	0.000000	0	0.000000	0.000000	OCV, Discharge CC - R_DC, OCV, Charge CC -CV - R_DC, OCV	LG25oC 20060S3C4 P1a	1
26.07.2020 12:45:23	3678605123.013	12.893	8.918	21.04	13562	SK05A11669	39	15.4451	50	22.5092	2.114	-0.750	0.0550	-0.750	0.750	0.0580	0.050	27.39	1.19	25.99	26.39	27.44	0.51	25.96	28.15	29.88	1.31	3.505047	3.784367	3.570649	3.778616	3.720316	3.617172	24.155724	24.155713	37.743	37.190347	37.743	36.458061	100.0000	86.863840	89.619490	96.9252	26046.387	26046.397	50202.116	26046.387	59.3025	21.5592	60.6884	24.2303	0.3553	0.4465	0.4095	0.5837	0.4069	0.5727	0.3601	0.4684	0.000000	0.000000	0	0.000000	0.000000	OCV, Discharge CC - R_DC, OCV, Charge CC -CV - R_DC, OCV	LG25oC 20060S3C4 P1a	1
26.07.2020 14:52:12	3678612732.013	12.981	9.007	21.04	13562	SK05A11669	40	15.8233	51	22.8874	2.141	-0.750	0.0550	-0.750	0.750	0.0580	0.050	27.32	1.10	25.98	26.47	27.67	0.55	25.99	27.96	29.63	1.26	3.505046	3.784348	3.570343	3.778752	3.719950	3.616812	24.203507	24.197448	37.818	37.263914	37.809	36.521052	100.0250	87.034373	89.775910	96.9462	26046.397	26052.455	50249.909	26046.397	59.3025	21.4845	60.6883	24.1581	0.3451	0.4484	0.3922	0.5775	0.3951	0.5696	0.3531	0.4710	0.000000	0.000000	0	0.000000	0.000000	OCV, Discharge CC - R_DC, OCV, Charge CC -CV - R_DC, OCV	LG25oC 20060S3C4 P1a	1
26.07.2020 17:00:40	3678620440.013	13.070	9.098	21.04	13562	SK05A11669	41	16.2005	52	23.2646	2.200	-0.750	0.0550	-0.750	0.750	0.0580	0.050	27.29	1.14	25.99	26.33	27.39	0.49	25.97	28.08	29.70	1.26	3.505045	3.784435	3.570606	3.778681	3.720464	3.617719	24.146013	24.143074	37.728	37.175396	37.724	36.438986	100.0122	86.826794	89.576832	96.9300	26052.455	26055.394	50198.473	26052.455	59.2930	21.5649	60.6792	24.2358	0.3515	0.4454	0.4033	0.5788	0.4002	0.5723	0.3575	0.4721	0.000000	0.000000	0	0.000000	0.000000	OCV, Discharge CC - R_DC, OCV, Charge CC -CV - R_DC, OCV	LG25oC 20060S3C4 P1a	1
26.07.2020 19:12:40	3678628360.013	13.162	9.186	21.04	13562	SK05A11669	42	16.5785	53	23.6426	2.098	-0.750	0.0550	-0.750	0.750	0.0580	0.050	27.39	1.14	25.99	26.47	27.55	0.50	25.95	28.10	29.84	1.29	3.505046	3.784526	3.570423	3.778862	3.720044	3.617462	24.191974	24.189513	37.800	37.246158	37.796	36.509076	100.0102	86.994913	89.744878	96.9358	26055.394	26057.855	50247.373	26055.394	59.2884	21.4885	60.6748	24.1620	0.3750	0.4485	0.4180	0.5812	0.4041	0.5671	0.3765	0.4701	0.000000	0.000000	0	0.000000	0.000000	OCV, Discharge CC - R_DC, OCV, Charge CC -CV - R_DC, OCV	LG25oC 20060S3C4 P1a	1
26.07.2020 21:18:31	3678635911.013	13.249	9.279	21.04	13562	SK05A11669	43	16.9557	54	24.0198	2.238	-0.750	0.0540	-0.750	0.750	0.0590	0.050	27.30	1.13	25.99	26.35	27.48	0.55	25.99	28.06	29.70	1.27	3.505048	3.784449	3.570921	3.779014	3.719623	3.617337	24.135327	24.133719	37.711	37.158944	37.709	36.424866	100.0067	86.788231	89.542058	96.9245	26057.855	26059.461	50193.187	26057.855	59.2846	21.5731	60.6710	24.2437	0.3429	0.4470	0.4050	0.5820	0.4147	0.5764	0.3646	0.4717	0.000000	0.000000	0	0.000000	0.000000	OCV, Discharge CC - R_DC, OCV, Charge CC -CV - R_DC, OCV	LG25oC 20060S3C4 P1a	1
26.07.2020 23:32:49	3678643969.013	13.342	9.367	21.04	13562	SK05A11669	44	17.3330	55	24.3971	2.103	-0.750	0.0550	-0.750	0.750	0.0590	0.050	27.31	1.12	25.99	26.39	27.46	0.49	25.99	28.05	29.72	1.26	3.505049	3.784326	3.570701	3.779159	3.719791	3.617141	24.152624	24.150387	37.738	37.185574	37.735	36.450023	100.0093	86.853087	89.600722	96.9335	26059.461	26061.697	50212.090	26059.461	59.2821	21.5436	60.6686	24.2152	0.3445	0.4466	0.4177	0.5841	0.4237	0.5748	0.3647	0.4714	0.000000	0.000000	0	0.000000	0.000000	OCV, Discharge CC - R_DC, OCV, Charge CC -CV - R_DC, OCV	LG25oC 20060S3C4 P1a	1
27.07.2020 01:38:59	3678651539.013	13.430	9.457	21.04	13562	SK05A11669	45	17.7108	56	24.7749	2.161	-0.750	0.0540	-0.750	0.750	0.0580	0.050	27.36	1.15	25.99	26.44	27.58	0.54	25.95	28.08	29.76	1.30	3.505049	3.784358	3.570474	3.778545	3.719871	3.616696	24.176829	24.176358	37.776	37.222841	37.776	36.489221	100.0019	86.936837	89.695832	96.9241	26061.697	26062.168	50238.531	26061.697	59.2786	21.5023	60.6652	24.1753	0.3732	0.4480	0.4121	0.5797	0.4122	0.5731	0.3711	0.4717	0.000000	0.000000	0	0.000000	0.000000	OCV, Discharge CC - R_DC, OCV, Charge CC -CV - R_DC, OCV	LG25oC 20060S3C4 P1a	1
27.07.2020 03:48:39	3678659319.013	13.520	9.545	21.04	13562	SK05A11669	46	18.0881	57	25.1522	2.113	-0.750	0.0550	-0.750	0.750	0.0590	0.050	27.28	1.07	25.98	26.42	27.52	0.50	25.97	27.98	29.60	1.22	3.505035	3.784407	3.570730	3.778854	3.719751	3.616824	24.146327	24.142536	37.729	37.175879	37.723	36.438174	100.0157	86.829944	89.573361	96.9372	26062.168	26065.957	50208.500	26062.168	59.2779	21.5492	60.6645	24.2206	0.3895	0.4506	0.4172	0.5809	0.4190	0.5734	0.3813	0.4756	0.000000	0.000000	0	0.000000	0.000000	OCV, Discharge CC - R_DC, OCV, Charge CC -CV - R_DC, OCV	LG25oC 20060S3C4 P1a	1
27.07.2020 05:55:27	3678666927.013	13.608	9.634	21.04	13562	SK05A11669	47	18.4654	58	25.5295	2.148	-0.750	0.0550	-0.750	0.750	0.0580	0.050	27.37	1.16	25.97	26.39	27.52	0.53	25.97	28.12	29.81	1.29	3.505044	3.784386	3.570564	3.778571	3.719916	3.617972	24.147553	24.141623	37.731	37.177767	37.721	36.436796	100.0246	86.831898	89.567848	96.9454	26065.957	26071.887	50213.515	26065.957	59.2719	21.5414	60.6588	24.2131	0.3785	0.4514	0.4096	0.5805	0.4148	0.5759	0.3782	0.4734	0.000000	0.000000	0	0.000000	0.000000	OCV, Discharge CC - R_DC, OCV, Charge CC -CV - R_DC, OCV	LG25oC 20060S3C4 P1a	1
27.07.2020 08:04:21	3678674661.013	13.697	9.724	21.04	13562	SK05A11669	48	18.8435	59	25.9076	2.148	-0.750	0.0540	-0.750	0.750	0.0580	0.050	27.39	1.12	25.99	26.56	27.71	0.57	25.97	28.06	29.77	1.29	3.505042	3.784386	3.570224	3.778792	3.719366	3.616791	24.197922	24.195334	37.809	37.255315	37.805	36.517861	100.0107	87.014486	89.764771	96.9361	26071.887	26074.476	50269.814	26071.887	59.2627	21.4534	60.6499	24.1281	0.3666	0.4451	0.4110	0.5765	0.4125	0.5709	0.3651	0.4701	0.000000	0.000000	0	0.000000	0.000000	OCV, Discharge CC - R_DC, OCV, Charge CC -CV - R_DC, OCV	LG25oC 20060S3C4 P1a	1
27.07.2020 10:13:15	3678682395.013	13.787	9.817	21.04	13562	SK05A11669	49	19.2204	60	26.2845	2.235	-0.750	0.0540	-0.750	0.750	0.0580	0.050	27.29	1.13	25.97	26.33	27.34	0.50	25.97	28.05	29.70	1.27	3.505044	3.784329	3.570772	3.778351	3.719714	3.616452	24.121549	24.117868	37.690	37.137731	37.684	36.400942	100.0153	86.738752	89.481383	96.9350	26074.476	26078.155	50196.030	26074.476	59.2586	21.5687	60.6460	24.2395	0.3874	0.4485	0.4104	0.5864	0.4123	0.5744	0.3714	0.4719	0.000000	0.000000	0	0.000000	0.000000	OCV, Discharge CC - R_DC, OCV, Charge CC -CV - R_DC, OCV	LG25oC 20060S3C4 P1a	1
27.07.2020 12:27:20	3678690440.013	13.880	9.903	21.04	13562	SK05A11669	50	19.5977	61	26.6618	2.056	-0.750	0.0560	-0.750	0.750	0.0580	0.050	27.39	1.15	25.99	26.41	27.42	0.48	25.99	28.09	29.80	1.29	3.505047	3.784520	3.570245	3.778996	3.719989	3.617917	24.145711	24.146867	37.728	37.174931	37.729	36.444710	99.9952	86.826899	89.583872	96.9225	26078.155	26076.999	50223.871	26076.999	59.2547	21.5252	60.6422	24.1974	0.3694	0.4479	0.3986	0.5794	0.3934	0.5688	0.3771	0.4719	0.000000	0.000000	0	0.000000	0.000000	OCV, Discharge CC - R_DC, OCV, Charge CC -CV - R_DC, OCV	LG25oC 20060S3C4 P1a	1
27.07.2020 14:30:42	3678697842.013	13.966	9.992	21.04	13562	SK05A11669	51	19.9750	62	27.0391	2.152	-0.750	0.0550	-0.750	0.750	0.0590	0.050	27.28	1.09	25.98	26.40	27.60	0.56	25.99	27.93	29.55	1.25	3.505048	3.784435	3.570229	3.778429	3.720059	3.616550	24.147976	24.143921	37.731	37.178418	37.725	36.440264	100.0168	86.831411	89.576812	96.9351	26076.999	26081.053	50224.980	26076.999	59.2547	21.5235	60.6422	24.1958	0.3493	0.4482	0.4133	0.5818	0.4104	0.5756	0.3636	0.4714	0.000000	0.000000	0	0.000000	0.000000	OCV, Discharge CC - R_DC, OCV, Charge CC -CV - R_DC, OCV	LG25oC 20060S3C4 P1a	1
27.07.2020 16:39:48	3678705588.013	14.055	10.079	21.04	13562	SK05A11669	52	20.3519	63	27.4160	2.088	-0.750	0.0560	-0.750	0.750	0.0580	0.050	27.26	1.10	25.99	26.33	27.34	0.46	25.99	27.99	29.61	1.22	3.505048	3.784397	3.570728	3.778507	3.720394	3.618184	24.125540	24.123136	37.696	37.143876	37.692	36.408893	100.0100	86.754241	89.499442	96.9327	26081.053	26083.456	50206.598	26081.053	59.2484	21.5522	60.6360	24.2235	0.3388	0.4476	0.4165	0.5850	0.4094	0.5729	0.3546	0.4693	0.000000	0.000000	0	0.000000	0.000000	OCV, Discharge CC - R_DC, OCV, Charge CC -CV - R_DC, OCV	LG25oC 20060S3C4 P1a	1
27.07.2020 18:45:03	3678713103.013	14.142	10.168	21.04	13562	SK05A11669	53	20.7292	64	27.7933	2.136	-0.750	0.0550	-0.750	0.750	0.0600	0.050	27.35	1.15	25.97	26.40	27.47	0.50	25.95	28.03	29.78	1.30	3.505042	3.784380	3.570228	3.778602	3.719105	3.616738	24.144207	24.137228	37.725	37.172615	37.714	36.430162	100.0289	86.820647	89.548651	96.9536	26083.456	26090.434	50227.669	26083.456	59.2446	21.5193	60.6324	24.1917	0.3632	0.4452	0.4137	0.5794	0.4025	0.5688	0.3678	0.4711	0.000000	0.000000	0	0.000000	0.000000	OCV, Discharge CC - R_DC, OCV, Charge CC -CV - R_DC, OCV	LG25oC 20060S3C4 P1a	1
27.07.2020 20:53:11	3678720791.013	14.231	10.256	21.04	13562	SK05A11669	54	21.1059	65	28.1700	2.114	-0.750	0.0540	-0.750	0.750	0.0590	0.050	27.28	1.11	25.97	26.34	27.42	0.53	25.98	27.99	29.64	1.25	3.505044	3.784260	3.570798	3.778883	3.719682	3.616275	24.109296	24.102082	37.671	37.118866	37.660	36.377117	100.0299	86.693893	89.420109	96.9512	26090.434	26097.646	50199.735	26090.434	59.2337	21.5629	60.6219	24.2339	0.3401	0.4466	0.4023	0.5819	0.4053	0.5755	0.3591	0.4727	0.000000	0.000000	0	0.000000	0.000000	OCV, Discharge CC - R_DC, OCV, Charge CC -CV - R_DC, OCV	LG25oC 20060S3C4 P1a	1
27.07.2020 23:00:03	3678728403.013	14.319	10.344	21.04	13562	SK05A11669	55	21.4824	66	28.5465	2.110	-0.750	0.0560	-0.750	0.750	0.0590	0.050	27.30	1.15	25.98	26.32	27.31	0.48	25.95	28.07	29.74	1.27	3.505044	3.784542	3.570580	3.778854	3.719861	3.616786	24.093231	24.090415	37.646	37.094132	37.641	36.359508	100.0117	86.637681	89.376330	96.9358	26097.646	26100.461	50190.882	26097.646	59.2224	21.5767	60.6110	24.2472	0.3668	0.4479	0.4046	0.5834	0.4079	0.5721	0.3700	0.4724	0.000000	0.000000	0	0.000000	0.000000	OCV, Discharge CC - R_DC, OCV, Charge CC -CV - R_DC, OCV	LG25oC 20060S3C4 P1a	1
