Repository: ife-bat/MachineLearning

# In this thesis, ML models were made for two different datasets. The code for the MIT data models can be found in SeversonReproduced.ipynb and NewModelMIT.ipynb. For the IFE data, it can be found in IFE_ML.ipynb.

File: data/IFE/interim/Cell_ID_SK05A11675/Cell_ID_SK05A11675_Lot_483.txt (part 1 of 60)
Date and Time	Time stamp	Total time (days)	Total test time (days)	Position	Tasks	CellUnit	Cycle - actual	Cycle - normalized	Cycle - total	Cycle - total - normalized	Cycle length (h)	Current_dch (C)	Current_dch std dev (C)	Current_dch_end (C)	Current_cha (C)	Current_cha std dev (C)	Current_cha_end (C)	Temp avg (°C)	Temp std dev (°C)	Temp dch start (°C)	Temp dch avg (°C)	Temp dch max (°C)	Temp dch std dev (°C)	Temp cha start (°C)	Temp cha avg (°C)	Temp cha max (°C)	Temp cha std dev (°C)	Voltage EoD (V)	Voltage EoC (V)	Voltage EoD ocv (V)	Voltage EoC ocv (V)	Voltage charge avg (V)	Voltage discharge avg (V)	Ah_dch (Ah)	Ah_cha (Ah)	Ah_dch (nominal) (%)	Ah_dch (C20 first) (%)	Ah_cha (nominal) (%)	Ah_cha (C20 first) (%)	CE (%)	Wh_dch (Wh)	Wh_cha (Wh)	Efficiency (%)	Ah_balance start (mAh)	Ah_balance end (mAh)	Ah_balance max (mAh)	Ah_balance min (mAh)	SoC - max (nom) (%)	SoC - min (nom) (%)	SoC - max (C20 last) (%)	SoC - min (C20 last) (%)	R_DC 0ms EoC (mOhm)	R_DC 50ms EoC (mOhm)	R_DC 0ms EoD (mOhm)	R_DC 50ms EoD (mOhm)	R_DC 0ms SoC50 dch (mOhm)	R_DC 50ms Soc50 dch (mOhm)	R_DC 0ms SoC50 cha (mOhm)	R_DC 50ms Soc50 cha (mOhm)	Shunt voltage dch (µV)	Shunt voltage cha (µV)	CE Shunt 	Ah_cha slippage (Ah)	Ah_dch slippage (Ah)	Cycle type	TestRegime	TestRegime version
10.07.2020 15:24:00	3677232240.002	0.000	0.275	24.04	13425	SK05A11675	0	0.0000	0	0.0000	6.596	0.000	0.0000	0.000	0.000	0.0000	0.000	24.59	0.12	24.39	24.59	24.85	0.12	24.39	24.59	24.85	0.12	3.601135	3.601135	3.601145	3.601145	3.601102	3.601102	0.000000	0.000000	0.000	0.000000		0.000000	0.0000	0.000000	0.000000	0.0000	30932.033	30932.023	30932.033	30932.023	51.6687	51.6687	53.4808	53.4808									0.000000	0.000000	0	0.000000	0.000000	OCV	OCV generic long HP	8
10.07.2020 22:01:00	3677256060.005	0.276	0.348	24.04	13441	SK05A11675	0	0.0000	1	0.0000	1.749				0.750	0.2110	0.050	28.61	1.98					24.80	29.10	31.47	2.03		4.199973		4.187317	3.936823			49.048018			76.638	73.764158	0.0000		190.957567	0.0000	30932.023	-0.001	30932.023	-18116.000	128.3063	51.6687	127.2450	53.4808									0.000000	0.000000	0	0.000000	0.000000	OCV, Charge CC-CV, OCV	LG25oC charact P1a	2
10.07.2020 23:45:57	3677262357.012	0.349	0.348	24.04	13441	SK05A11675	1	0.0007	2	0.0007	0.001	-0.700	0.3030	0.000				25.99	0.00	25.99	25.99	25.99	0.00					0.014977		0.014977			4.089463	0.043938		0.069	0.066360			0.0000	0.182637		0.0000	-0.001	43.938	43.938	-0.001	100.0000	99.9313	100.0000	99.9339									0.000000	0.000000	0	0.000000	0.000000	OCV, Discharge - pulses	LG25oC charact P1a	2
13.07.2020 10:11:00	3677472660.002	2.783	0.364	24.09	13458	SK05A11675	0	0.0000	3	0.0007	0.389				0.000	0.0000	0.050	24.62	0.04					24.56	24.60	24.62	0.02		4.198120		4.191581	4.198186			0.953645			1.490	1.434203	0.0000		4.003641	0.0000	43.938	0.000	43.938	-909.712	101.4214	99.9313	101.3681	99.9339									0.000000	0.000000	0	0.000000	0.000000	OCV, Charge CC-CV, OCV	LG25oC charact P1a	2
13.07.2020 10:34:20	3677474060.764	2.799	0.653	24.09	13458	SK05A11675	1	0.9941	4	0.9948	6.930	-0.750	0.0620	-0.750	0.750	0.0610	0.050	27.35	2.05	24.78	28.06	31.46	1.80	25.97	28.67	30.32	1.42	2.999994	4.198442	3.373662	4.183399	3.804901	3.684287	63.620874	63.278188	99.408	96.087551	98.872	95.165156	100.5416	234.306519	241.594712	96.9833	0.000	0.001	63620.879	0.000	100.0000	0.5924	100.0000	4.3195	0.3986	0.4540	0.4322	0.7440	0.4365	0.5667	0.4165	0.5170	0.000000	0.000000	0	0.000000	0.000000	OCV, Discharge CC - R_DC, OCV, Charge CC -CV - R_DC, OCV	LG25oC charact P1a	2
13.07.2020 17:39:36	3677499576.677	3.094	1.021	24.09	13458	SK05A11675	2	2.0073	5	2.0080	8.831	-0.250	0.0140	-0.250	0.240	0.0210	0.050	25.74	0.56	24.62	25.79	27.19	0.57	25.98	25.64	26.60	0.49	2.999997	4.198974	3.212166	4.188736	3.768037	3.699306	64.846766	64.817929	101.323	97.939033	101.278	97.480799	100.0445	240.367631	244.687218	98.2346	0.001	0.000	64846.769	0.000	100.0000	-1.3231	100.0000	2.4758	0.4250	0.5499	0.4708	0.8273	0.4665	0.6344	0.4270	0.5867	0.000000	0.000000	0	0.000000	0.000000	OCV, Discharge CC - R_DC, OCV, Charge CC -CV - R_DC, OCV	LG25oC charact P1a	2
14.07.2020 02:29:27	3677531367.924	3.462	2.770	24.09	13458	SK05A11675	3	3.0419	6	3.0426	41.980	-0.050	0.0020	-0.050	0.050	0.0030	0.008	24.72	0.16	25.19	24.74	25.27	0.18	25.06	24.70	25.06	0.12	2.999994	4.197949	3.038278	4.192902	3.750519	3.716656	66.211360	66.493022	103.455	100.000000	103.895	100.000000	99.5764	246.134402	249.306212	98.7277	0.000	0.000	66211.361	-281.661	100.4401	-3.4553	100.4236	0.4236	0.3239	0.5494	0.5095	0.9026	0.4132	0.6804	0.3482	0.6057	0.000000	0.000000	0	0.000000	0.000000	OCV, Discharge CC - R_DC, OCV, Charge - pulses, OCV	LG25oC charact P1a	2
15.07.2020 21:48:53	3677687333.515	5.267	3.510	24.09	13458	SK05A11675	4	4.0771	7	4.0778	17.776	-0.200	0.7160	-0.050				25.19	0.25	24.76	25.18	26.44	0.25					2.999999		3.049660			3.742507	66.257135		103.527	100.069135			0.0000	243.746466		0.0000	0.000	66257.140	66257.140	0.000	100.0000	-3.5268	100.0000	0.3547	0.4238	0.5618	0.4920	0.8296	0.4523	0.6351	0.4325	0.6069	0.000000	0.000000	0	0.000000	0.000000	OCV, Discharge - HPPC, OCV	LG25oC charact P1a	2
16.07.2020 15:35:27	3677751327.030	6.008	3.800	24.09	13458	SK05A11675	5	4.0771	8	4.0778	6.941				0.750	0.0280	0.751	25.67	1.56					25.03	27.22	30.05	1.60		3.749962		3.685058	3.487261			33.130665			51.767	49.825777	0.0000		120.137321	0.0000	66257.140	33126.469	66257.140	33126.469	48.2399	-3.5268	50.1805	0.3547	0.4074	0.4636					0.4074	0.4636	0.000000	0.000000	0	0.000000	0.000000	OCV, Charge CC, OCV	LG25oC charact P1a	2
17.07.2020 10:16:01	3677818561.000	6.786	9.311	24.09	13515	SK05A11675	0	0.0000	9	4.0778	132.262	0.000	0.0000	0.000	0.000	0.0000	0.000	33.25	3.24	24.64	33.25	35.09	3.24	24.64	33.25	35.09	3.24	3.684480	3.684480	3.681479	3.681479	3.683159	3.683159	0.000000	0.000000	0.000	0.000000		0.000000	0.0000	0.000000	0.000000	0.0000	33126.469	33126.493	33126.493	33126.469	48.2399	48.2399	50.1805	50.1805									0.000000	0.000000	0	0.000000	0.000000	OCV	OCV generic long HP	8
22.07.2020 22:36:00	3678294960.005	12.300	9.313	24.09	13555	SK05A11675	0	0.0000	10	4.0778	0.048				0.750	0.1630	0.000	34.45	0.02					-100.00	-100.00	-100.00	-100.00		3.690931		3.690931	3.712208			0.715407			1.118	1.075913	0.0000		2.664352	0.0000	33126.493	32411.081	33126.493	32411.081	49.3577	48.2399	51.2564	50.1805									0.000000	0.000000	0	0.000000	0.000000	OCV, Charge CC-CV	LG35oC 20060S3C4 P1a	1
22.07.2020 23:19:00	3678297540.005	12.330	9.372	24.09	13566	SK05A11675	0	0.0000	11	4.0778	1.416				0.750	0.2020	0.050	37.07	1.18					34.76	37.18	38.91	1.27		4.197816		4.187299	3.987499			32.551987			50.862	48.955493	0.0000		129.230430	0.0000	32411.081	-0.001	32411.081	-140.911	100.2202	49.3577	100.2119	51.2564									0.000000	0.000000	0	0.000000	0.000000	OCV, Charge CC-CV, OCV	LG35oC 20060S3C4 P1a	2
23.07.2020 00:43:57	3678302637.012	12.389	9.523	24.09	13566	SK05A11675	1	1.0212	12	5.0990	3.629	-0.750	0.0610	-0.750	0.750	0.0320	0.750	38.11	1.40	35.98	38.32	40.96	1.21	35.89	37.53	40.23	1.53	2.999996	3.812099	3.184107	3.777512	3.521519	3.676154	65.355881	39.214004	102.119	98.707957	61.272	58.974615	166.6646	240.861603	142.916296	168.5333	-0.001	26141.877	65355.886	-0.001	100.0000	-2.1186	100.0000	1.7102			0.3782	0.5839	0.3853	0.4374	0.3596	0.3722	0.000000	0.000000	0	0.000000	0.000000	OCV, Discharge CC - R_DC, OCV, Charge CC, OCV	LG35oC 20060S3C4 P1a	2
23.07.2020 04:21:43	3678315703.010	12.540	9.619	24.09	13566	SK05A11675	2	1.4297	13	5.5075	2.303	-0.750	0.0430	-0.750	0.750	0.2120	0.050	37.40	1.15	35.98	36.56	37.87	0.66	35.96	37.90	39.86	1.35	3.508503	3.776544	3.557245	3.771802	3.700079	3.639041	26.143005	25.634077	40.848	39.484169	40.053	38.551530	101.9854	94.200492	94.764606	99.4047	26141.877	26650.806	52284.887	26141.877	59.1533	18.3049	60.6848	21.3679			0.3910	0.4605	0.3910	0.4605			0.000000	0.000000	0	0.000000	0.000000	OCV, Discharge CC, OCV, Charge CC-CV, OCV	LG35oC 20060S3C4 P1a	2
23.07.2020 06:39:52	3678323992.017	12.636	9.720	24.09	13566	SK05A11675	3	1.8275	14	5.9053	2.438	-0.750	0.0550	-0.750	0.750	0.0550	0.050	37.25	1.08	35.98	36.45	37.71	0.60	35.93	37.74	39.54	1.31	3.508502	3.776776	3.557536	3.771574	3.710232	3.617878	25.457953	25.442529	39.778	38.449524	39.754	38.263457	100.0606	91.676082	94.058206	97.4674	26650.806	26666.230	52108.764	26650.806	58.3581	18.5801	59.9194	21.6327	0.3676	0.3848	0.3912	0.4646	0.3967	0.4590	0.3712	0.3993	0.000000	0.000000	0	0.000000	0.000000	OCV, Discharge CC - R_DC, OCV, Charge CC -CV - R_DC, OCV	LG35oC 20060S3C4 P1a	2
23.07.2020 09:06:08	3678332768.013	12.738	9.820	24.09	13566	SK05A11675	4	2.2232	15	6.3010	2.396	-0.750	0.0540	-0.750	0.750	0.0550	0.050	37.22	1.11	35.98	36.29	37.54	0.56	35.94	37.83	39.64	1.30	3.508498	3.776816	3.557966	3.771794	3.709548	3.617237	25.325736	25.329023	39.571	38.249835	39.577	38.092754	99.9870	91.200331	93.638912	97.3958	26666.230	26662.943	51991.971	26662.943	58.3392	18.7625	59.9011	21.8084	0.3583	0.3827	0.3824	0.4652	0.3885	0.4607	0.3682	0.4000	0.000000	0.000000	0	0.000000	0.000000	OCV, Discharge CC - R_DC, OCV, Charge CC -CV - R_DC, OCV	LG35oC 20060S3C4 P1a	2
23.07.2020 11:29:53	3678341393.013	12.837	9.914	24.09	13566	SK05A11675	5	2.6187	16	6.6965	2.248	-0.750	0.0540	-0.750	0.750	0.0550	0.050	37.35	1.13	35.98	36.50	37.79	0.63	35.94	37.88	39.74	1.32	3.508501	3.776680	3.557519	3.771790	3.708939	3.618826	25.314780	25.301577	39.554	38.233288	39.534	38.051477	100.0522	91.163681	93.531959	97.4679	26662.943	26676.146	51977.728	26662.943	58.3392	18.7848	59.9011	21.8298	0.3672	0.3842	0.3997	0.4675	0.4028	0.4617	0.3705	0.4015	0.000000	0.000000	0	0.000000	0.000000	OCV, Discharge CC - R_DC, OCV, Charge CC -CV - R_DC, OCV	LG35oC 20060S3C4 P1a	2
23.07.2020 13:44:47	3678349487.013	12.931	10.008	24.09	13566	SK05A11675	6	3.0133	17	7.0911	2.270	-0.750	0.0550	-0.750	0.750	0.0550	0.050	37.35	1.15	35.98	36.43	37.64	0.61	35.97	37.91	39.74	1.36	3.508499	3.776629	3.557728	3.771821	3.709372	3.618769	25.253025	25.264796	39.458	38.140019	39.476	37.996161	99.9534	90.939611	93.396277	97.3696	26676.146	26664.376	51929.177	26664.376	58.3369	18.8607	59.8990	21.9028	0.3620	0.3852	0.3952	0.4645	0.3989	0.4553	0.3707	0.4003	0.000000	0.000000	0	0.000000	0.000000	OCV, Discharge CC - R_DC, OCV, Charge CC -CV - R_DC, OCV	LG35oC 20060S3C4 P1a	2
23.07.2020 16:00:59	3678357659.013	13.026	10.104	24.09	13566	SK05A11675	7	3.4078	18	7.4856	2.304	-0.750	0.0540	-0.750	0.750	0.0550	0.050	37.32	1.14	35.99	36.40	37.72	0.62	35.98	37.85	39.74	1.35	3.508497	3.776610	3.557552	3.771584	3.709053	3.618589	25.248525	25.229858	39.451	38.133222	39.422	37.943618	100.0740	90.925302	93.265080	97.4913	26664.376	26683.044	51912.906	26664.376	58.3369	18.8861	59.8990	21.9273	0.3669	0.3861	0.3915	0.4653	0.3921	0.4609	0.3747	0.3998	0.000000	0.000000	0	0.000000	0.000000	OCV, Discharge CC - R_DC, OCV, Charge CC -CV - R_DC, OCV	LG35oC 20060S3C4 P1a	2
23.07.2020 18:19:15	3678365955.013	13.122	10.203	24.09	13566	SK05A11675	8	3.8014	19	7.8792	2.373	-0.750	0.0540	-0.750	0.750	0.0550	0.050	37.24	1.13	35.94	36.27	37.47	0.56	35.93	37.87	39.60	1.29	3.508500	3.776621	3.557725	3.771790	3.709556	3.618480	25.190152	25.191165	39.360	38.045061	39.361	37.885427	99.9960	90.710901	93.123315	97.4094	26683.044	26682.031	51873.201	26682.031	58.3093	18.9481	59.8724	21.9870	0.3610	0.3839	0.3865	0.4666	0.3953	0.4619	0.3713	0.4006	0.000000	0.000000	0	0.000000	0.000000	OCV, Discharge CC - R_DC, OCV, Charge CC -CV - R_DC, OCV	LG35oC 20060S3C4 P1a	2
23.07.2020 20:41:39	3678374499.013	13.221	10.298	24.09	13566	SK05A11675	9	4.1948	20	8.2726	2.274	-0.750	0.0540	-0.750	0.750	0.0550	0.050	37.36	1.20	35.97	36.36	37.54	0.56	35.98	37.98	39.94	1.38	3.508496	3.776499	3.557636	3.771606	3.709458	3.618466	25.178564	25.187652	39.342	38.027559	39.356	37.880143	99.9639	90.670034	93.107656	97.3819	26682.031	26672.944	51860.600	26672.943	58.3235	18.9678	59.8861	22.0060	0.3659	0.3839	0.3952	0.4693	0.3976	0.4645	0.3693	0.3999	0.000000	0.000000	0	0.000000	0.000000	OCV, Discharge CC - R_DC, OCV, Charge CC -CV - R_DC, OCV	LG35oC 20060S3C4 P1a	2
23.07.2020 22:58:06	3678382686.013	13.315	10.396	24.09	13566	SK05A11675	10	4.5881	21	8.6659	2.340	-0.750	0.0540	-0.750	0.750	0.0550	0.050	37.36	1.18	35.96	36.40	37.66	0.60	35.95	37.94	39.80	1.37	3.508500	3.776748	3.557818	3.771424	3.709341	3.618768	25.170095	25.171103	39.328	38.014768	39.330	37.855255	99.9960	90.640353	93.047276	97.4132	26672.944	26671.937	51843.045	26671.937	58.3251	18.9952	59.8876	22.0324	0.3649	0.3888	0.3815	0.4655	0.3927	0.4626	0.3689	0.4020	0.000000	0.000000	0	0.000000	0.000000	OCV, Discharge CC - R_DC, OCV, Charge CC -CV - R_DC, OCV	LG35oC 20060S3C4 P1a	2
24.07.2020 01:18:30	3678391110.013	13.413	10.494	24.09	13566	SK05A11675	11	4.9812	22	9.0590	2.364	-0.750	0.0540	-0.750	0.750	0.0550	0.050	37.38	1.18	35.96	36.40	37.71	0.60	35.96	37.95	39.92	1.36	3.508502	3.776616	3.557683	3.771818	3.709433	3.618635	25.159042	25.162567	39.311	37.998075	39.317	37.842418	99.9860	90.600670	93.015350	97.4040	26671.937	26668.412	51830.985	26668.412	58.3306	19.0141	59.8929	22.0505	0.3668	0.3874	0.3934	0.4674	0.3946	0.4611	0.3731	0.4012	0.000000	0.000000	0	0.000000	0.000000	OCV, Discharge CC - R_DC, OCV, Charge CC -CV - R_DC, OCV	LG35oC 20060S3C4 P1a	2
24.07.2020 03:40:21	3678399621.013	13.511	10.592	24.09	13566	SK05A11675	12	5.3745	23	9.4523	2.339	-0.750	0.0540	-0.750	0.750	0.0550	0.050	37.33	1.10	35.98	36.55	37.91	0.64	35.97	37.82	39.68	1.32	3.508494	3.776910	3.557531	3.771675	3.709206	3.618401	25.173839	25.179397	39.334	38.020423	39.343	37.867728	99.9779	90.654885	93.076722	97.3980	26668.412	26662.855	51842.257	26662.855	58.3393	18.9965	59.9013	22.0335	0.3612	0.3851	0.3848	0.4612	0.3892	0.4590	0.3696	0.4003	0.000000	0.000000	0	0.000000	0.000000	OCV, Discharge CC - R_DC, OCV, Charge CC -CV - R_DC, OCV	LG35oC 20060S3C4 P1a	2
24.07.2020 06:00:42	3678408042.013	13.609	10.683	24.09	13566	SK05A11675	13	5.7672	24	9.8450	2.188	-0.750	0.0540	-0.750	0.750	0.0550	0.050	37.28	1.13	35.98	36.40	37.63	0.60	35.98	37.86	39.70	1.34	3.508502	3.776828	3.557557	3.771917	3.709713	3.618059	25.130097	25.134536	39.266	37.954359	39.273	37.800261	99.9823	90.497780	92.911239	97.4024	26662.855	26658.416	51792.957	26658.416	58.3462	19.0735	59.9079	22.1077	0.3663	0.3870	0.3907	0.4685	0.3986	0.4650	0.3757	0.4021	0.000000	0.000000	0	0.000000	0.000000	OCV, Discharge CC - R_DC, OCV, Charge CC -CV - R_DC, OCV	LG35oC 20060S3C4 P1a	2
24.07.2020 08:11:59	3678415919.013	13.700	10.771	24.09	13566	SK05A11675	14	6.1596	25	10.2374	2.126	-0.750	0.0540	-0.750	0.750	0.0550	0.050	37.27	1.12	35.99	36.34	37.54	0.57	35.98	37.77	39.66	1.33	3.508500	3.776908	3.557660	3.771884	3.709001	3.619382	25.113095	25.116101	39.239	37.928680	39.244	37.772536	99.9880	90.437432	92.842476	97.4095	26658.416	26655.410	51771.517	26655.410	58.3509	19.1070	59.9125	22.1399	0.3637	0.3863	0.3910	0.4684	0.3998	0.4611	0.3732	0.4036	0.000000	0.000000	0	0.000000	0.000000	OCV, Discharge CC - R_DC, OCV, Charge CC -CV - R_DC, OCV	LG35oC 20060S3C4 P1a	2
24.07.2020 10:19:33	3678423573.013	13.789	10.859	24.09	13566	SK05A11675	15	6.5514	26	10.6292	2.114	-0.750	0.0540	-0.750	0.750	0.0550	0.050	37.21	1.13	35.96	36.19	37.34	0.52	35.99	37.79	39.58	1.30	3.508496	3.776646	3.557858	3.771732	3.709388	3.619083	25.075505	25.062403	39.180	37.871907	39.160	37.691779	100.0523	90.302237	92.643730	97.4726	26655.410	26668.512	51730.920	26655.410	58.3509	19.1704	59.9125	22.2010	0.3730	0.3873	0.3882	0.4690	0.3905	0.4620	0.3741	0.4027	0.000000	0.000000	0	0.000000	0.000000	OCV, Discharge CC - R_DC, OCV, Charge CC -CV - R_DC, OCV	LG35oC 20060S3C4 P1a	2
24.07.2020 12:26:22	3678431182.013	13.877	10.955	24.09	13566	SK05A11675	16	6.9434	27	11.0212	2.303	-0.750	0.0530	-0.750	0.750	0.0550	0.050	37.31	1.13	35.96	36.38	37.62	0.60	35.98	37.84	39.71	1.32	3.508494	3.776827	3.557858	3.771528	3.709075	3.618127	25.086457	25.095507	39.198	37.888448	39.212	37.741565	99.9639	90.339161	92.765426	97.3845	26668.512	26659.463	51754.975	26659.463	58.3446	19.1329	59.9064	22.1648	0.3665	0.3873	0.3915	0.4691	0.3872	0.4612	0.3688	0.4012	0.000000	0.000000	0	0.000000	0.000000	OCV, Discharge CC - R_DC, OCV, Charge CC -CV - R_DC, OCV	LG35oC 20060S3C4 P1a	2
24.07.2020 14:44:33	3678439473.013	13.973	11.053	24.09	13566	SK05A11675	17	7.3356	28	11.4134	2.335	-0.750	0.0540	-0.750	0.750	0.0550	0.050	37.34	1.14	35.98	36.45	37.75	0.61	35.98	37.84	39.75	1.35	3.508502	3.776776	3.557542	3.771686	3.709724	3.618720	25.103296	25.110461	39.224	37.913881	39.235	37.764054	99.9715	90.398873	92.821199	97.3903	26659.463	26652.298	51762.764	26652.298	58.3558	19.1207	59.9172	22.1531	0.3703	0.3886	0.3890	0.4656	0.3905	0.4582	0.3745	0.4033	0.000000	0.000000	0	0.000000	0.000000	OCV, Discharge CC - R_DC, OCV, Charge CC -CV - R_DC, OCV	LG35oC 20060S3C4 P1a	2
24.07.2020 17:04:40	3678447880.013	14.070	11.149	24.09	13566	SK05A11675	18	7.7276	29	11.8054	2.316	-0.750	0.0540	-0.750	0.750	0.0560	0.050	37.34	1.12	35.98	36.48	37.75	0.62	35.94	37.85	39.73	1.32	3.508480	3.776789	3.557662	3.771700	3.709497	3.618493	25.090515	25.090028	39.204	37.894577	39.203	37.733325	100.0019	90.354950	92.744855	97.4231	26652.298	26652.785	51742.819	26652.298	58.3558	19.1518	59.9172	22.1831	0.3737	0.3869	0.3897	0.4685	0.3930	0.4591	0.3752	0.4005	0.000000	0.000000	0	0.000000	0.000000	OCV, Discharge CC - R_DC, OCV, Charge CC -CV - R_DC, OCV	LG35oC 20060S3C4 P1a	2
24.07.2020 19:23:38	3678456218.013	14.166	11.246	24.09	13566	SK05A11675	19	8.1196	30	12.1974	2.330	-0.750	0.0540	-0.750	0.750	0.0560	0.050	37.36	1.14	35.98	36.44	37.71	0.59	35.96	37.89	39.74	1.33	3.508500	3.776950	3.557566	3.771838	3.709553	3.619101	25.085828	25.092520	39.197	37.887498	39.207	37.737073	99.9733	90.337542	92.754625	97.3941	26652.785	26646.093	51738.618	26646.093	58.3655	19.1584	59.9265	22.1894	0.3690	0.3864	0.3931	0.4665	0.3947	0.4638	0.3733	0.4009	0.000000	0.000000	0	0.000000	0.000000	OCV, Discharge CC - R_DC, OCV, Charge CC -CV - R_DC, OCV	LG35oC 20060S3C4 P1a	2
24.07.2020 21:43:27	3678464607.013	14.264	11.343	24.09	13566	SK05A11675	20	8.5114	31	12.5892	2.320	-0.750	0.0540	-0.750	0.750	0.0560	0.050	37.33	1.13	35.98	36.43	37.64	0.57	35.98	37.87	39.75	1.32	3.508495	3.776947	3.557681	3.772010	3.708766	3.618968	25.077056	25.076619	39.183	37.874250	39.182	37.713159	100.0017	90.307220	92.696023	97.4230	26646.093	26646.530	51723.154	26646.093	58.3655	19.1826	59.9265	22.2127	0.3639	0.3879	0.3889	0.4658	0.4022	0.4629	0.3729	0.4025	0.000000	0.000000	0	0.000000	0.000000	OCV, Discharge CC - R_DC, OCV, Charge CC -CV - R_DC, OCV	LG35oC 20060S3C4 P1a	2
25.07.2020 00:02:40	3678472960.013	14.360	11.440	24.09	13566	SK05A11675	21	8.9032	32	12.9810	2.331	-0.750	0.0530	-0.750	0.750	0.0560	0.050	37.31	1.12	35.98	36.45	37.73	0.62	35.94	37.83	39.74	1.34	3.508499	3.776850	3.557740	3.771675	3.708742	3.618673	25.070728	25.067430	39.173	37.864693	39.168	37.699339	100.0132	90.283766	92.660877	97.4346	26646.530	26649.828	51717.263	26646.530	58.3648	19.1918	59.9258	22.2215	0.3628	0.3866	0.3904	0.4636	0.3889	0.4580	0.3692	0.4021	0.000000	0.000000	0	0.000000	0.000000	OCV, Discharge CC - R_DC, OCV, Charge CC -CV - R_DC, OCV	LG35oC 20060S3C4 P1a	2
25.07.2020 02:22:31	3678481351.013	14.457	11.537	24.09	13566	SK05A11675	22	9.2948	33	13.3726	2.329	-0.750	0.0540	-0.750	0.750	0.0550	0.050	37.32	1.14	35.96	36.43	37.74	0.61	35.96	37.84	39.75	1.34	3.508500	3.776842	3.557606	3.771865	3.709442	3.618977	25.065282	25.065128	39.165	37.856468	39.164	37.695877	100.0006	90.262461	92.652513	97.4204	26649.828	26649.982	51715.116	26649.828	58.3596	19.1951	59.9209	22.2247	0.3738	0.3880	0.3995	0.4726	0.4013	0.4687	0.3718	0.4016	0.000000	0.000000	0	0.000000	0.000000	OCV, Discharge CC - R_DC, OCV, Charge CC -CV - R_DC, OCV	LG35oC 20060S3C4 P1a	2
25.07.2020 04:42:15	3678489735.013	14.554	11.634	24.09	13566	SK05A11675	23	9.6863	34	13.7641	2.325	-0.750	0.0540	-0.750	0.750	0.0550	0.050	37.38	1.14	35.98	36.43	37.67	0.59	35.98	37.88	39.80	1.33	3.508495	3.776821	3.557750	3.771884	3.709408	3.618847	25.054118	25.060546	39.147	37.839606	39.157	37.688986	99.9744	90.223561	92.634665	97.3972	26649.982	26643.555	51704.106	26643.555	58.3694	19.2123	59.9303	22.2413	0.3693	0.3882	0.3870	0.4683	0.3937	0.4588	0.3780	0.4020	0.000000	0.000000	0	0.000000	0.000000	OCV, Discharge CC - R_DC, OCV, Charge CC -CV - R_DC, OCV	LG35oC 20060S3C4 P1a	2
25.07.2020 07:01:45	3678498105.013	14.651	11.731	24.09	13566	SK05A11675	24	10.0780	35	14.1558	2.322	-0.750	0.0540	-0.750	0.750	0.0560	0.050	37.35	1.13	35.98	36.48	37.77	0.61	35.92	37.89	39.82	1.34	3.508499	3.777083	3.557602	3.772172	3.708839	3.618776	25.068359	25.072894	39.169	37.861115	39.176	37.707557	99.9819	90.274918	92.680650	97.4043	26643.555	26639.020	51711.919	26639.020	58.3765	19.2001	59.9371	22.2296	0.3696	0.3861	0.3955	0.4666	0.4005	0.4613	0.3719	0.4023	0.000000	0.000000	0	0.000000	0.000000	OCV, Discharge CC - R_DC, OCV, Charge CC -CV - R_DC, OCV	LG35oC 20060S3C4 P1a	2
25.07.2020 09:21:05	3678506465.013	14.748	11.827	24.09	13566	SK05A11675	25	10.4696	36	14.5474	2.310	-0.750	0.0540	-0.750	0.750	0.0560	0.050	37.37	1.13	35.96	36.47	37.73	0.60	35.92	37.89	39.76	1.34	3.508498	3.777119	3.557537	3.772003	3.708823	3.618735	25.060980	25.064374	39.158	37.849970	39.163	37.694743	99.9865	90.248764	92.648021	97.4104	26639.020	26635.627	51700.005	26635.626	58.3818	19.2187	59.9422	22.2475	0.3685	0.3824	0.3944	0.4663	0.4034	0.4635	0.3740	0.3987	0.000000	0.000000	0	0.000000	0.000000	OCV, Discharge CC - R_DC, OCV, Charge CC -CV - R_DC, OCV	LG35oC 20060S3C4 P1a	2
25.07.2020 11:39:41	3678514781.013	14.844	11.923	24.09	13566	SK05A11675	26	10.8613	37	14.9391	2.316	-0.750	0.0540	-0.750	0.750	0.0560	0.050	37.41	1.16	35.98	36.54	37.88	0.66	35.96	37.95	39.83	1.35	3.508502	3.776786	3.557701	3.771580	3.709754	3.618530	25.070863	25.057859	39.173	37.864897	39.153	37.684945	100.0519	90.283822	92.621349	97.4763	26635.627	26648.632	51706.496	26635.627	58.3818	19.2086	59.9422	22.2377	0.3628	0.3840	0.3890	0.4637	0.3944	0.4593	0.3692	0.3985	0.000000	0.000000	0	0.000000	0.000000	OCV, Discharge CC - R_DC, OCV, Charge CC -CV - R_DC, OCV	LG35oC 20060S3C4 P1a	2
25.07.2020 13:58:40	3678523120.013	14.941	12.023	24.09	13566	SK05A11675	27	11.2527	38	15.3305	2.384	-0.750	0.0540	-0.750	0.750	0.0540	0.050	37.41	1.16	35.98	36.47	37.81	0.62	35.97	37.95	39.90	1.33	3.508502	3.776891	3.557659	3.772064	3.709093	3.618272	25.047818	25.053509	39.137	37.830091	39.146	37.678403	99.9773	90.198266	92.606169	97.3998	26648.632	26642.942	51696.456	26642.942	58.3704	19.2243	59.9312	22.2528	0.3622	0.3868	0.3921	0.4661	0.3917	0.4608	0.3694	0.3998	0.000000	0.000000	0	0.000000	0.000000	OCV, Discharge CC - R_DC, OCV, Charge CC -CV - R_DC, OCV	LG35oC 20060S3C4 P1a	2
25.07.2020 16:21:42	3678531702.013	15.040	12.122	24.09	13566	SK05A11675	28	11.6439	39	15.7217	2.390	-0.750	0.0540	-0.750	0.750	0.0550	0.050	37.43	1.18	35.98	36.50	37.82	0.65	35.98	37.99	39.96	1.38	3.508498	3.776785	3.557734	3.771782	3.708927	3.618251	25.037018	25.034633	39.120	37.813780	39.117	37.650015	100.0095	90.160148	92.536620	97.4319	26642.942	26645.329	51679.966	26642.942	58.3704	19.2501	59.9312	22.2776	0.3662	0.3868	0.3923	0.4644	0.3943	0.4612	0.3734	0.4005	0.000000	0.000000	0	0.000000	0.000000	OCV, Discharge CC - R_DC, OCV, Charge CC -CV - R_DC, OCV	LG35oC 20060S3C4 P1a	2
25.07.2020 18:45:05	3678540305.013	15.140	12.222	24.09	13566	SK05A11675	29	12.0350	40	16.1128	2.382	-0.750	0.0550	-0.750	0.750	0.0550	0.050	37.41	1.18	35.98	36.50	37.84	0.64	35.94	37.96	39.92	1.38	3.508486	3.776960	3.557785	3.772045	3.709419	3.618430	25.033979	25.040042	39.116	37.809190	39.125	37.658150	99.9758	90.148836	92.556132	97.3991	26645.329	26639.268	51679.314	26639.267	58.3761	19.2511	59.9367	22.2786	0.3720	0.3824	0.3850	0.4652	0.3886	0.4618	0.3753	0.3986	0.000000	0.000000	0	0.000000	0.000000	OCV, Discharge CC - R_DC, OCV, Charge CC -CV - R_DC, OCV	LG35oC 20060S3C4 P1a	2
25.07.2020 21:08:01	3678548881.013	15.239	12.321	24.09	13566	SK05A11675	30	12.4263	41	16.5041	2.380	-0.750	0.0540	-0.750	0.750	0.0550	0.050	37.44	1.20	35.97	36.47	37.74	0.61	35.96	37.99	39.96	1.39	3.508497	3.776966	3.557740	3.772061	3.709283	3.617993	25.039106	25.046467	39.124	37.816934	39.135	37.667813	99.9706	90.167886	92.580942	97.3936	26639.268	26631.907	51678.379	26631.907	58.3876	19.2525	59.9478	22.2800	0.3606	0.3852	0.3973	0.4654	0.3931	0.4605	0.3709	0.4006	0.000000	0.000000	0	0.000000	0.000000	OCV, Discharge CC - R_DC, OCV, Charge CC -CV - R_DC, OCV	LG35oC 20060S3C4 P1a	2
25.07.2020 23:30:50	3678557450.013	15.338	12.419	24.09	13566	SK05A11675	31	12.8180	42	16.8958	2.362	-0.750	0.0550	-0.750	0.750	0.0550	0.050	37.52	1.21	35.98	36.65	38.03	0.69	35.98	38.06	40.08	1.42	3.508487	3.776914	3.557617	3.771910	3.709199	3.618660	25.069793	25.066313	39.172	37.863281	39.166	37.697659	100.0139	90.278755	92.651527	97.4390	26631.907	26635.389	51701.706	26631.907	58.3876	19.2161	59.9478	22.2449	0.3669	0.3871	0.3797	0.4608	0.3841	0.4564	0.3771	0.4017	0.000000	0.000000	0	0.000000	0.000000	OCV, Discharge CC - R_DC, OCV, Charge CC -CV - R_DC, OCV	LG35oC 20060S3C4 P1a	2
26.07.2020 01:52:33	3678565953.013	15.436	12.518	24.09	13566	SK05A11675	32	13.2094	43	17.2872	2.366	-0.750	0.0530	-0.750	0.750	0.0550	0.050	37.53	1.20	35.98	36.58	37.89	0.64	35.98	38.16	40.06	1.39	3.508502	3.776935	3.557815	3.772020	3.709480	3.619395	25.049378	25.048488	39.140	37.832447	39.138	37.670852	100.0036	90.205921	92.585204	97.4302	26635.389	26636.279	51684.772	26635.389	58.3822	19.2425	59.9426	22.2704	0.3615	0.3819	0.3893	0.4630	0.3920	0.4588	0.3713	0.3973	0.000000	0.000000	0	0.000000	0.000000	OCV, Discharge CC - R_DC, OCV, Charge CC -CV - R_DC, OCV	LG35oC 20060S3C4 P1a	2
26.07.2020 04:14:30	3678574470.013	15.535	12.617	24.09	13566	SK05A11675	33	13.6006	44	17.6784	2.374	-0.750	0.0540	-0.750	0.750	0.0550	0.050	37.48	1.20	35.98	36.55	37.83	0.63	35.98	38.02	40.02	1.43	3.508493	3.776942	3.557556	3.772058	3.709124	3.618713	25.036074	25.040543	39.119	37.812354	39.126	37.658904	99.9822	90.158013	92.556158	97.4090	26636.279	26631.812	51672.359	26631.811	58.3878	19.2619	59.9480	22.2891	0.3548	0.3829	0.3978	0.4659	0.3979	0.4592	0.3664	0.3985	0.000000	0.000000	0	0.000000	0.000000	OCV, Discharge CC - R_DC, OCV, Charge CC -CV - R_DC, OCV	LG35oC 20060S3C4 P1a	2
26.07.2020 06:36:56	3678583016.013	15.634	12.717	24.09	13566	SK05A11675	34	13.9917	45	18.0695	2.400	-0.750	0.0550	-0.750	0.750	0.0550	0.050	37.48	1.19	35.98	36.54	37.89	0.65	35.98	38.03	40.04	1.38	3.508495	3.776946	3.557588	3.772089	3.709041	3.618747	25.029778	25.029108	39.109	37.802845	39.108	37.641706	100.0027	90.135553	92.513833	97.4293	26631.812	26632.482	51661.596	26631.812	58.3878	19.2788	59.9480	22.3052	0.3574	0.3821	0.3948	0.4670	0.3956	0.4595	0.3654	0.3988	0.000000	0.000000	0	0.000000	0.000000	OCV, Discharge CC - R_DC, OCV, Charge CC -CV - R_DC, OCV	LG35oC 20060S3C4 P1a	2
26.07.2020 09:00:56	3678591656.013	15.734	12.816	24.09	13566	SK05A11675	35	14.3827	46	18.4605	2.382	-0.750	0.0540	-0.750	0.750	0.0560	0.050	37.49	1.22	35.99	36.52	37.85	0.64	35.98	38.11	40.12	1.42	3.508502	3.776905	3.557488	3.772098	3.709196	3.619245	25.024994	25.031096	39.102	37.795620	39.111	37.644696	99.9756	90.116644	92.520713	97.4016	26632.482	26626.381	51657.482	26626.381	58.3963	19.2852	59.9561	22.3114	0.3631	0.3837	0.3946	0.4644	0.4051	0.4622	0.3705	0.3981	0.000000	0.000000	0	0.000000	0.000000	OCV, Discharge CC - R_DC, OCV, Charge CC -CV - R_DC, OCV	LG35oC 20060S3C4 P1a	2
26.07.2020 11:23:52	3678600232.013	15.833	12.913	24.09	13566	SK05A11675	36	14.7738	47	18.8516	2.326	-0.750	0.0540	-0.750	0.750	0.0560	0.050	37.41	1.15	35.98	36.57	37.89	0.66	35.98	37.88	39.82	1.36	3.508499	3.776938	3.557222	3.772228	3.709619	3.619307	25.031393	25.029859	39.112	37.805284	39.109	37.642836	100.0061	90.141038	92.516636	97.4322	26626.381	26627.915	51657.779	26626.381	58.3963	19.2847	59.9561	22.3110	0.3674	0.3888	0.3885	0.4646	0.3985	0.4600	0.3746	0.4035	0.000000	0.000000	0	0.000000	0.000000	OCV, Discharge CC - R_DC, OCV, Charge CC -CV - R_DC, OCV	LG35oC 20060S3C4 P1a	2
26.07.2020 13:43:27	3678608607.013	15.930	13.010	24.09	13566	SK05A11675	37	15.1648	48	19.2426	2.337	-0.750	0.0540	-0.750	0.750	0.0550	0.050	37.47	1.20	35.98	36.53	37.77	0.61	35.98	38.06	40.02	1.40	3.508495	3.776985	3.557537	3.771969	3.709282	3.618871	25.025742	25.025908	39.103	37.796750	39.103	37.636894	99.9993	90.120633	92.499838	97.4279	26627.915	26627.749	51653.662	26627.749	58.3941	19.2912	59.9541	22.3172	0.3670	0.3852	0.3782	0.4646	0.3870	0.4580	0.3730	0.4026	0.000000	0.000000	0	0.000000	0.000000	OCV, Discharge CC - R_DC, OCV, Charge CC -CV - R_DC, OCV	LG35oC 20060S3C4 P1a	2
26.07.2020 16:03:39	3678617019.013	16.028	13.110	24.09	13566	SK05A11675	38	15.5557	49	19.6335	2.389	-0.750	0.0550	-0.750	0.750	0.0550	0.050	37.47	1.22	35.98	36.53	37.91	0.65	35.98	38.05	40.11	1.43	3.508494	3.776862	3.557633	3.771700	3.709550	3.618938	25.017918	25.006795	39.090	37.784933	39.073	37.608149	100.0445	90.091496	92.429579	97.4704	26627.749	26638.872	51645.672	26627.749	58.3941	19.3036	59.9541	22.3292	0.3707	0.3854	0.3827	0.4634	0.3925	0.4583	0.3707	0.3989	0.000000	0.000000	0	0.000000	0.000000	OCV, Discharge CC - R_DC, OCV, Charge CC -CV - R_DC, OCV	LG35oC 20060S3C4 P1a	2
26.07.2020 18:27:00	3678625620.013	16.127	13.209	24.09	13566	SK05A11675	39	15.9464	50	20.0242	2.382	-0.750	0.0540	-0.750	0.750	0.0550	0.050	37.49	1.21	35.98	36.56	37.89	0.65	35.98	38.06	40.08	1.41	3.508497	3.777112	3.557532	3.771678	3.708768	3.618079	25.000832	25.015304	39.064	37.759128	39.086	37.620946	99.9421	90.029241	92.463370	97.3675	26638.872	26624.400	51639.710	26624.400	58.3994	19.3130	59.9591	22.3382	0.3671	0.3830	0.3926	0.4621	0.3986	0.4573	0.3736	0.4003	0.000000	0.000000	0	0.000000	0.000000	OCV, Discharge CC - R_DC, OCV, Charge CC -CV - R_DC, OCV	LG35oC 20060S3C4 P1a	2
26.07.2020 20:49:56	3678634196.013	16.226	13.308	24.09	13566	SK05A11675	40	16.3371	51	20.4149	2.374	-0.750	0.0550	-0.750	0.750	0.0560	0.050	37.51	1.23	35.98	36.58	37.95	0.66	35.99	38.14	40.12	1.44	3.508498	3.776984	3.557572	3.771828	3.709392	3.618709	25.010048	25.005243	39.078	37.773047	39.071	37.605815	100.0192	90.063649	92.423821	97.4464	26624.400	26629.207	51634.454	26624.400	58.3994	19.3212	59.9591	22.3461	0.3679	0.3847	0.4010	0.4596	0.3948	0.4559	0.3708	0.3999	0.000000	0.000000	0	0.000000	0.000000	OCV, Discharge CC - R_DC, OCV, Charge CC -CV - R_DC, OCV	LG35oC 20060S3C4 P1a	2
26.07.2020 23:12:21	3678642741.013	16.325	13.406	24.09	13566	SK05A11675	41	16.7279	52	20.8057	2.358	-0.750	0.0540	-0.750	0.750	0.0550	0.050	37.50	1.20	35.97	36.56	37.93	0.67	35.98	38.05	39.98	1.40	3.508498	3.777073	3.557412	3.771628	3.709748	3.618652	25.012049	25.011691	39.081	37.776069	39.081	37.615512	100.0014	90.069066	92.447699	97.4271	26629.207	26629.565	51641.262	26629.207	58.3919	19.3105	59.9519	22.3358	0.3666	0.3858	0.3949	0.4631	0.3978	0.4603	0.3667	0.4010	0.000000	0.000000	0	0.000000	0.000000	OCV, Discharge CC - R_DC, OCV, Charge CC -CV - R_DC, OCV	LG35oC 20060S3C4 P1a	2
27.07.2020 01:33:49	3678651229.013	16.423	13.504	24.09	13566	SK05A11675	42	17.1187	53	21.1965	2.339	-0.750	0.0540	-0.750	0.750	0.0550	0.050	37.50	1.23	35.98	36.58	37.93	0.67	35.96	38.08	40.12	1.45	3.508491	3.777078	3.557397	3.772008	3.709286	3.618643	25.006620	25.011061	39.073	37.767869	39.080	37.614565	99.9822	90.049364	92.444252	97.4094	26629.565	26625.125	51636.191	26625.125	58.3982	19.3185	59.9580	22.3434	0.3689	0.3839	0.3907	0.4611	0.3935	0.4595	0.3727	0.4026	0.000000	0.000000	0	0.000000	0.000000	OCV, Discharge CC - R_DC, OCV, Charge CC -CV - R_DC, OCV	LG35oC 20060S3C4 P1a	2
27.07.2020 03:54:08	3678659648.013	16.521	13.602	24.09	13566	SK05A11675	43	17.5093	54	21.5871	2.351	-0.750	0.0540	-0.750	0.750	0.0550	0.050	37.50	1.23	35.98	36.54	37.87	0.63	35.96	38.13	40.08	1.41	3.508502	3.777060	3.557577	3.772119	3.709597	3.618186	24.999756	25.004933	39.062	37.757503	39.070	37.605349	99.9793	90.026691	92.422938	97.4073	26625.125	26619.950	51624.887	26619.949	58.4063	19.3361	59.9658	22.3604	0.3618	0.3855	0.3956	0.4654	0.3983	0.4601	0.3683	0.4005	0.000000	0.000000	0	0.000000	0.000000	OCV, Discharge CC - R_DC, OCV, Charge CC -CV - R_DC, OCV	LG35oC 20060S3C4 P1a	2
27.07.2020 06:15:10	3678668110.013	16.619	13.700	24.09	13566	SK05A11675	44	17.9001	55	21.9779	2.358	-0.750	0.0550	-0.750	0.750	0.0550	0.050	37.52	1.22	35.97	36.60	38.01	0.70	35.96	38.06	40.12	1.41	3.508501	3.776971	3.557080	3.772017	3.709395	3.618330	25.011936	25.008286	39.081	37.775898	39.075	37.610392	100.0146	90.069665	92.433581	97.4426	26619.950	26623.600	51631.891	26619.950	58.4063	19.3252	59.9658	22.3499	0.3616	0.3859	0.3855	0.4583	0.3900	0.4554	0.3693	0.4019	0.000000	0.000000	0	0.000000	0.000000	OCV, Discharge CC - R_DC, OCV, Charge CC -CV - R_DC, OCV	LG35oC 20060S3C4 P1a	2
27.07.2020 08:36:40	3678676600.013	16.717	13.798	24.09	13566	SK05A11675	45	18.2908	56	22.3686	2.357	-0.750	0.0550	-0.750	0.750	0.0550	0.050	37.53	1.23	35.98	36.55	37.91	0.66	35.98	38.12	40.12	1.40	3.508490	3.777126	3.557375	3.772033	3.708753	3.619090	25.001941	24.999532	39.066	37.760803	39.062	37.597226	100.0096	90.032783	92.401202	97.4368	26623.600	26626.010	51625.547	26623.600	58.4006	19.3351	59.9603	22.3595	0.3475	0.3817	0.3846	0.4623	0.3990	0.4598	0.3639	0.3986	0.000000	0.000000	0	0.000000	0.000000	OCV, Discharge CC - R_DC, OCV, Charge CC -CV - R_DC, OCV	LG35oC 20060S3C4 P1a	2
27.07.2020 10:58:06	3678685086.013	16.815	13.896	24.09	13566	SK05A11675	46	18.6813	57	22.7591	2.349	-0.750	0.0540	-0.750	0.750	0.0550	0.050	37.47	1.21	35.97	36.56	37.93	0.66	35.95	38.03	40.11	1.43	3.508498	3.777113	3.557528	3.772090	3.708802	3.618589	24.993131	24.994569	39.052	37.747497	39.054	37.589762	99.9942	90.000788	92.383154	97.4212	26626.010	26624.572	51619.147	26624.572	58.3991	19.3451	59.9588	22.3691	0.3658	0.3856	0.3853	0.4617	0.3927	0.4586	0.3713	0.3997	0.000000	0.000000	0	0.000000	0.000000	OCV, Discharge CC - R_DC, OCV, Charge CC -CV - R_DC, OCV	LG35oC 20060S3C4 P1a	2
27.07.2020 13:19:04	3678693544.013	16.913	13.966	24.09	13566	SK05A11675	47	19.0718	58	23.1496	1.671	-0.750	0.0530	-0.750	0.750	0.0570	0.050	35.54	1.71	35.97	36.57	37.91	0.66	35.98	34.59	35.98	0.79	3.508488	3.777099	3.557096	3.772966	3.709844	3.619075	24.996210	24.949767	39.057	37.752147	38.984	37.522384	100.1861	90.011738	92.234796	97.5898	26624.572	26671.015	51620.787	26624.572	58.3991	19.3425	59.9588	22.3666	0.3706	0.4117	0.3840	0.4607	0.3899	0.4556	0.3831	0.4213	0.000000	0.000000	0	0.000000	0.000000	OCV, Discharge CC - R_DC, OCV, Charge CC -CV - R_DC, OCV	LG35oC 20060S3C4 P1a	2
27.07.2020 14:59:20	3678699560.930	16.983	14.019	24.09	13566	SK05A11675	48	19.4442	59	23.5220	1.274	-0.750	0.0530	-0.750	0.750	0.0570	0.050	30.35	0.75	31.61	30.18	31.61	0.73	29.55	30.58	31.72	0.81	3.508496	3.777124	3.564067	3.773004	3.714100	3.618874	23.828124	23.810436	37.231	35.987969	37.204	35.808924	100.0743	85.748414	88.177134	97.2456	26671.015	26688.704	50499.144	26671.015	58.3265	21.0951	59.8890	24.0535	0.3931	0.4430	0.4197	0.5546	0.4204	0.5382	0.3944	0.4618	0.000000	0.000000	0	0.000000	0.000000	OCV, Discharge CC - R_DC, OCV, Charge CC -CV - R_DC, OCV	LG35oC 20060S3C4 P1a	2
27.07.2020 16:15:47	3678704147.469	17.036	14.229	24.09	13566	SK05A11675	49	20.0271	60	24.1049	5.052	-0.750	0.0420	-0.750	0.750	0.0350	0.751	27.92	2.65	29.87	29.97	32.36	1.13	30.07	29.87	31.33	0.67	2.999992	3.759826	3.290729	3.697227	3.587970	3.457951	37.310088	32.678668	58.297	56.349980	51.060	49.146011	114.1726	131.506671	118.866826	110.6336	26688.704	31320.124	63998.797	26688.704	58.2989	0.0019	59.8624	3.7511	0.3914	0.4437	0.4099	0.6928	0.4225	0.5985	0.3914	0.4437	0.000000	0.000000	0	0.000000	0.000000	OCV, Discharge CC - R_DC, OCV, Charge CC, OCV	LG35oC 20060S3C4 P1a	2
27.07.2020 21:25:00	3678722700.005	17.251	14.290	24.09	13602	SK05A11675	0	0.0000	61	24.1049	1.468				0.750	0.2250	0.050	27.46	1.39					24.70	27.76	29.69	1.48		4.198279		4.186052	4.000853			31.156264			48.682	46.856442	0.0000		124.192787	0.0000	31320.124	-0.001	31320.124	-0.001	100.0000	51.0623	100.0000	52.8971									0.000000	0.000000	0	0.000000	0.000000	OCV, Charge CC-CV, OCV	LG25oC charact P1a	2
27.07.2020 22:53:06	3678727986.012	17.312	14.581	24.09	13602	SK05A11675	1	0.9977	62	25.1026	6.970	-0.750	0.0600	-0.750	0.750	0.0610	0.050	27.68	2.28	25.97	28.86	31.95	1.54	25.95	28.97	30.81	1.76	2.999995	4.198576	3.302721	4.183992	3.790014	3.682481	63.850888	63.937218	99.767	96.434944	99.902	96.156282	99.8650	235.017189	243.453123	96.5349	-0.001	0.000	63850.893	-86.331	100.1349	0.2330	100.1298	3.9735	0.3766	0.4228	0.4048	0.6807	0.4139	0.5194	0.3988	0.4841	0.000000	0.000000	0	0.000000	0.000000	OCV, Discharge CC - R_DC, OCV, Charge CC -CV - R_DC, OCV	LG25oC charact P1a	2
28.07.2020 05:51:19	3678753079.090	17.602	14.950	24.09	13602	SK05A11675	2	2.0129	63	26.1178	8.861	-0.250	0.0140	-0.250	0.240	0.0210	0.050	25.52	0.50	24.65	25.38	27.03	0.50	25.93	25.58	26.36	0.43	2.999997	4.198864	3.160469	4.188959	3.760176	3.697203	64.972742	64.940463	101.520	98.129297	101.469	97.665080	100.0497	240.635060	244.733398	98.3254	0.000	0.001	64972.744	0.000	100.0000	-1.5199	100.0000	2.2864	0.4228	0.5135	0.4502	0.7704	0.4502	0.6016	0.4127	0.5505	0.000000	0.000000	0	0.000000	0.000000	OCV, Discharge CC - R_DC, OCV, Charge CC -CV - R_DC, OCV	LG25oC charact P1a	2
28.07.2020 14:42:56	3678784976.925	17.971	16.690	24.09	13602	SK05A11675	3	3.0419	64	27.1468	41.757	-0.050	0.0020	-0.050	0.050	0.0020	0.008	24.75	0.16	25.19	24.74	25.29	0.19	25.04	24.76	25.04	0.13	2.999988	4.197954	3.034209	4.192978	3.749647	3.713748	65.855919	66.132203	102.900	99.463172	103.332	99.457358	99.5822	244.761229	247.799167	98.7740	0.001	0.000	65855.920	-276.283	100.4317	-2.8999	100.4178	0.4178	0.2915	0.5026	0.4735	0.7944	0.4487	0.6603	0.3552	0.5646	0.000000	0.000000	0	0.000000	0.000000	OCV, Discharge CC - R_DC, OCV, Charge - pulses, OCV	LG25oC charact P1a	2
30.07.2020 08:28:20	3678935300.676	19.711	17.426	24.09	13602	SK05A11675	4	4.0710	65	28.1759	17.674	-0.200	0.7170	-0.050				25.16	0.26	24.66	25.17	26.47	0.26					2.999996		3.045708			3.741668	65.861690		102.909	99.471888			0.0000	242.416984		0.0000	0.000	65861.695	65861.695	0.000	100.0000	-2.9089	100.0000	0.4090	0.4156	0.5310	0.5078	0.8873	0.4413	0.6045	0.4198	0.5700	0.000000	0.000000	0	0.000000	0.000000	OCV, Discharge - HPPC, OCV	LG25oC charact P1a	2
31.07.2020 02:08:48	3678998928.142	20.448	17.715	24.09	13602	SK05A11675	5	4.0710	66	28.1759	6.937				0.740	0.0630	0.751	25.02	0.71					24.76	25.81	28.12	1.00		3.752938		3.682708	3.497362			32.932674			51.457	49.528015	0.0000		119.246725	0.0000	65861.695	32929.016	65861.695	32929.016	48.5484	-2.9089	50.2073	0.4090	0.4090	0.5328					0.4090	0.5328	0.000000	0.000000	0	0.000000	0.000000	OCV, Charge - pulses, OCV	LG25oC charact P1a	2
03.08.2020 08:06:01	3679279561.000	23.696	18.751	24.09	13621	SK05A11675	0	0.0000	67	28.1759	24.862	0.000	0.0000	0.000	0.000	0.0000	0.000	29.27	4.66	24.60	29.27	34.76	4.66	24.60	29.27	34.76	4.66	3.682428	3.682428	3.682330	3.682330	3.682531	3.682531	0.000000	0.000000	0.000	0.000000		0.000000	0.0000	0.000000	0.000000	0.0000	32929.016	32929.018	32929.018	32929.016	48.5484	48.5484	50.2073	50.2073									0.000000	0.000000	0	0.000000	0.000000	OCV	OCV generic long HP	8
04.08.2020 10:20:00	3679374000.005	24.789	18.802	24.09	13640	SK05A11675	0	0.0000	68	28.1759	1.209				0.750	0.2030	0.050	36.51	0.90					34.68	36.62	37.87	0.93		4.198590		4.189190	3.983215			32.986465			51.541	49.608912	0.0000		130.770481	0.0000	32929.018	0.000	32929.018	-57.452	100.0898	48.5484	100.0869	50.2073									0.000000	0.000000	0	0.000000	0.000000	OCV, Charge CC-CV, OCV	LG35oC 20060S3C4 P1a	3
04.08.2020 11:32:31	3679378351.012	24.839	18.951	24.09	13640	SK05A11675	1	1.0181	69	29.1940	3.577	-0.750	0.0590	-0.750	0.750	0.0310	0.750	37.48	1.15	35.96	37.64	39.84	0.97	35.98	36.83	38.93	1.14	3.000000	3.811362	3.164255	3.776657	3.508997	3.686188	65.155319	39.094003	101.805	98.405046	61.084	58.794144	166.6632	240.142079	142.313999	168.7410	0.000	26061.316	65155.325	0.000	100.0000	-1.8052	100.0000	1.4772			0.3657	0.5451	0.3727	0.4222	0.3537	0.3614	0.000000	0.000000	0	0.000000	0.000000	OCV, Discharge CC - R_DC, OCV, Charge CC, OCV	LG35oC 20060S3C4 P1a	3
