Repository: ife-bat/MachineLearning

# In this thesis, ML models were made for two different datasets. The code for the MIT data models can be found in SeversonReproduced.ipynb and NewModelMIT.ipynb. For the IFE data, it can be found in IFE_ML.ipynb.

File: data/IFE/interim/Cell_ID_SK05A14198/Cell_ID_SK05A14198_Lot_472.txt (part 1 of 11)
Date and Time	Time stamp	Total time (days)	Total test time (days)	Position	Tasks	CellUnit	Cycle - actual	Cycle - normalized	Cycle - total	Cycle - total - normalized	Cycle length (h)	Current_dch (C)	Current_dch std dev (C)	Current_dch_end (C)	Current_cha (C)	Current_cha std dev (C)	Current_cha_end (C)	Temp avg (°C)	Temp std dev (°C)	Temp dch start (°C)	Temp dch avg (°C)	Temp dch max (°C)	Temp dch std dev (°C)	Temp cha start (°C)	Temp cha avg (°C)	Temp cha max (°C)	Temp cha std dev (°C)	Voltage EoD (V)	Voltage EoC (V)	Voltage EoD ocv (V)	Voltage EoC ocv (V)	Voltage charge avg (V)	Voltage discharge avg (V)	Ah_dch (Ah)	Ah_cha (Ah)	Ah_dch (nominal) (%)	Ah_dch (C20 first) (%)	Ah_cha (nominal) (%)	Ah_cha (C20 first) (%)	CE (%)	Wh_dch (Wh)	Wh_cha (Wh)	Efficiency (%)	Ah_balance start (mAh)	Ah_balance end (mAh)	Ah_balance max (mAh)	Ah_balance min (mAh)	SoC - max (nom) (%)	SoC - min (nom) (%)	SoC - max (C20 last) (%)	SoC - min (C20 last) (%)	R_DC 0ms EoC (mOhm)	R_DC 50ms EoC (mOhm)	R_DC 0ms EoD (mOhm)	R_DC 50ms EoD (mOhm)	R_DC 0ms SoC50 dch (mOhm)	R_DC 50ms Soc50 dch (mOhm)	R_DC 0ms SoC50 cha (mOhm)	R_DC 50ms Soc50 cha (mOhm)	Shunt voltage dch (µV)	Shunt voltage cha (µV)	CE Shunt 	Ah_cha slippage (Ah)	Ah_dch slippage (Ah)	Cycle type	TestRegime	TestRegime version
01.07.2020 12:53:00	3676445580.002	0.000	0.139	24.08	13318	SK05A14198	0	0.0000	0	0.0000	3.333	0.000	0.0000	0.000	0.000	0.0000	0.000	23.94	0.50	23.16	23.94	25.48	0.50	23.16	23.94	25.48	0.50	3.601624	3.601624	3.601424	3.601424	3.601396	3.601396	0.000000	0.000000	0.000	0.000000		0.000000	0.0000	0.000000	0.000000	0.0000	23448.636	23448.627	23448.636	23448.627	63.3615	63.3615	64.5458	64.5458									0.000000	0.000000	0	0.000000	0.000000	OCV	OCV generic long HP	8
01.07.2020 16:15:00	3676457700.005	0.140	0.210	24.08	13322	SK05A14198	0	0.0000	1	0.0000	1.700				0.750	0.2090	0.050	27.67	1.51					24.56	27.94	29.58	1.57		4.199632		4.187672	3.937288			48.659573			76.031	73.572927	0.0000		189.461612	0.0000	23448.627	-0.001	23448.627	-25210.951	139.3921	63.3615	138.1188	64.5458									0.000000	0.000000	0	0.000000	0.000000	OCV, Charge CC-CV, OCV	LG25oC charact P1a	1
01.07.2020 17:57:01	3676463821.012	0.211	0.492	24.08	13322	SK05A14198	1	0.9833	2	0.9833	6.787	-0.750	0.0590	-0.750	0.750	0.0620	0.050	27.22	1.98	26.00	28.48	31.29	1.30	25.90	28.48	30.09	1.32	2.999998	4.199744	3.376561	4.182701	3.800713	3.678821	62.928772	63.023801	98.326	95.527332	98.475	95.291538	99.8492	231.970358	240.712463	96.3682	-0.001	-0.007	62928.776	-95.032	100.1485	1.6738	100.1437	4.8521	0.3836	0.4515	0.4236	0.7890	0.4132	0.5594	0.4032	0.5239	0.000000	0.000000	0	0.000000	0.000000	OCV, Discharge CC - R_DC, OCV, Charge CC -CV - R_DC, OCV	LG25oC charact P1a	1
02.07.2020 00:44:12	3676488252.634	0.494	0.858	24.08	13322	SK05A14198	2	1.9909	3	1.9909	8.770	-0.250	0.0130	-0.250	0.240	0.0220	0.050	25.45	0.46	24.74	25.37	27.00	0.48	25.90	25.47	26.20	0.37	2.999998	4.200101	3.218429	4.190236	3.770587	3.696234	64.490065	64.562011	100.766	97.897410	100.878	97.617300	99.8886	239.077946	243.777739	98.0721	-0.007	-0.001	64490.060	-71.954	100.1124	-0.7657	100.1088	2.4915	0.3911	0.5374	0.4491	0.8374	0.4275	0.6295	0.4174	0.5957	0.000000	0.000000	0	0.000000	0.000000	OCV, Discharge CC - R_DC, OCV, Charge CC -CV - R_DC, OCV	LG25oC charact P1a	1
02.07.2020 09:30:22	3676519822.845	0.859	2.598	24.08	13322	SK05A14198	3	3.0202	4	3.0202	41.764	-0.050	0.0020	-0.050	0.050	0.0020	0.008	24.74	0.14	25.06	24.75	25.26	0.16	25.06	24.73	25.06	0.12	2.999999	4.198216	3.038859	4.193092	3.751894	3.715437	65.875149	66.137878	102.930	100.000000	103.340	100.000000	99.6028	244.946609	247.973048	98.7795	-0.001	-0.001	65875.148	-262.731	100.4105	-2.9299	100.3972	0.3972	0.3565	0.5740	0.4262	0.8581	0.3718	0.6345	0.3721	0.6268	0.000000	0.000000	0	0.000000	0.000000	OCV, Discharge CC - R_DC, OCV, Charge - pulses, OCV	LG25oC charact P1a	1
04.07.2020 03:16:14	3676670174.578	2.599	3.337	24.08	13322	SK05A14198	4	4.0486	5	4.0486	17.746	-0.200	0.7160	-0.050				25.03	0.24	24.76	25.03	26.26	0.24					2.999997		3.050415			3.741996	65.817946		102.841	99.913165			0.0000	242.158849		0.0000	-0.001	65817.949	65817.950	-0.001	100.0000	-2.8405	100.0000	0.4837	0.4148	0.5622	0.4381	0.8527	0.4252	0.6276	0.4192	0.6095	0.000000	0.000000	0	0.000000	0.000000	OCV, Discharge - HPPC, OCV	LG25oC charact P1a	1
04.07.2020 21:01:01	3676734061.309	3.339	3.627	24.08	13322	SK05A14198	5	4.0486	6	4.0486	6.937				0.750	0.0280	0.751	25.43	1.32					24.96	26.88	29.36	1.43		3.749809		3.685062	3.487379			32.910663			51.423	49.760688	0.0000		119.337886	0.0000	65817.949	32907.264	65817.949	32907.264	48.5824	-2.8405	50.2445	0.4837	0.3805	0.4697					0.3805	0.4697	0.000000	0.000000	0	0.000000	0.000000	OCV, Charge CC, OCV	LG25oC charact P1a	1
07.07.2020 11:24:00	3676958640.001	5.938	3.976	24.08	13373	SK05A14198	0	0.0000	7	4.0486	8.398				0.250	0.0390	0.050	25.27	0.51					24.62	25.91	26.26	0.38		4.200352		4.178833	3.950143			32.760150			51.188	49.533113	0.0000		129.183977	0.0000	32907.264	-0.016	32907.264	-0.016	100.0000	48.5824	100.0000	50.2445									0.000000	0.000000	0	0.000000	0.000000	OCV, Charge CC-CV, OCV	LG 25oC C10 Entropy	1
07.07.2020 19:47:52	3676988872.318	6.288	5.329	24.08	13373	SK05A14198	1	1.0198	8	5.0684	32.455	-0.100	0.0010	-0.100	0.100	0.0010	0.050	25.03	0.47	24.78	25.08	26.77	0.50	24.71	25.04	25.88	0.51	2.999994	4.198842	3.146481	4.182556	3.754282	3.711619	65.267763	65.461452	101.981	99.077974	102.284	98.977249	99.7041	242.239037	245.832317	98.5383	-0.016	-0.016	65267.748	-193.720	100.3027	-1.9809	100.2959	0.2959	0.2622	0.5787	0.4196	0.8080	0.4410	0.6608	0.3462	0.6026	0.000000	0.000000	0	0.000000	0.000000	OCV, Discharge CC - R_DC, OCV, Charge CC -CV - R_DC, OCV	LG 25oC C10 Entropy	1
09.07.2020 04:15:08	3677105708.568	7.640	5.674	24.08	13373	SK05A14198	2	1.5297	9	5.5783	8.291	-0.250	0.0060	-0.250				25.16	0.52	24.82	25.78	26.38	0.48					3.653296		3.674859			3.881676	32.634223		50.991	49.539505			0.0000	126.655251		0.0000	-0.016	32634.194	32634.209	-0.016	100.0000	49.0090	100.0000	50.1474									0.000000	0.000000	0	0.000000	0.000000	OCV, Discharge CC, OCV	LG 25oC C10 Entropy	1
12.07.2020 13:34:00	3677398440.005	11.028	5.722	24.08	13455	SK05A14198	0	0.0000	10	5.5783	1.156				0.750	0.2090	0.050	26.57	0.96					24.76	26.70	27.98	1.00		4.199659		4.189712	3.988004			32.782388			51.222	49.566737	0.0000		130.150383	0.0000	32634.194	-0.001	32634.194	-148.199	100.2316	49.0091	100.2264	50.1475									0.000000	0.000000	0	0.000000	0.000000	OCV, Charge CC-CV, OCV	LG25oC 0.75C ABB P1a	1
12.07.2020 14:43:20	3677402600.012	11.077	5.899	24.08	13455	SK05A14198	1	0.9872	11	6.5655	4.249	-0.750	0.0560	-0.750	0.750	0.0610	0.050	27.41	0.98	25.97	27.36	29.67	0.86	25.98	27.38	28.70	0.96	2.999990	4.199560	3.345112	4.190186	3.786464	3.682662	63.180376	63.191202	98.719	95.909272	98.736	95.544647	99.9829	232.817408	240.658989	96.7416	-0.001	0.000	63180.380	-10.828	100.0169	1.2807	100.0165	3.4846	0.3773	0.4591	0.4039	0.7228	0.3978	0.5405	0.3910	0.5082	0.000000	0.000000	0	0.000000	0.000000	OCV, Discharge - pulses, OCV, Charge - pulses, OCV	LG25oC 0.75C ABB P1a	1
12.07.2020 18:58:14	3677417894.888	11.254	5.922	24.08	13455	SK05A14198	2	1.3938	12	6.9721	0.542	-0.750	0.0360	-0.750				26.95	0.66	25.95	26.95	27.98	0.66					3.696020		3.696020			3.937912	26.022942		40.661	39.503428			0.0000	101.667741		0.0000	0.000	26022.947	26022.947	0.000	100.0000	59.3391	100.0000	60.2469									0.000000	0.000000	0	0.000000	0.000000	OCV, Discharge CC	LG25oC 0.75C ABB P1a	1
12.07.2020 19:32:00	3677419920.002	11.277	5.973	24.08	13456	SK05A14198	0	0.0000	13	6.9721	1.234				0.750	0.2200	0.050	27.16	0.53					26.80	27.33	27.93	0.38		4.199825		4.190086	4.030962			26.050687			40.704	39.388453	0.0000		104.613481	0.0000	26022.947	-0.001	26022.947	-27.746	100.0434	59.3391	100.0424	60.2469									0.000000	0.000000	0	0.000000	0.000000	OCV, Charge CC-CV, OCV	LG25oC 0.75C ABB2P1a	1
12.07.2020 20:46:03	3677424363.012	11.329	7.111	24.08	13456	SK05A14198	1	0.9931	14	7.9652	27.295	-0.750	0.0550	-0.750	0.750	0.0600	0.050	25.18	0.26	25.98	25.13	26.10	0.25	25.54	25.21	25.76	0.26	3.000000	4.199225	3.313125	4.189184	3.763318	3.707887	63.558369	63.468846	99.310	96.483074	99.170	95.964443	100.1411	234.321101	241.351935	97.0869	-0.001	-0.001	63558.373	-0.001	100.0000	0.6900	100.0000	2.9072	0.4098	0.5327	0.4356	0.7786	0.4123	0.5913	0.4092	0.5660	0.000000	0.000000	0	0.000000	0.000000	OCV, Discharge - HPPC, OCV, Charge - HPPC, OCV	LG25oC 0.75C ABB2P1a	1
14.07.2020 00:03:45	3677522625.913	12.466	7.399	24.08	13456	SK05A14198	2	1.4897	15	8.4618	6.913	-0.750	0.0310	-0.750				25.18	0.95	25.10	26.73	28.10	0.95					3.633902		3.681778			3.866178	31.780666		49.657	48.243786			0.0000	122.662930		0.0000	-0.001	31780.656	31780.670	-0.001	100.0000	50.3427	100.0000	51.4513			0.3828	0.4805	0.3828	0.4805			0.000000	0.000000	0	0.000000	0.000000	OCV, Discharge CC, OCV	LG25oC 0.75C ABB2P1a	1
16.07.2020 19:31:01	3677765461.000	15.276	13.524	24.08	13514	SK05A14198	0	0.0000	16	8.4618	147.006	0.000	0.0000	0.000	0.000	0.0000	0.000	33.27	3.74	24.70	33.27	35.73	3.74	24.70	33.27	35.73	3.74	3.681656	3.681656	3.680924	3.680924	3.681723	3.681723	0.000000	0.000000	0.000	0.000000		0.000000	0.0000	0.000000	0.000000	0.0000	31780.656	31780.288	31780.656	31780.288	50.3433	50.3427	51.4519	51.4513									0.000000	0.000000	0	0.000000	0.000000	OCV	OCV generic long HP	8
22.07.2020 22:35:00	3678294900.005	21.404	13.536	24.08	13554	SK05A14198	0	0.0000	17	8.4618	0.276				0.750	0.1100	0.000	35.75	0.71					34.85	35.89	36.90	0.64		3.851546		3.851546	3.796509			11.663772			18.225	17.635540	0.0000		44.369871	0.0000	31780.288	20116.511	31780.288	20116.511	68.5680	50.3433	69.2697	51.4519									0.000000	0.000000	0	0.000000	0.000000	OCV, Charge CC-CV	LG35oC 00100S3C4 P1a	1
22.07.2020 23:17:00	3678297420.005	21.433	13.593	24.08	13565	SK05A14198	0	0.0000	18	8.4618	1.379				0.750	0.2270	0.050	36.62	0.35					36.36	36.78	37.18	0.31		4.199606		4.188547	4.069377			20.550513			32.110	31.072229	0.0000		83.399343	0.0000	20116.511	-0.002	20116.511	-434.007	100.6781	68.5680	100.6630	69.2697									0.000000	0.000000	0	0.000000	0.000000	OCV, Charge CC-CV, OCV	LG35oC 00100S3C4 P1a	2
23.07.2020 00:39:44	3678302384.012	21.491	13.720	24.08	13565	SK05A14198	1	1.0112	19	9.4730	3.049	-0.750	0.0590	-0.750	0.750	0.0620	0.000	37.29	1.17	35.99	37.66	40.11	1.03	35.92	36.46	37.60	0.70	2.999992	3.855053	3.185381	3.855053	3.563186	3.683054	64.717395	44.989883	101.121	98.242503	70.297	68.024382	143.8488	238.576281	165.210138	144.4078	-0.002	19727.508	64717.398	-0.002	100.0000	-1.1209	100.0000	1.1366			0.3562	0.5628	0.3554	0.4196			0.000000	0.000000	0	0.000000	0.000000	OCV, Discharge CC - R_DC, OCV, Charge CC-CV	LG35oC 00100S3C4 P1a	2
27.07.2020 12:50:01	3678691801.000	25.998	14.075	24.08	13590	SK05A14198	0	0.0000	20	9.4730	8.523	0.000	0.0000	0.000	0.000	0.0000	0.000	31.40	4.11	34.75	31.40	34.82	4.11	34.75	31.40	34.82	4.11	3.855139	3.855139	3.855057	3.855057	3.855248	3.855248	0.000000	0.000000	0.000	0.000000		0.000000	0.0000	0.000000	0.000000	0.0000	19727.508	19727.486	19727.508	19727.486	69.1758	69.1758	69.8640	69.8639									0.000000	0.000000	0	0.000000	0.000000	OCV	OCV generic long HP	8
27.07.2020 21:25:00	3678722700.005	26.356	14.116	24.08	13601	SK05A14198	0	0.0000	21	9.4730	0.989				0.750	0.2350	0.050	26.76	1.03					24.82	26.82	28.20	1.12		4.199761		4.189145	4.076124			19.634902			30.680	29.687832	0.0000		80.021063	0.0000	19727.486	-0.001	19727.486	-0.001	100.0000	69.1758	100.0000	69.8640									0.000000	0.000000	0	0.000000	0.000000	OCV, Charge CC-CV, OCV	LG25oC charact P1a	2
27.07.2020 22:24:21	3678726261.012	26.397	14.394	24.08	13601	SK05A14198	1	0.9738	22	10.4468	6.668	-0.750	0.0610	-0.750	0.750	0.0620	0.050	26.99	1.87	25.98	27.03	30.15	1.31	25.89	28.88	30.74	1.51	2.999995	4.199846	3.342573	4.184882	3.795186	3.680140	62.322635	62.397885	97.379	94.607202	97.497	94.345157	99.8794	229.422600	237.766881	96.4906	-0.001	-0.007	62322.639	-75.253	100.1176	2.6209	100.1150	4.7949	0.3806	0.4349	0.4024	0.7053	0.4048	0.5540	0.3904	0.4924	0.000000	0.000000	0	0.000000	0.000000	OCV, Discharge CC - R_DC, OCV, Charge CC -CV - R_DC, OCV	LG25oC charact P1a	2
28.07.2020 20:06:25	3678804385.316	27.301	14.756	24.08	13601	SK05A14198	2	1.9740	23	11.4470	8.679	-0.250	0.0130	-0.250	0.240	0.0210	0.050	25.48	0.47	24.77	25.38	26.97	0.47	25.96	25.52	26.26	0.39	3.000000	4.199972	3.155321	4.190626	3.765060	3.700302	64.016397	64.005989	100.026	97.178371	100.009	96.776599	100.0163	237.149201	241.209903	98.3165	-0.007	-0.001	64016.392	-0.007	100.0000	-0.0256	100.0000	2.2075	0.4018	0.5091	0.4291	0.7475	0.4175	0.5758	0.4030	0.5497	0.000000	0.000000	0	0.000000	0.000000	OCV, Discharge CC - R_DC, OCV, Charge CC -CV - R_DC, OCV	LG25oC charact P1a	2
29.07.2020 04:47:11	3678835631.243	27.663	16.474	24.08	13601	SK05A14198	3	2.9908	24	12.4638	41.242	-0.050	0.0020	-0.050	0.050	0.0020	0.050	24.82	0.14	25.06	24.82	25.27	0.14	25.06	24.81	25.06	0.13	2.999998	4.199413	3.034332	4.193230	3.748181	3.716937	65.074340	65.269503	101.679	98.784353	101.984	98.687023	99.7010	241.884501	244.580241	98.8978	-0.001	-0.001	65074.339	-195.165	100.3049	-1.6787	100.2990	0.2990	0.2938	0.5179	0.4609	0.7583	0.4017	0.6032	0.3897	0.5754	0.000000	0.000000	0	0.000000	0.000000	OCV, Discharge CC - R_DC, OCV, Charge - pulses, OCV	LG25oC charact P1a	2
30.07.2020 22:01:44	3678984104.076	29.381	17.209	24.08	13601	SK05A14198	4	4.0086	25	13.4816	17.634	-0.200	0.7170	-0.050				25.34	0.32	24.84	25.35	26.62	0.32					3.000000		3.048248			3.741864	65.136982		101.777	98.879445			0.0000	239.777692		0.0000	-0.001	65136.985	65136.986	-0.001	100.0000	-1.7765	100.0000	0.2030	0.3978	0.5209	0.4793	0.7846	0.4165	0.5768	0.4050	0.5560	0.000000	0.000000	0	0.000000	0.000000	OCV, Discharge - HPPC, OCV	LG25oC charact P1a	2
31.07.2020 15:39:47	3679047587.256	30.116	17.498	24.08	13601	SK05A14198	5	4.0086	26	13.4816	6.930				0.750	0.0270	0.751	26.17	2.20					25.04	28.66	32.10	2.05		3.744129		3.681711	3.481433			32.569664			50.890	49.245100	0.0000		117.886900	0.0000	65136.985	32567.300	65136.985	32567.300	49.1136	-1.7765	50.1033	0.2030	0.3854	0.4468					0.3854	0.4468	0.000000	0.000000	0	0.000000	0.000000	OCV, Charge CC, OCV	LG25oC charact P1a	2
03.08.2020 08:05:00	3679279500.098	32.800	18.540	24.08	13620	SK05A14198	0	0.0000	27	13.4816	25.018	0.000	0.0000	0.000	0.000	0.0000	0.000	29.37	4.66	24.70	29.37	34.95	4.66	24.70	29.37	34.95	4.66	3.680709	3.680709	3.681490	3.681490	3.681192	3.681192	0.000000	0.000000	0.000	0.000000		0.000000	0.0000	0.000000	0.000000	0.0000	32567.300	32567.236	32567.300	32567.236	49.1137	49.1136	50.1034	50.1033									0.000000	0.000000	0	0.000000	0.000000	OCV	OCV generic long HP	8
04.08.2020 10:18:00	3679373880.005	33.892	18.610	24.08	13639	SK05A14198	0	0.0000	28	13.4816	1.679				0.750	0.2030	0.050	38.31	1.84					34.95	39.07	41.24	1.70		4.199880		4.189010	3.979735			32.702601			51.098	49.446100	0.0000		129.612842	0.0000	32567.236	-0.002	32567.236	-135.370	100.2115	49.1137	100.2074	50.1034									0.000000	0.000000	0	0.000000	0.000000	OCV, Charge CC-CV, OCV	LG35oC 00100S3C4 P1a	3
04.08.2020 11:58:44	3679379924.012	33.962	18.814	24.08	13639	SK05A14198	1	1.0095	29	14.4911	4.882	-0.750	0.0590	-0.750	0.750	0.0260	0.061	38.95	1.90	36.01	39.43	42.39	1.55	35.90	39.55	41.81	1.94	2.999995	4.199790	3.173059	4.187836	3.789412	3.682946	64.611072	64.611992	100.955	98.081102	100.956	97.692871	99.9986	238.205771	244.796872	97.3075	-0.002	-0.002	64611.075	-0.924	100.0014	-0.9548	100.0014	1.0088	0.3419	0.3670	0.3574	0.5479	0.3599	0.4150	0.3419	0.3670	0.000000	0.000000	0	0.000000	0.000000	OCV, Discharge CC - R_DC, OCV, Charge - pulses, OCV	LG35oC 00100S3C4 P1a	3
04.08.2020 16:51:39	3679397499.010	34.166	18.996	24.08	13639	SK05A14198	2	2.0191	30	15.5007	4.385	-0.750	0.0220	-0.750	0.750	0.1610	0.050	39.19	1.92	36.00	39.49	43.10	1.82	35.95	39.61	41.62	1.78	3.023946	4.199685	3.178022	4.190002	3.745369	3.628173	64.611996	64.728035	100.956	98.082505	101.138	97.868327	99.8207	238.219596	245.255131	97.1313	-0.002	-0.002	64611.999	-116.043	100.1813	-0.9562	100.1778	1.0074			0.3582	0.5492	0.3582	0.5492			0.000000	0.000000	0	0.000000	0.000000	OCV, Discharge CC, OCV, Charge CC-CV, OCV	LG35oC 00100S3C4 P1a	3
04.08.2020 21:14:44	3679413284.017	34.348	19.190	24.08	13639	SK05A14198	3	3.0323	31	16.5139	4.646	-0.750	0.0300	-0.750	0.750	0.0340	0.050	39.14	1.93	35.97	39.54	42.79	1.63	35.94	39.58	41.81	1.98	2.999995	4.199717	3.163368	4.189154	3.789226	3.614819	64.840968	64.868054	101.314	98.430089	101.356	98.080035	99.9582	239.054702	245.714296	97.2897	-0.002	-0.002	64840.971	-27.090	100.0423	-1.3140	100.0415	0.6566	0.3345	0.3613	0.3520	0.5611	0.3604	0.4782	0.3400	0.3663	0.000000	0.000000	0	0.000000	0.000000	OCV, Discharge CC - R_DC, OCV, Charge CC -CV - R_DC, OCV	LG35oC 00100S3C4 P1a	3
05.08.2020 01:53:30	3679430010.013	34.542	19.372	24.08	13639	SK05A14198	4	4.0462	32	17.5278	4.366	-0.750	0.0300	-0.750	0.750	0.0330	0.050	39.25	2.01	36.00	39.60	43.32	1.94	36.00	39.54	41.67	1.89	2.999996	4.199740	3.158865	4.190154	3.787181	3.614393	64.891387	64.934685	101.393	98.506627	101.460	98.180781	99.9333	239.199695	245.939400	97.2596	-0.002	-0.001	64891.390	-43.302	100.0677	-1.3928	100.0663	0.5793	0.3473	0.3664	0.3477	0.5525	0.3529	0.4708	0.3500	0.3701	0.000000	0.000000	0	0.000000	0.000000	OCV, Discharge CC - R_DC, OCV, Charge CC -CV - R_DC, OCV	LG35oC 00100S3C4 P1a	3
05.08.2020 06:15:28	3679445728.013	34.724	19.559	24.08	13639	SK05A14198	5	5.0602	33	18.5418	4.495	-0.750	0.0300	-0.750	0.750	0.0340	0.050	39.24	1.94	35.99	39.61	42.80	1.65	35.89	39.63	42.02	1.99	2.999998	4.199921	3.159823	4.189640	3.788819	3.613090	64.899370	64.920329	101.405	98.518745	101.438	98.159075	99.9677	239.262363	245.868706	97.3131	-0.001	-0.002	64899.374	-20.962	100.0328	-1.4053	100.0321	0.5671	0.3379	0.3618	0.3518	0.5590	0.3429	0.4683	0.3405	0.3658	0.000000	0.000000	0	0.000000	0.000000	OCV, Discharge CC - R_DC, OCV, Charge CC -CV - R_DC, OCV	LG35oC 00100S3C4 P1a	3
05.08.2020 10:45:10	3679461910.013	34.911	19.750	24.08	13639	SK05A14198	6	6.0746	34	19.5562	4.573	-0.750	0.0300	-0.750	0.750	0.0340	0.050	39.31	2.06	36.03	39.68	43.23	1.84	35.94	39.81	42.06	1.99	2.999996	4.199752	3.159051	4.190296	3.788643	3.612267	64.920207	64.955049	101.438	98.550376	101.492	98.211571	99.9464	239.306606	245.986812	97.2843	-0.002	-0.002	64920.210	-34.847	100.0544	-1.4378	100.0534	0.5352	0.3312	0.3596	0.3478	0.5550	0.3547	0.4706	0.3393	0.3656	0.000000	0.000000	0	0.000000	0.000000	OCV, Discharge CC - R_DC, OCV, Charge CC -CV - R_DC, OCV	LG35oC 00100S3C4 P1a	3
05.08.2020 15:19:33	3679478373.013	35.102	19.941	24.08	13639	SK05A14198	7	7.0892	35	20.5708	4.585	-0.750	0.0300	-0.750	0.750	0.0330	0.050	39.39	2.05	35.99	39.79	43.05	1.78	36.00	39.90	42.31	2.09	2.999995	4.199799	3.156783	4.189722	3.785828	3.616938	64.935913	64.961468	101.462	98.574218	101.502	98.221276	99.9607	239.391861	245.990664	97.3175	-0.002	-0.002	64935.916	-25.559	100.0399	-1.4624	100.0392	0.5111	0.3258	0.3575	0.3527	0.5565	0.3531	0.4701	0.3355	0.3625	0.000000	0.000000	0	0.000000	0.000000	OCV, Discharge CC - R_DC, OCV, Charge CC -CV - R_DC, OCV	LG35oC 00100S3C4 P1a	3
05.08.2020 19:54:38	3679494878.013	35.293	20.102	24.08	13639	SK05A14198	8	8.1045	36	21.5861	3.879	-0.750	0.0310	-0.750	0.740	0.0580	0.050	38.37	2.61	36.01	40.01	44.10	2.06	35.89	36.45	39.09	1.56	2.999994	4.199690	3.149980	4.193793	3.777814	3.616826	64.973966	64.953822	101.522	98.631983	101.490	98.209716	100.0310	239.507632	246.057317	97.3381	-0.002	-0.001	64973.969	-0.002	100.0000	-1.5218	100.0000	0.4528	0.3478	0.3791	0.3434	0.5421	0.3563	0.4672	0.3455	0.3819	0.000000	0.000000	0	0.000000	0.000000	OCV, Discharge CC - R_DC, OCV, Charge CC -CV - R_DC, OCV	LG35oC 00100S3C4 P1a	3
06.08.2020 10:42:03	3679548123.198	35.909	20.263	24.08	13639	SK05A14198	9	9.1139	37	22.5955	3.866	-0.750	0.0310	-0.750	0.750	0.0340	0.050	37.21	1.02	35.77	37.25	38.97	0.69	35.89	37.16	38.80	1.26	2.999991	4.199761	3.176816	4.191798	3.793696	3.609083	64.607333	64.635741	100.949	98.075426	100.993	97.728780	99.9560	238.196902	244.910193	97.2589	-0.001	0.000	64607.337	-28.411	100.0444	-0.9490	100.0435	1.0145	0.3303	0.3704	0.3589	0.5871	0.3528	0.4897	0.3415	0.3758	0.000000	0.000000	0	0.000000	0.000000	OCV, Discharge CC - R_DC, OCV, Charge CC -CV - R_DC, OCV	LG35oC 00100S3C4 P1a	3
06.08.2020 14:34:00	3679562040.013	36.070	20.435	24.08	13639	SK05A14198	10	10.1246	38	23.6062	4.117	-0.750	0.0310	-0.750	0.750	0.0340	0.050	37.22	1.09	35.99	37.30	39.37	0.80	35.97	37.17	38.74	1.28	2.999997	4.199713	3.172868	4.190288	3.792425	3.606329	64.682566	64.699716	101.067	98.189631	101.093	97.825509	99.9735	238.435869	245.122879	97.2720	0.000	-0.001	64682.571	-17.152	100.0268	-1.0665	100.0263	0.8992	0.3395	0.3742	0.3531	0.5866	0.3591	0.4941	0.3440	0.3761	0.000000	0.000000	0	0.000000	0.000000	OCV, Discharge CC - R_DC, OCV, Charge CC -CV - R_DC, OCV	LG35oC 00100S3C4 P1a	3
06.08.2020 18:41:00	3679576860.013	36.242	20.606	24.08	13639	SK05A14198	11	11.1357	39	24.6173	4.098	-0.750	0.0310	-0.750	0.750	0.0330	0.050	37.21	1.15	35.99	37.24	39.73	0.97	35.89	37.10	38.87	1.27	2.999997	4.199671	3.165877	4.189778	3.787013	3.608207	64.708728	64.719381	101.107	98.229346	101.124	97.855243	99.9835	238.488433	245.154455	97.2809	-0.001	-0.002	64708.732	-10.656	100.0166	-1.1074	100.0163	0.8592	0.3345	0.3737	0.3567	0.5806	0.3580	0.4906	0.3435	0.3778	0.000000	0.000000	0	0.000000	0.000000	OCV, Discharge CC - R_DC, OCV, Charge CC -CV - R_DC, OCV	LG35oC 00100S3C4 P1a	3
06.08.2020 22:46:54	3679591614.013	36.412	20.774	24.08	13639	SK05A14198	12	12.1466	40	25.6282	4.035	-0.750	0.0310	-0.750	0.750	0.0330	0.050	37.27	1.12	36.01	37.27	39.79	1.02	35.89	37.23	38.93	1.14	2.999995	4.199682	3.158412	4.189309	3.783668	3.606184	64.701149	64.719527	101.096	98.217841	101.124	97.855463	99.9716	238.443765	245.118838	97.2768	-0.002	-0.002	64701.152	-18.381	100.0287	-1.0956	100.0282	0.8708	0.3440	0.3727	0.3574	0.5724	0.3518	0.4823	0.3495	0.3760	0.000000	0.000000	0	0.000000	0.000000	OCV, Discharge CC - R_DC, OCV, Charge CC -CV - R_DC, OCV	LG35oC 00100S3C4 P1a	3
07.08.2020 02:49:00	3679606140.013	36.581	20.940	24.08	13639	SK05A14198	13	13.1574	41	26.6390	3.980	-0.750	0.0310	-0.750	0.750	0.0340	0.050	37.22	1.03	35.99	37.26	39.63	1.05	35.96	37.10	38.27	1.01	2.999994	4.199660	3.163640	4.190406	3.787843	3.607380	64.691160	64.721977	101.080	98.202677	101.128	97.859168	99.9524	238.398782	245.159664	97.2423	-0.002	-0.001	64691.163	-30.821	100.0482	-1.0799	100.0472	0.8861	0.3396	0.3730	0.3522	0.5707	0.3547	0.4803	0.3451	0.3744	0.000000	0.000000	0	0.000000	0.000000	OCV, Discharge CC - R_DC, OCV, Charge CC -CV - R_DC, OCV	LG35oC 00100S3C4 P1a	3
07.08.2020 06:47:47	3679620467.013	36.746	21.109	24.08	13639	SK05A14198	14	14.1684	42	27.6500	4.073	-0.750	0.0310	-0.750	0.750	0.0340	0.050	37.17	1.11	35.99	37.25	39.45	0.95	35.93	37.13	38.73	1.29	2.999998	4.199747	3.169353	4.191102	3.790309	3.606430	64.698730	64.711610	101.092	98.214169	101.112	97.843493	99.9801	238.454877	245.138272	97.2736	-0.001	0.000	64698.734	-12.883	100.0201	-1.0918	100.0197	0.8745	0.3463	0.3698	0.3528	0.5803	0.3532	0.4876	0.3449	0.3760	0.000000	0.000000	0	0.000000	0.000000	OCV, Discharge CC - R_DC, OCV, Charge CC -CV - R_DC, OCV	LG35oC 00100S3C4 P1a	3
07.08.2020 10:52:09	3679635129.013	36.916	21.275	24.08	13639	SK05A14198	15	15.1789	43	28.6605	3.978	-0.750	0.0310	-0.750	0.750	0.0340	0.050	37.20	1.07	35.98	37.27	39.23	0.78	35.97	37.10	38.85	1.33	2.999993	4.199592	3.168869	4.190938	3.789974	3.608767	64.678013	64.685994	101.059	98.182720	101.072	97.804762	99.9877	238.402186	245.027572	97.2961	0.000	0.000	64678.018	-7.983	100.0125	-1.0594	100.0122	0.9062	0.3358	0.3710	0.3548	0.5747	0.3586	0.4848	0.3436	0.3741	0.000000	0.000000	0	0.000000	0.000000	OCV, Discharge CC - R_DC, OCV, Charge CC -CV - R_DC, OCV	LG35oC 00100S3C4 P1a	3
07.08.2020 14:50:50	3679649450.013	37.082	21.441	24.08	13639	SK05A14198	16	16.1894	44	29.6710	3.973	-0.750	0.0310	-0.750	0.750	0.0340	0.050	37.24	1.06	36.00	37.29	39.49	0.87	35.89	37.16	38.63	1.22	2.999991	4.199671	3.166349	4.190554	3.789122	3.605112	64.672101	64.685747	101.050	98.173745	101.071	97.804388	99.9789	238.366840	245.016371	97.2861	0.000	-0.001	64672.106	-13.648	100.0213	-1.0502	100.0209	0.9153	0.3313	0.3714	0.3550	0.5779	0.3609	0.4829	0.3410	0.3759	0.000000	0.000000	0	0.000000	0.000000	OCV, Discharge CC - R_DC, OCV, Charge CC -CV - R_DC, OCV	LG35oC 00100S3C4 P1a	3
07.08.2020 18:49:13	3679663753.013	37.247	21.608	24.08	13639	SK05A14198	17	17.1998	45	30.6814	4.008	-0.750	0.0310	-0.750	0.750	0.0340	0.050	37.23	1.06	35.97	37.31	39.53	0.89	35.93	37.08	38.54	1.21	2.999988	4.199613	3.166313	4.190755	3.790284	3.604618	64.662988	64.675323	101.036	98.159912	101.055	97.788627	99.9809	238.323122	244.974836	97.2847	-0.001	-0.001	64662.992	-12.338	100.0193	-1.0359	100.0189	0.9292	0.3308	0.3686	0.3616	0.5711	0.3557	0.4802	0.3392	0.3755	0.000000	0.000000	0	0.000000	0.000000	OCV, Discharge CC - R_DC, OCV, Charge CC -CV - R_DC, OCV	LG35oC 00100S3C4 P1a	3
07.08.2020 22:49:43	3679678183.013	37.414	21.784	24.08	13639	SK05A14198	18	18.2100	46	31.6916	4.224	-0.750	0.0300	-0.750	0.750	0.0340	0.050	37.21	1.09	35.98	37.24	39.59	0.93	35.97	37.13	38.65	1.14	2.999997	4.199651	3.164302	4.189586	3.789735	3.607254	64.650501	64.660676	101.016	98.140956	101.032	97.766481	99.9843	238.275562	244.905358	97.2929	-0.001	-0.001	64650.505	-10.178	100.0159	-1.0164	100.0156	0.9484	0.3385	0.3733	0.3538	0.5749	0.3562	0.4821	0.3496	0.3759	0.000000	0.000000	0	0.000000	0.000000	OCV, Discharge CC - R_DC, OCV, Charge CC -CV - R_DC, OCV	LG35oC 00100S3C4 P1a	3
08.08.2020 03:03:10	3679693390.013	37.590	21.949	24.08	13639	SK05A14198	19	19.2200	47	32.7016	3.979	-0.750	0.0310	-0.750	0.750	0.0340	0.050	37.24	1.09	36.00	37.22	39.74	1.00	35.92	37.15	38.73	1.11	2.999997	4.199765	3.159163	4.189900	3.784774	3.604340	64.642430	64.665357	101.004	98.128704	101.040	97.773559	99.9645	238.210169	244.902919	97.2672	-0.001	-0.001	64642.434	-22.930	100.0358	-1.0038	100.0351	0.9607	0.3391	0.3735	0.3539	0.5713	0.3617	0.4865	0.3426	0.3769	0.000000	0.000000	0	0.000000	0.000000	OCV, Discharge CC - R_DC, OCV, Charge CC -CV - R_DC, OCV	LG35oC 00100S3C4 P1a	3
08.08.2020 07:01:56	3679707716.013	37.756	22.121	24.08	13639	SK05A14198	20	20.2301	48	33.7117	4.118	-0.750	0.0310	-0.750	0.750	0.0330	0.050	37.24	1.07	36.00	37.28	39.83	1.03	35.97	37.19	38.65	1.04	2.999998	4.199694	3.158195	4.189735	3.785559	3.605687	64.644862	64.653072	101.008	98.132396	101.020	97.754984	99.9873	238.233957	244.848298	97.2986	-0.001	-0.001	64644.866	-8.213	100.0128	-1.0076	100.0126	0.9570	0.3442	0.3739	0.3515	0.5670	0.3576	0.4836	0.3484	0.3756	0.000000	0.000000	0	0.000000	0.000000	OCV, Discharge CC - R_DC, OCV, Charge CC -CV - R_DC, OCV	LG35oC 00100S3C4 P1a	3
08.08.2020 11:09:01	3679722541.013	37.928	22.286	24.08	13639	SK05A14198	21	21.2398	49	34.7214	3.955	-0.750	0.0310	-0.750	0.750	0.0340	0.050	37.26	0.99	35.97	37.21	39.62	0.98	35.90	37.19	38.25	0.96	3.000000	4.199624	3.159056	4.190378	3.785713	3.605684	64.621301	64.646029	100.971	98.096630	101.009	97.744335	99.9617	238.135334	244.826981	97.2668	-0.001	-0.001	64621.305	-24.731	100.0386	-0.9708	100.0379	0.9931	0.3383	0.3691	0.3510	0.5638	0.3591	0.4803	0.3481	0.3751	0.000000	0.000000	0	0.000000	0.000000	OCV, Discharge CC - R_DC, OCV, Charge CC -CV - R_DC, OCV	LG35oC 00100S3C4 P1a	3
08.08.2020 15:06:19	3679736779.013	38.093	22.454	24.08	13639	SK05A14198	22	22.2496	50	35.7312	4.046	-0.750	0.0310	-0.750	0.750	0.0340	0.050	37.24	1.01	35.98	37.31	39.56	0.96	35.99	37.12	38.35	1.02	2.999997	4.199733	3.161569	4.190802	3.787179	3.605937	64.624579	64.636440	100.976	98.101606	100.994	97.729836	99.9816	238.170355	244.804973	97.2898	-0.001	-0.001	64624.583	-11.864	100.0185	-0.9759	100.0182	0.9881	0.3433	0.3692	0.3572	0.5651	0.3612	0.4827	0.3504	0.3740	0.000000	0.000000	0	0.000000	0.000000	OCV, Discharge CC - R_DC, OCV, Charge CC -CV - R_DC, OCV	LG35oC 00100S3C4 P1a	3
08.08.2020 19:09:04	3679751344.013	38.261	22.621	24.08	13639	SK05A14198	23	23.2591	51	36.7407	3.999	-0.750	0.0310	-0.750	0.750	0.0340	0.050	37.26	0.97	35.96	37.27	39.47	0.88	35.89	37.17	38.42	0.98	2.999990	4.199532	3.159717	4.190292	3.784375	3.605481	64.611775	64.620121	100.956	98.082169	100.969	97.705162	99.9871	238.126546	244.729215	97.3021	-0.001	-0.001	64611.779	-8.349	100.0130	-0.9559	100.0128	1.0077	0.3411	0.3733	0.3529	0.5652	0.3592	0.4820	0.3488	0.3751	0.000000	0.000000	0	0.000000	0.000000	OCV, Discharge CC - R_DC, OCV, Charge CC -CV - R_DC, OCV	LG35oC 00100S3C4 P1a	3
08.08.2020 23:09:01	3679765741.013	38.428	22.793	24.08	13639	SK05A14198	24	24.2684	52	37.7500	4.126	-0.750	0.0310	-0.750	0.750	0.0340	0.050	37.15	1.02	35.97	37.24	39.53	0.93	35.89	37.09	38.39	1.08	2.999998	4.199720	3.163930	4.190898	3.786780	3.606660	64.597186	64.609411	100.933	98.060023	100.952	97.688969	99.9811	238.063295	244.710552	97.2836	-0.001	0.000	64597.190	-12.228	100.0191	-0.9331	100.0187	1.0301	0.3362	0.3684	0.3598	0.5710	0.3578	0.4813	0.3421	0.3740	0.000000	0.000000	0	0.000000	0.000000	OCV, Discharge CC - R_DC, OCV, Charge CC -CV - R_DC, OCV	LG35oC 00100S3C4 P1a	3
09.08.2020 03:16:36	3679780596.013	38.600	22.962	24.08	13639	SK05A14198	25	25.2776	53	38.7592	4.054	-0.750	0.0310	-0.750	0.750	0.0340	0.050	37.19	0.98	35.99	37.29	39.29	0.79	35.89	37.13	38.45	1.12	2.999994	4.199830	3.163003	4.190753	3.787755	3.606410	64.583064	64.592587	100.911	98.038585	100.926	97.663531	99.9853	238.031128	244.639654	97.2987	0.000	-0.001	64583.069	-9.525	100.0149	-0.9110	100.0146	1.0517	0.3400	0.3664	0.3518	0.5651	0.3549	0.4812	0.3421	0.3701	0.000000	0.000000	0	0.000000	0.000000	OCV, Discharge CC - R_DC, OCV, Charge CC -CV - R_DC, OCV	LG35oC 00100S3C4 P1a	3
09.08.2020 07:19:50	3679795190.013	38.769	23.130	24.08	13639	SK05A14198	26	26.2866	54	39.7682	4.049	-0.750	0.0310	-0.750	0.750	0.0340	0.050	37.18	1.04	36.00	37.25	39.49	0.84	35.89	37.05	38.38	1.18	2.999993	4.199668	3.162194	4.191152	3.788568	3.607477	64.582130	64.589362	100.910	98.037167	100.921	97.658655	99.9888	238.015972	244.625099	97.2983	-0.001	0.000	64582.134	-7.235	100.0113	-0.9096	100.0111	1.0531	0.3433	0.3698	0.3507	0.5631	0.3409	0.4727	0.3437	0.3747	0.000000	0.000000	0	0.000000	0.000000	OCV, Discharge CC - R_DC, OCV, Charge CC -CV - R_DC, OCV	LG35oC 00100S3C4 P1a	3
09.08.2020 11:22:45	3679809765.013	38.937	23.294	24.08	13639	SK05A14198	27	27.2954	55	40.7770	3.919	-0.750	0.0310	-0.750	0.750	0.0330	0.050	37.20	1.02	36.01	37.25	39.19	0.74	35.89	37.10	38.49	1.19	2.999993	4.199979	3.162128	4.191273	3.789203	3.606963	64.559470	64.566148	100.874	98.002769	100.885	97.623555	99.9897	237.944810	244.530584	97.3068	0.000	0.000	64559.475	-6.680	100.0104	-0.8742	100.0102	1.0878	0.3396	0.3735	0.3547	0.5661	0.3619	0.4815	0.3433	0.3769	0.000000	0.000000	0	0.000000	0.000000	OCV, Discharge CC - R_DC, OCV, Charge CC -CV - R_DC, OCV	LG35oC 00100S3C4 P1a	3
09.08.2020 15:17:54	3679823874.013	39.101	23.464	24.08	13639	SK05A14198	28	28.3039	56	41.7855	4.080	-0.750	0.0310	-0.750	0.750	0.0330	0.050	37.25	1.05	36.00	37.28	39.51	0.86	35.89	37.19	38.67	1.15	2.999995	4.199669	3.160009	4.190162	3.788034	3.604941	64.544436	64.553889	100.851	97.979947	100.865	97.605020	99.9854	237.885873	244.470332	97.3066	0.000	-0.001	64544.441	-9.455	100.0148	-0.8507	100.0145	1.1109	0.3368	0.3674	0.3527	0.5638	0.3487	0.4761	0.3322	0.3723	0.000000	0.000000	0	0.000000	0.000000	OCV, Discharge CC - R_DC, OCV, Charge CC -CV - R_DC, OCV	LG35oC 00100S3C4 P1a	3
09.08.2020 19:22:43	3679838563.013	39.271	23.628	24.08	13639	SK05A14198	29	29.3121	57	42.7937	3.937	-0.750	0.0300	-0.750	0.750	0.0340	0.050	37.22	1.02	36.00	37.22	39.48	0.87	35.97	37.10	38.50	1.11	2.999998	4.199538	3.158407	4.190558	3.786724	3.604773	64.526348	64.535954	100.822	97.952489	100.837	97.577902	99.9851	237.791902	244.399107	97.2966	-0.001	-0.001	64526.352	-9.608	100.0150	-0.8224	100.0147	1.1386	0.3412	0.3683	0.3571	0.5604	0.3355	0.4703	0.3461	0.3731	0.000000	0.000000	0	0.000000	0.000000	OCV, Discharge CC - R_DC, OCV, Charge CC -CV - R_DC, OCV	LG35oC 00100S3C4 P1a	3
09.08.2020 23:18:55	3679852735.013	39.435	23.802	24.08	13639	SK05A14198	30	30.3201	58	43.8017	4.169	-0.750	0.0310	-0.750	0.750	0.0340	0.050	37.20	1.06	35.99	37.24	39.54	0.86	35.89	37.08	38.69	1.18	2.999992	4.199663	3.158837	4.189729	3.785783	3.607159	64.512764	64.520837	100.801	97.931868	100.814	97.555046	99.9875	237.750683	244.339792	97.3033	-0.001	-0.002	64512.768	-8.076	100.0126	-0.8012	100.0124	1.1594	0.3392	0.3716	0.3572	0.5632	0.3571	0.4796	0.3467	0.3753	0.000000	0.000000	0	0.000000	0.000000	OCV, Discharge CC - R_DC, OCV, Charge CC -CV - R_DC, OCV	LG35oC 00100S3C4 P1a	3
10.08.2020 03:29:05	3679867745.013	39.608	23.966	24.08	13639	SK05A14198	31	31.3280	59	44.8096	3.940	-0.750	0.0310	-0.750	0.750	0.0340	0.050	37.22	1.04	35.99	37.22	39.70	0.97	35.89	37.08	38.67	1.04	2.999997	4.199461	3.152196	4.189942	3.780749	3.603282	64.504699	64.510948	100.789	97.919625	100.798	97.540093	99.9903	237.697070	244.271064	97.3087	-0.002	-0.002	64504.702	-6.251	100.0098	-0.7886	100.0096	1.1718	0.3380	0.3709	0.3524	0.5652	0.3369	0.4753	0.3336	0.3717	0.000000	0.000000	0	0.000000	0.000000	OCV, Discharge CC - R_DC, OCV, Charge CC -CV - R_DC, OCV	LG35oC 00100S3C4 P1a	3
10.08.2020 07:25:29	3679881929.013	39.773	24.138	24.08	13639	SK05A14198	32	32.3357	60	45.8173	4.127	-0.750	0.0310	-0.750	0.750	0.0340	0.050	37.14	1.01	36.00	37.29	39.57	0.93	35.99	37.08	38.35	1.06	2.999999	4.199638	3.160475	4.191258	3.786320	3.605365	64.490162	64.509959	100.766	97.897558	100.797	97.538598	99.9693	237.646155	244.313698	97.2709	-0.002	0.000	64490.165	-19.802	100.0309	-0.7659	100.0303	1.1940	0.3422	0.3700	0.3556	0.5590	0.3390	0.4710	0.3469	0.3749	0.000000	0.000000	0	0.000000	0.000000	OCV, Discharge CC - R_DC, OCV, Charge CC -CV - R_DC, OCV	LG35oC 00100S3C4 P1a	3
10.08.2020 11:33:06	3679896786.013	39.945	24.304	24.08	13639	SK05A14198	33	33.3432	61	46.8248	3.994	-0.750	0.0310	-0.750	0.750	0.0340	0.050	37.20	1.01	35.95	37.23	39.17	0.76	35.99	37.17	38.61	1.22	2.999991	4.199624	3.160219	4.190899	3.786849	3.606430	64.481692	64.488305	100.753	97.884700	100.763	97.505857	99.9897	237.652005	244.224101	97.3090	0.000	-0.001	64481.697	-6.615	100.0103	-0.7527	100.0101	1.2070	0.3459	0.3690	0.3581	0.5633	0.3473	0.4762	0.3338	0.3724	0.000000	0.000000	0	0.000000	0.000000	OCV, Discharge CC - R_DC, OCV, Charge CC -CV - R_DC, OCV	LG35oC 00100S3C4 P1a	3
10.08.2020 15:32:44	3679911164.013	40.111	24.470	24.08	13639	SK05A14198	34	34.3504	62	47.8320	3.989	-0.750	0.0310	-0.750	0.750	0.0330	0.050	37.16	1.03	35.99	37.30	38.98	0.69	35.97	37.03	38.77	1.27	2.999993	4.199642	3.160068	4.190586	3.785040	3.606528	64.460169	64.461472	100.719	97.852028	100.721	97.465286	99.9980	237.574808	244.118338	97.3195	-0.001	-0.001	64460.173	-1.306	100.0020	-0.7190	100.0020	1.2400	0.3341	0.3673	0.3549	0.5627	0.3581	0.4774	0.3411	0.3716	0.000000	0.000000	0	0.000000	0.000000	OCV, Discharge CC - R_DC, OCV, Charge CC -CV - R_DC, OCV	LG35oC 00100S3C4 P1a	3
10.08.2020 19:32:05	3679925525.013	40.277	24.646	24.08	13639	SK05A14198	35	35.3575	63	48.8391	4.229	-0.750	0.0310	-0.750	0.750	0.0330	0.050	37.20	1.08	35.99	37.32	39.41	0.83	35.95	37.11	38.83	1.24	2.999994	4.199660	3.154949	4.188887	3.783917	3.606083	64.452525	64.458857	100.707	97.840424	100.717	97.461332	99.9902	237.532193	244.081108	97.3169	-0.001	-0.002	64452.529	-6.335	100.0099	-0.7071	100.0097	1.2517	0.3295	0.3659	0.3548	0.5585	0.3602	0.4764	0.3361	0.3700	0.000000	0.000000	0	0.000000	0.000000	OCV, Discharge CC - R_DC, OCV, Charge CC -CV - R_DC, OCV	LG35oC 00100S3C4 P1a	3
10.08.2020 23:45:48	3679940748.013	40.453	24.817	24.08	13639	SK05A14198	36	36.3644	64	49.8460	4.092	-0.750	0.0310	-0.750	0.750	0.0340	0.050	37.22	1.05	35.99	37.24	39.70	0.99	35.96	37.17	38.41	1.02	2.999994	4.199562	3.156990	4.190557	3.786799	3.606381	64.443497	64.466745	100.693	97.826719	100.729	97.473259	99.9639	237.447892	244.132069	97.2621	-0.002	0.000	64443.500	-23.252	100.0363	-0.6930	100.0356	1.2655	0.3403	0.3674	0.3589	0.5566	0.3455	0.4696	0.3405	0.3727	0.000000	0.000000	0	0.000000	0.000000	OCV, Discharge CC - R_DC, OCV, Charge CC -CV - R_DC, OCV	LG35oC 00100S3C4 P1a	3
11.08.2020 03:51:20	3679955480.013	40.624	24.985	24.08	13639	SK05A14198	37	37.3713	65	50.8529	4.041	-0.750	0.0340	-0.750	0.750	0.0330	0.050	37.14	1.02	35.96	37.24	39.23	0.84	35.91	37.07	38.57	1.25	2.999996	4.199811	3.158395	4.191502	3.786983	3.608711	64.444948	64.452049	100.695	97.828922	100.706	97.451039	99.9890	237.497453	244.086594	97.3005	0.000	-0.001	64444.952	-7.104	100.0111	-0.6952	100.0109	1.2633	0.3451	0.3724	0.3535	0.5559	0.3560	0.4719	0.3494	0.3757	0.000000	0.000000	0	0.000000	0.000000	OCV, Discharge CC - R_DC, OCV, Charge CC -CV - R_DC, OCV	LG35oC 00100S3C4 P1a	3
11.08.2020 07:53:46	3679970026.013	40.792	25.149	24.08	13639	SK05A14198	38	38.3778	66	51.8594	3.925	-0.750	0.0310	-0.750	0.750	0.0340	0.050	37.20	1.03	36.01	37.26	39.03	0.73	35.89	37.11	38.67	1.23	2.999998	4.199789	3.158566	4.191179	3.787061	3.607496	64.416083	64.416335	100.650	97.785104	100.651	97.397039	99.9996	237.413414	243.940040	97.3245	-0.001	0.001	64416.087	-0.255	100.0004	-0.6501	100.0004	1.3075	0.3356	0.3684	0.3571	0.5645	0.3566	0.4737	0.3445	0.3750	0.000000	0.000000	0	0.000000	0.000000	OCV, Discharge CC - R_DC, OCV, Charge CC -CV - R_DC, OCV	LG35oC 00100S3C4 P1a	3
11.08.2020 11:49:16	3679984156.013	40.956	25.311	24.08	13639	SK05A14198	39	39.3836	67	52.8652	3.887	-0.750	0.0300	-0.750	0.750	0.0340	0.050	37.01	0.96	36.00	36.89	38.87	0.79	35.89	37.09	38.55	1.13	2.999995	4.199892	3.156752	4.189998	3.784564	3.607351	64.368391	64.373324	100.576	97.712707	100.583	97.332007	99.9923	237.214757	243.768764	97.3114	0.001	-0.001	64368.397	-4.933	100.0077	-0.5756	100.0076	1.3806	0.3416	0.3755	0.3534	0.5633	0.3594	0.4808	0.3412	0.3756	0.000000	0.000000	0	0.000000	0.000000	OCV, Discharge CC - R_DC, OCV, Charge CC -CV - R_DC, OCV	LG35oC 00100S3C4 P1a	3
11.08.2020 15:42:30	3679998150.013	41.118	25.480	24.08	13639	SK05A14198	40	40.3895	68	53.8711	4.054	-0.750	0.0310	-0.750	0.750	0.0330	0.050	37.22	1.06	35.98	37.24	39.41	0.83	35.89	37.16	38.77	1.21	2.999990	4.199652	3.154361	4.189844	3.783726	3.607129	64.378833	64.390868	100.592	97.728558	100.611	97.358533	99.9813	237.234143	243.825368	97.2967	-0.001	-0.001	64378.837	-12.037	100.0188	-0.5919	100.0184	1.3646	0.3418	0.3675	0.3579	0.5577	0.3552	0.4761	0.3426	0.3717	0.000000	0.000000	0	0.000000	0.000000	OCV, Discharge CC - R_DC, OCV, Charge CC -CV - R_DC, OCV	LG35oC 00100S3C4 P1a	3
11.08.2020 19:45:45	3680012745.013	41.287	25.647	24.08	13639	SK05A14198	41	41.3953	69	54.8769	4.014	-0.750	0.0310	-0.750	0.750	0.0330	0.050	37.23	1.05	36.00	37.24	39.44	0.84	35.89	37.15	38.82	1.19	2.999997	4.199773	3.153291	4.190046	3.783897	3.607399	64.366627	64.374768	100.573	97.710029	100.586	97.334190	99.9874	237.184908	243.759280	97.3029	-0.001	-0.001	64366.631	-8.144	100.0127	-0.5729	100.0125	1.3833	0.3335	0.3695	0.3575	0.5541	0.3602	0.4747	0.3401	0.3727	0.000000	0.000000	0	0.000000	0.000000	OCV, Discharge CC - R_DC, OCV, Charge CC -CV - R_DC, OCV	LG35oC 00100S3C4 P1a	3
11.08.2020 23:46:35	3680027195.013	41.454	25.813	24.08	13639	SK05A14198	42	42.4008	70	55.8824	3.995	-0.750	0.0310	-0.750	0.750	0.0330	0.050	37.21	1.03	35.99	37.25	39.50	0.87	35.99	37.12	38.73	1.14	2.999999	4.199567	3.152261	4.189766	3.781410	3.606577	64.353095	64.360648	100.552	97.689487	100.564	97.312841	99.9883	237.131785	243.703058	97.3036	-0.001	-0.001	64353.099	-7.556	100.0118	-0.5517	100.0116	1.4040	0.3309	0.3683	0.3508	0.5568	0.3554	0.4742	0.3373	0.3724	0.000000	0.000000	0	0.000000	0.000000	OCV, Discharge CC - R_DC, OCV, Charge CC -CV - R_DC, OCV	LG35oC 00100S3C4 P1a	3
