Repository: ife-bat/MachineLearning

# In this thesis, ML models were made for two different datasets. The code for the MIT data models can be found in SeversonReproduced.ipynb and NewModelMIT.ipynb. For the IFE data, it can be found in IFE_ML.ipynb.

File: data/IFE/interim/Cell_ID_SK05A14673/Cell_ID_SK05A14673_Lot_615.txt (part 1 of 19)
Date and Time	Time stamp	Total time (days)	Total test time (days)	Position	Tasks	CellUnit	Cycle - actual	Cycle - normalized	Cycle - total	Cycle - total - normalized	Cycle length (h)	Current_dch (C)	Current_dch std dev (C)	Current_dch_end (C)	Current_cha (C)	Current_cha std dev (C)	Current_cha_end (C)	Temp avg (°C)	Temp std dev (°C)	Temp dch start (°C)	Temp dch avg (°C)	Temp dch max (°C)	Temp dch std dev (°C)	Temp cha start (°C)	Temp cha avg (°C)	Temp cha max (°C)	Temp cha std dev (°C)	Voltage EoD (V)	Voltage EoC (V)	Voltage EoD ocv (V)	Voltage EoC ocv (V)	Voltage charge avg (V)	Voltage discharge avg (V)	Ah_dch (Ah)	Ah_cha (Ah)	Ah_dch (nominal) (%)	Ah_dch (C20 first) (%)	Ah_cha (nominal) (%)	Ah_cha (C20 first) (%)	CE (%)	Wh_dch (Wh)	Wh_cha (Wh)	Efficiency (%)	Ah_balance start (mAh)	Ah_balance end (mAh)	Ah_balance max (mAh)	Ah_balance min (mAh)	SoC - max (nom) (%)	SoC - min (nom) (%)	SoC - max (C20 last) (%)	SoC - min (C20 last) (%)	R_DC 0ms EoC (mOhm)	R_DC 50ms EoC (mOhm)	R_DC 0ms EoD (mOhm)	R_DC 50ms EoD (mOhm)	R_DC 0ms SoC50 dch (mOhm)	R_DC 50ms Soc50 dch (mOhm)	R_DC 0ms SoC50 cha (mOhm)	R_DC 50ms Soc50 cha (mOhm)	Shunt voltage dch (µV)	Shunt voltage cha (µV)	CE Shunt 	Ah_cha slippage (Ah)	Ah_dch slippage (Ah)	Cycle type	TestRegime	TestRegime version
04.10.2021 10:39:00	3716181540.002	0.000	0.099	24.16	16612	SK05A14673	0	0.0000	0	0.0000	2.387	0.000	0.0000	-0.000	0.000	0.0000	-0.000	22.78	0.47	21.86	22.78	23.77	0.47	21.86	22.78	23.77	0.47	3.600769	3.600769	3.599882	3.599882	3.600058	3.600058	0.000000	0.000000	0.000	0.000000		0.000000	0.0000	0.000000	0.000000	0.0000	48775.217	48775.233	48775.233	48775.217	23.7887	23.7887	26.2536	26.2536									0.000000	0.000000	0	0.000000	0.000000	OCV	OCV generic long HP	8
04.10.2021 13:04:00	3716190240.005	0.101	0.163	24.16	16617	SK05A14673	0	0.0000	1	0.0000	1.515				0.750	0.2150	0.050	24.72	0.45					23.75	24.82	25.22	0.43		4.198810		4.187439	3.950360			48.775212			76.211	73.746411	0.0000		190.266482	0.0000	48775.233	-0.001	48775.233	-0.001	100.0000	23.7887	100.0000	26.2536									0.000000	0.000000	0	0.000000	0.000000	OCV, Charge CC-CV, OCV	LG25oC charact P1a	3
04.10.2021 14:34:53	3716195693.402	0.164	0.424	24.16	16617	SK05A14673	1	0.9589	2	0.9589	6.267	-0.750	0.0610	-0.751	0.750	0.0620	0.050	24.43	0.64	24.40	24.89	25.68	0.28	25.04	25.12	25.46	0.22	2.999983	4.198832	3.443997	4.179086	3.807755	3.686852	61.369892	61.428504	95.890	93.319017	95.982	92.877745	99.9046	226.068404	235.416567	96.0291	-0.001	-0.003	61369.896	-58.613	100.0916	4.1095	100.0886	7.2109	0.4102	0.5274	0.4905	0.8846	0.4624	0.6541	0.4108	0.5747	0.000000	0.000000	0	0.000000	0.000000	OCV, Discharge CC - R_DC, OCV, Charge CC -CV - R_DC, OCV	LG25oC charact P1a	3
04.10.2021 20:50:55	3716218255.060	0.425	0.786	24.16	16617	SK05A14673	2	1.9608	3	1.9608	8.690	-0.250	0.0140	-0.250	0.240	0.0220	0.050	24.00	0.15	23.68	23.98	24.53	0.17	24.24	24.01	24.24	0.10	2.999982	4.199088	3.234544	4.188954	3.775618	3.691969	64.123189	64.312213	100.192	97.505679	100.488	97.237812	99.7061	237.660799	243.033979	97.7891	-0.003	0.000	64123.188	-189.028	100.2954	-0.1925	100.2858	3.0480	0.3738	0.5347	0.4987	0.9427	0.4699	0.6982	0.3909	0.5947	0.000000	0.000000	0	0.000000	0.000000	OCV, Discharge CC - R_DC, OCV, Charge CC -CV - R_DC, OCV	LG25oC charact P1a	3
05.10.2021 05:32:19	3716249539.291	0.787	2.525	24.16	16617	SK05A14673	3	2.9884	4	2.9884	41.730	-0.050	0.0020	-0.050	0.050	0.0020	0.027	23.76	0.08	23.84	23.74	24.00	0.10	23.95	23.77	23.95	0.06	2.999992	4.198537	3.037921	4.192978	3.752971	3.714637	65.763543	66.139099	102.756	100.000000	103.342	100.000000	99.4322	244.530893	248.056116	98.5789	0.000	0.000	65763.543	-375.556	100.5868	-2.7555	100.5678	0.5678	0.1348	0.4179	0.6011	0.9656	0.5236	0.7830	0.2484	0.5186	0.000000	0.000000	0	0.000000	0.000000	OCV, Discharge CC - R_DC, OCV, Charge - pulses, OCV	LG25oC charact P1a	3
06.10.2021 23:16:06	3716399766.026	2.526	3.275	24.16	16617	SK05A14673	4	4.0168	5	4.0168	18.000	-0.200	0.7160	-0.050				23.87	0.09	23.84	23.86	24.27	0.09					2.999981		3.049973			3.744946	65.819089		102.842	100.084463			0.0000	242.094355		0.0000	0.000	65819.093	65819.094	0.000	100.0000	-2.8423	100.0000	0.4838	0.4026	0.5630	0.5457	1.0734	0.4675	0.6832	0.4148	0.6127	0.000000	0.000000	0	0.000000	0.000000	OCV, Discharge - HPPC, OCV	LG25oC charact P1a	3
07.10.2021 17:16:07	3716464567.145	3.276	3.564	24.16	16617	SK05A14673	5	4.0168	6	4.0168	6.937				0.750	0.0280	0.750	23.95	0.29					23.82	24.32	25.04	0.39		3.760722		3.686183	3.481871			32.910664			51.423	49.759771	0.0000		119.546997	0.0000	65819.093	32908.416	65819.093	32908.416	48.5806	-2.8423	50.2436	0.4838	0.3749	0.5234					0.3749	0.5234	0.000000	0.000000	0	0.000000	0.000000	OCV, Charge CC, OCV	LG25oC charact P1a	3
08.10.2021 10:17:00	3716525820.005	3.985	3.596	24.16	16642	SK05A14673	0	0.0000	7	4.0168	0.779				1.500	0.4210	0.100	25.07	0.68					23.82	25.15	26.02	0.70		4.198939		4.181094	4.014176			32.286738			50.448	48.816416	0.0000		129.726658	0.0000	32908.416	0.000	32908.416	0.000	100.0000	48.5806	100.0000	50.2436									0.000000	0.000000	0	0.000000	0.000000	OCV, Charge CC-CV, OCV	LG25oC 00100S3C2 P2a	2
08.10.2021 11:03:43	3716528623.076	4.017	3.678	24.16	16642	SK05A14673	1	0.9306	8	4.9474	1.958	-1.500	0.1670	-1.500	1.500	0.1000	0.110	26.70	0.78	24.81	26.32	27.86	0.90	25.96	27.04	27.84	0.61	2.999988	4.198900	3.465942	4.176506	3.948968	3.651084	59.559200	59.559988	93.061	90.565680	93.062	90.052615	99.9987	216.868330	230.475966	94.0959	0.000	-0.748	59559.222	-0.776	100.0012	6.9387	100.0012	9.9485	0.3818	0.4468	0.4338	0.7542	0.4319	0.5685	0.3818	0.4468	0.000000	0.000000	0	0.000000	0.000000	OCV, Discharge CC - R_DC, OCV, Charge - pulses, OCV	LG25oC 00100S3C2 P2a	2
08.10.2021 13:01:10	3716535670.081	4.099	3.750	24.16	16642	SK05A14673	2	1.8599	9	5.8767	1.729	-1.500	0.0740	-1.501	1.500	0.4000	0.100	26.50	0.73	25.48	26.68	28.05	0.75	25.84	26.22	26.83	0.44	2.999960	4.198820	3.464106	4.183393	3.911109	3.597979	59.471758	59.652496	92.925	90.432716	93.207	90.192484	99.6970	216.537098	230.834380	93.8063	-0.748	0.006	59471.032	-181.470	100.2835	7.0765	100.2744	10.0819			0.4365	0.7578	0.4365	0.7578			0.000000	0.000000	0	0.000000	0.000000	OCV, Discharge CC, OCV, Charge CC-CV, OCV	LG25oC 00100S3C2 P2a	2
08.10.2021 14:44:55	3716541895.159	4.171	3.816	24.16	16642	SK05A14673	3	2.7857	10	6.8025	1.593	-1.500	0.0980	-1.500	1.500	0.1250	0.100	26.01	0.53	25.00	25.98	26.97	0.53	25.90	26.04	26.63	0.43	3.000000	4.198744	3.461851	4.183509	3.932070	3.597643	59.253598	59.302960	92.584	90.100982	92.661	89.663997	99.9168	215.876668	229.468710	94.0767	0.006	0.010	59253.624	-49.342	100.0771	7.4162	100.0746	10.4106	0.3741	0.4518	0.4352	0.7644	0.4275	0.6392	0.3807	0.4624	0.000000	0.000000	0	0.000000	0.000000	OCV, Discharge CC - R_DC, OCV, Charge CC -CV - R_DC, OCV	LG25oC 00100S3C2 P2a	2
08.10.2021 16:20:29	3716547629.920	4.237	3.882	24.16	16642	SK05A14673	4	3.7110	11	7.7278	1.590	-1.500	0.0970	-1.501	1.500	0.1230	0.100	26.02	0.50	24.82	25.88	26.89	0.55	25.94	26.12	26.53	0.34	2.999994	4.198718	3.461325	4.183561	3.931195	3.596119	59.222294	59.295586	92.535	90.053381	92.649	89.652848	99.8764	215.753640	229.401284	94.0508	0.010	0.008	59222.324	-73.268	100.1145	7.4651	100.1108	10.4579	0.3855	0.4537	0.4355	0.7622	0.4354	0.6409	0.3777	0.4541	0.000000	0.000000	0	0.000000	0.000000	OCV, Discharge CC - R_DC, OCV, Charge CC -CV - R_DC, OCV	LG25oC 00100S3C2 P2a	2
08.10.2021 17:55:53	3716553353.605	4.303	3.948	24.16	16642	SK05A14673	5	4.6358	12	8.6526	1.581	-1.500	0.0980	-1.501	1.500	0.1190	0.100	26.03	0.43	25.02	25.88	26.78	0.44	25.94	26.15	26.54	0.31	2.999962	4.199258	3.460816	4.183766	3.932122	3.598788	59.187416	59.258424	92.480	90.000346	92.591	89.596661	99.8802	215.658360	229.240958	94.0750	0.008	0.006	59187.446	-70.986	100.1109	7.5196	100.1073	10.5107	0.3776	0.4458	0.4245	0.7523	0.4280	0.6324	0.3793	0.4501	0.000000	0.000000	0	0.000000	0.000000	OCV, Discharge CC - R_DC, OCV, Charge CC -CV - R_DC, OCV	LG25oC 00100S3C2 P2a	2
08.10.2021 19:30:44	3716559044.289	4.369	4.014	24.16	16642	SK05A14673	6	5.5605	13	9.5773	1.588	-1.500	0.0980	-1.500	1.500	0.1230	0.100	26.05	0.41	25.10	25.88	26.70	0.41	25.96	26.19	26.50	0.26	2.999979	4.198896	3.461219	4.184178	3.929112	3.597915	59.180142	59.248856	92.469	89.989285	92.576	89.582194	99.8840	215.632278	229.183598	94.0871	0.006	0.010	59180.170	-68.694	100.1073	7.5310	100.1039	10.5217	0.3823	0.4455	0.4273	0.7523	0.4309	0.6339	0.3814	0.4521	0.000000	0.000000	0	0.000000	0.000000	OCV, Discharge CC - R_DC, OCV, Charge CC -CV - R_DC, OCV	LG25oC 00100S3C2 P2a	2
08.10.2021 21:06:00	3716564760.473	4.435	4.081	24.16	16642	SK05A14673	7	6.4860	14	10.5028	1.611	-1.500	0.0970	-1.501	1.500	0.1190	0.100	26.05	0.43	25.24	25.92	26.90	0.42	25.94	26.15	26.60	0.30	2.999968	4.199191	3.461914	4.184196	3.929546	3.595382	59.228988	59.295658	92.545	90.063560	92.649	89.652957	99.8876	215.794602	229.338930	94.0942	0.010	0.008	59229.018	-66.646	100.1041	7.4547	100.1008	10.4478	0.4104	0.4479	0.4294	0.7454	0.4262	0.6255	0.4002	0.4529	0.000000	0.000000	0	0.000000	0.000000	OCV, Discharge CC - R_DC, OCV, Charge CC -CV - R_DC, OCV	LG25oC 00100S3C2 P2a	2
08.10.2021 22:42:40	3716570560.065	4.503	4.149	24.16	16642	SK05A14673	8	7.4126	15	11.4294	1.623	-1.500	0.0980	-1.499	1.500	0.1240	0.100	26.06	0.55	25.06	25.90	27.10	0.59	25.97	26.17	26.64	0.34	2.999991	4.198872	3.461718	4.183394	3.928892	3.599155	59.301918	59.357660	92.659	90.174457	92.746	89.746702	99.9061	216.044696	229.539312	94.1210	0.008	0.006	59301.948	-55.718	100.0871	7.3407	100.0842	10.3375	0.3880	0.4466	0.4282	0.7456	0.4254	0.6263	0.3859	0.4489	0.000000	0.000000	0	0.000000	0.000000	OCV, Discharge CC - R_DC, OCV, Charge CC -CV - R_DC, OCV	LG25oC 00100S3C2 P2a	2
09.10.2021 00:20:01	3716576401.274	4.570	4.215	24.16	16642	SK05A14673	9	8.3386	16	12.3554	1.584	-1.500	0.0970	-1.500	1.500	0.1210	0.100	26.01	0.54	24.90	25.87	26.94	0.60	25.97	26.12	26.64	0.39	2.999990	4.198488	3.459548	4.183484	3.929239	3.599194	59.267462	59.328586	92.605	90.122064	92.701	89.702743	99.8970	215.928412	229.398440	94.1281	0.006	0.008	59267.490	-61.104	100.0955	7.3945	100.0924	10.3896	0.3835	0.4440	0.4211	0.7464	0.4209	0.6290	0.3818	0.4478	0.000000	0.000000	0	0.000000	0.000000	OCV, Discharge CC - R_DC, OCV, Charge CC -CV - R_DC, OCV	LG25oC 00100S3C2 P2a	2
09.10.2021 01:55:02	3716582102.224	4.636	4.281	24.16	16642	SK05A14673	10	9.2645	17	13.2813	1.588	-1.500	0.0980	-1.501	1.500	0.1220	0.100	25.96	0.52	24.92	25.90	26.90	0.57	25.90	26.01	26.46	0.35	2.999956	4.198875	3.460039	4.183434	3.928780	3.596349	59.253780	59.307470	92.584	90.101259	92.668	89.670816	99.9095	215.899366	229.316418	94.1491	0.008	0.008	59253.808	-53.668	100.0839	7.4159	100.0811	10.4103	0.3810	0.4488	0.4219	0.7402	0.4217	0.6190	0.3804	0.4476	0.000000	0.000000	0	0.000000	0.000000	OCV, Discharge CC - R_DC, OCV, Charge CC -CV - R_DC, OCV	LG25oC 00100S3C2 P2a	2
09.10.2021 03:30:17	3716587817.357	4.702	4.347	24.16	16642	SK05A14673	11	10.1902	18	14.2070	1.586	-1.500	0.0990	-1.500	1.500	0.1240	0.100	25.98	0.56	24.76	25.87	26.96	0.60	25.92	26.07	26.62	0.40	2.999962	4.198773	3.459843	4.184076	3.927084	3.597943	59.246788	59.314554	92.573	90.090627	92.679	89.681527	99.8858	215.868324	229.306842	94.1395	0.008	0.008	59246.818	-67.742	100.1058	7.4268	100.1024	10.4209	0.3761	0.4399	0.4132	0.7417	0.4188	0.6245	0.3910	0.4425	0.000000	0.000000	0	0.000000	0.000000	OCV, Discharge CC - R_DC, OCV, Charge CC -CV - R_DC, OCV	LG25oC 00100S3C2 P2a	2
09.10.2021 05:05:28	3716593528.614	4.768	4.412	24.16	16642	SK05A14673	12	11.1143	19	15.1311	1.560	-1.500	0.0990	-1.500	1.500	0.1220	0.100	25.95	0.47	24.84	25.75	26.62	0.44	25.91	26.14	26.59	0.38	2.999971	4.198925	3.458896	4.182448	3.929261	3.598855	59.140600	59.211914	92.407	89.929157	92.519	89.526339	99.8796	215.503718	228.903654	94.1460	0.008	0.006	59140.630	-71.292	100.1114	7.5928	100.1078	10.5814	0.3804	0.4379	0.4227	0.7450	0.4188	0.6213	0.3715	0.4379	0.000000	0.000000	0	0.000000	0.000000	OCV, Discharge CC - R_DC, OCV, Charge CC -CV - R_DC, OCV	LG25oC 00100S3C2 P2a	2
09.10.2021 06:39:05	3716599145.836	4.833	4.478	24.16	16642	SK05A14673	13	12.0387	20	16.0555	1.580	-1.500	0.0990	-1.500	1.500	0.1190	0.100	25.98	0.41	25.02	25.86	26.69	0.41	25.96	26.09	26.43	0.29	2.999999	4.198586	3.459664	4.183548	3.930861	3.596235	59.165618	59.228098	92.446	89.967200	92.544	89.550809	99.8945	215.594760	228.972218	94.1576	0.006	0.006	59165.646	-62.460	100.0976	7.5537	100.0944	10.5436	0.3681	0.4368	0.4209	0.7391	0.4234	0.6200	0.3771	0.4445	0.000000	0.000000	0	0.000000	0.000000	OCV, Discharge CC - R_DC, OCV, Charge CC -CV - R_DC, OCV	LG25oC 00100S3C2 P2a	2
09.10.2021 08:13:53	3716604833.419	4.899	4.545	24.16	16642	SK05A14673	14	12.9639	21	16.9807	1.599	-1.500	0.0980	-1.501	1.500	0.1230	0.100	25.98	0.43	25.06	25.85	26.82	0.43	25.96	26.07	26.39	0.27	2.999990	4.198759	3.460183	4.183893	3.929077	3.597322	59.208386	59.276768	92.513	90.032233	92.620	89.624396	99.8846	215.738264	229.145272	94.1491	0.006	0.008	59208.412	-68.362	100.1068	7.4869	100.1034	10.4790	0.3803	0.4410	0.4160	0.7396	0.4165	0.6207	0.3801	0.4417	0.000000	0.000000	0	0.000000	0.000000	OCV, Discharge CC - R_DC, OCV, Charge CC -CV - R_DC, OCV	LG25oC 00100S3C2 P2a	2
09.10.2021 09:49:50	3716610590.455	4.966	4.612	24.16	16642	SK05A14673	15	13.8898	22	17.9066	1.612	-1.500	0.0980	-1.500	1.500	0.1220	0.100	25.97	0.53	24.99	25.77	26.94	0.56	25.93	26.10	26.52	0.33	2.999936	4.198680	3.460159	4.183635	3.930344	3.599031	59.260388	59.320826	92.594	90.111307	92.689	89.691010	99.8981	215.898404	229.295844	94.1571	0.008	0.008	59260.418	-60.414	100.0944	7.4056	100.0913	10.4003	0.3695	0.4370	0.4190	0.7350	0.4057	0.6179	0.3745	0.4400	0.000000	0.000000	0	0.000000	0.000000	OCV, Discharge CC - R_DC, OCV, Charge CC -CV - R_DC, OCV	LG25oC 00100S3C2 P2a	2
09.10.2021 11:26:32	3716616392.116	5.033	4.678	24.16	16642	SK05A14673	16	14.8153	23	18.8321	1.580	-1.500	0.0970	-1.501	1.500	0.1210	0.100	25.93	0.51	24.88	25.73	26.82	0.53	25.90	26.06	26.54	0.31	2.999998	4.198892	3.458734	4.183961	3.930426	3.597180	59.229504	59.296194	92.546	90.064345	92.650	89.653767	99.8875	215.795440	229.201254	94.1511	0.008	0.010	59229.532	-66.668	100.1042	7.4539	100.1008	10.4470	0.3832	0.4408	0.4140	0.7324	0.4065	0.6152	0.3720	0.4416	0.000000	0.000000	0	0.000000	0.000000	OCV, Discharge CC - R_DC, OCV, Charge CC -CV - R_DC, OCV	LG25oC 00100S3C2 P2a	2
09.10.2021 13:01:19	3716622079.028	5.099	4.744	24.16	16642	SK05A14673	17	15.7419	24	19.7587	1.597	-1.500	0.0980	-1.500	1.500	0.1210	0.100	25.97	0.52	24.96	25.93	27.04	0.58	25.98	25.98	26.43	0.33	2.999986	4.198489	3.458649	4.183456	3.929740	3.598037	59.301506	59.352932	92.659	90.173831	92.739	89.739553	99.9134	216.084578	229.396696	94.1969	0.010	0.008	59301.536	-51.402	100.0803	7.3413	100.0777	10.3382	0.3786	0.4435	0.4175	0.7309	0.4066	0.6111	0.3763	0.4422	0.000000	0.000000	0	0.000000	0.000000	OCV, Discharge CC - R_DC, OCV, Charge CC -CV - R_DC, OCV	LG25oC 00100S3C2 P2a	2
09.10.2021 14:37:06	3716627826.698	5.165	4.811	24.16	16642	SK05A14673	18	16.6684	25	20.6852	1.594	-1.500	0.0980	-1.500	1.500	0.1210	0.100	26.00	0.59	24.80	25.87	27.04	0.64	25.94	26.07	26.63	0.41	2.999986	4.198909	3.458721	4.183417	3.928467	3.598312	59.298880	59.361326	92.654	90.169838	92.752	89.752245	99.8948	216.060700	229.399454	94.1854	0.008	0.008	59298.908	-62.424	100.0975	7.3455	100.0944	10.3421	0.3670	0.4373	0.4149	0.7273	0.4152	0.6143	0.3707	0.4409	0.000000	0.000000	0	0.000000	0.000000	OCV, Discharge CC - R_DC, OCV, Charge CC -CV - R_DC, OCV	LG25oC 00100S3C2 P2a	2
09.10.2021 16:12:44	3716633564.009	5.232	4.876	24.16	16642	SK05A14673	19	17.5932	26	21.6100	1.562	-1.500	0.0970	-1.500	1.500	0.1250	0.100	26.00	0.52	24.82	25.78	26.70	0.50	25.92	26.15	26.70	0.41	3.000000	4.199184	3.457277	4.183740	3.929958	3.599917	59.184018	59.253432	92.475	89.995179	92.583	89.589113	99.8829	215.668290	228.973030	94.1894	0.008	0.006	59184.048	-69.392	100.1084	7.5249	100.1049	10.5158	0.3542	0.4339	0.4165	0.7315	0.4133	0.6114	0.3613	0.4333	0.000000	0.000000	0	0.000000	0.000000	OCV, Discharge CC - R_DC, OCV, Charge CC -CV - R_DC, OCV	LG25oC 00100S3C2 P2a	2
09.10.2021 17:46:28	3716639188.675	5.297	4.941	24.16	16642	SK05A14673	20	18.5185	27	22.5353	1.572	-1.500	0.0970	-1.500	1.500	0.1190	0.100	25.99	0.48	24.98	25.92	26.84	0.48	25.94	26.04	26.52	0.37	2.999983	4.199065	3.457783	4.183673	3.927360	3.597630	59.221418	59.280288	92.533	90.052049	92.625	89.629718	99.9007	215.803420	229.079806	94.2045	0.006	0.008	59221.444	-58.850	100.0920	7.4665	100.0890	10.4593	0.3828	0.4396	0.4178	0.7271	0.4129	0.6084	0.3770	0.4389	0.000000	0.000000	0	0.000000	0.000000	OCV, Discharge CC - R_DC, OCV, Charge CC -CV - R_DC, OCV	LG25oC 00100S3C2 P2a	2
09.10.2021 19:20:49	3716644849.353	5.362	5.007	24.16	16642	SK05A14673	21	19.4436	28	23.4604	1.584	-1.500	0.0970	-1.500	1.500	0.1250	0.100	26.02	0.47	24.90	25.89	26.84	0.50	25.99	26.14	26.51	0.30	2.999988	4.198785	3.458186	4.183685	3.925503	3.596714	59.209466	59.280964	92.515	90.033875	92.627	89.630740	99.8794	215.754668	229.059712	94.1915	0.008	0.006	59209.496	-71.474	100.1117	7.4852	100.1081	10.4773	0.3664	0.4361	0.4142	0.7295	0.4110	0.6134	0.3672	0.4393	0.000000	0.000000	0	0.000000	0.000000	OCV, Discharge CC - R_DC, OCV, Charge CC -CV - R_DC, OCV	LG25oC 00100S3C2 P2a	2
09.10.2021 20:55:51	3716650551.951	5.428	5.074	24.16	16642	SK05A14673	22	20.3691	29	24.3859	1.599	-1.500	0.0970	-1.501	1.500	0.1210	0.100	26.04	0.48	24.98	25.86	26.88	0.51	25.96	26.16	26.62	0.33	2.999974	4.199073	3.458729	4.183716	3.927427	3.598257	59.231152	59.289294	92.549	90.066851	92.640	89.643335	99.9019	215.833140	229.081088	94.2169	0.006	0.010	59231.178	-58.122	100.0908	7.4513	100.0879	10.4445	0.3738	0.4377	0.4158	0.7269	0.4202	0.6133	0.3796	0.4411	0.000000	0.000000	0	0.000000	0.000000	OCV, Discharge CC - R_DC, OCV, Charge CC -CV - R_DC, OCV	LG25oC 00100S3C2 P2a	2
09.10.2021 22:31:46	3716656306.692	5.495	5.140	24.16	16642	SK05A14673	23	21.2939	30	25.3107	1.589	-1.500	0.0970	-1.500	1.500	0.1250	0.100	26.04	0.39	25.08	25.91	26.80	0.41	25.93	26.15	26.44	0.24	2.999996	4.198856	3.458640	4.183419	3.926102	3.597508	59.183702	59.258236	92.475	89.994698	92.591	89.596376	99.8742	215.675184	228.975792	94.1913	0.010	0.010	59183.732	-74.510	100.1164	7.5254	100.1127	10.5163	0.3617	0.4332	0.4121	0.7236	0.4118	0.6085	0.3610	0.4342	0.000000	0.000000	0	0.000000	0.000000	OCV, Discharge CC - R_DC, OCV, Charge CC -CV - R_DC, OCV	LG25oC 00100S3C2 P2a	2
10.10.2021 00:07:06	3716662026.035	5.561	5.207	24.16	16642	SK05A14673	24	22.2199	31	26.2367	1.613	-1.500	0.0970	-1.501	1.500	0.1200	0.100	26.04	0.43	25.24	26.00	26.97	0.46	25.99	26.01	26.34	0.23	2.999990	4.198993	3.458966	4.183872	3.925680	3.597277	59.266488	59.327356	92.604	90.120582	92.699	89.700883	99.8974	215.966164	229.251222	94.2050	0.010	0.008	59266.518	-60.844	100.0951	7.3961	100.0920	10.3911	0.3796	0.4417	0.4120	0.7209	0.4126	0.6044	0.3777	0.4418	0.000000	0.000000	0	0.000000	0.000000	OCV, Discharge CC - R_DC, OCV, Charge CC -CV - R_DC, OCV	LG25oC 00100S3C2 P2a	2
10.10.2021 01:43:51	3716667831.729	5.628	5.274	24.16	16642	SK05A14673	25	23.1463	32	27.1631	1.609	-1.500	0.0970	-1.500	1.500	0.1200	0.100	26.04	0.52	25.05	25.89	27.06	0.57	25.92	26.12	26.60	0.32	2.999993	4.198828	3.458254	4.183733	3.928031	3.600872	59.287902	59.352062	92.637	90.153145	92.738	89.738238	99.8919	216.015114	229.309858	94.2023	0.008	0.006	59287.930	-64.138	100.1002	7.3626	100.0970	10.3587	0.3520	0.4369	0.4148	0.7211	0.4190	0.6086	0.3538	0.4365	0.000000	0.000000	0	0.000000	0.000000	OCV, Discharge CC - R_DC, OCV, Charge CC -CV - R_DC, OCV	LG25oC 00100S3C2 P2a	2
10.10.2021 03:20:23	3716673623.482	5.695	5.340	24.16	16642	SK05A14673	26	24.0716	33	28.0884	1.577	-1.500	0.0970	-1.501	1.500	0.1220	0.100	26.01	0.51	24.98	25.78	26.86	0.52	25.90	26.19	26.70	0.36	2.999976	4.198900	3.457546	4.183461	3.925387	3.598992	59.218840	59.276316	92.529	90.048129	92.619	89.623713	99.9030	215.763496	229.004076	94.2182	0.006	0.008	59218.868	-57.456	100.0898	7.4705	100.0869	10.4631	0.3696	0.4338	0.4162	0.7245	0.4114	0.6059	0.3448	0.4336	0.000000	0.000000	0	0.000000	0.000000	OCV, Discharge CC - R_DC, OCV, Charge CC -CV - R_DC, OCV	LG25oC 00100S3C2 P2a	2
10.10.2021 04:55:00	3716679300.419	5.761	5.406	24.16	16642	SK05A14673	27	24.9975	34	29.0143	1.584	-1.500	0.0970	-1.501	1.500	0.1220	0.100	25.98	0.55	25.02	25.91	26.98	0.56	25.89	26.08	26.64	0.41	2.999959	4.199064	3.457290	4.184024	3.927838	3.599401	59.256650	59.318936	92.589	90.105623	92.686	89.688153	99.8950	215.911232	229.162482	94.2175	0.008	0.008	59256.678	-62.264	100.0973	7.4114	100.0941	10.4060	0.3745	0.4353	0.4150	0.7210	0.4118	0.6059	0.3670	0.4359	0.000000	0.000000	0	0.000000	0.000000	OCV, Discharge CC - R_DC, OCV, Charge CC -CV - R_DC, OCV	LG25oC 00100S3C2 P2a	2
10.10.2021 06:30:01	3716685001.141	5.827	5.472	24.16	16642	SK05A14673	28	25.9231	35	29.9399	1.584	-1.500	0.0980	-1.501	1.500	0.1220	0.100	25.96	0.58	24.80	25.88	26.94	0.60	25.90	26.09	26.64	0.42	2.999980	4.199306	3.457428	4.183952	3.928182	3.596243	59.240784	59.295928	92.564	90.081497	92.650	89.653365	99.9070	215.855432	229.054326	94.2377	0.008	0.008	59240.812	-55.122	100.0861	7.4362	100.0833	10.4300	0.3583	0.4343	0.4138	0.7237	0.4147	0.6078	0.3713	0.4387	0.000000	0.000000	0	0.000000	0.000000	OCV, Discharge CC - R_DC, OCV, Charge CC -CV - R_DC, OCV	LG25oC 00100S3C2 P2a	2
10.10.2021 08:05:03	3716690703.281	5.893	5.539	24.16	16642	SK05A14673	29	26.8483	36	30.8651	1.594	-1.500	0.0970	-1.500	1.500	0.1210	0.100	25.98	0.53	24.70	25.81	26.88	0.59	25.96	26.12	26.56	0.35	2.999998	4.198584	3.457943	4.183104	3.923676	3.598061	59.209932	59.272220	92.516	90.034583	92.613	89.617520	99.8949	215.737274	228.961332	94.2243	0.008	0.008	59209.962	-62.264	100.0973	7.4844	100.0941	10.4766	0.3795	0.4374	0.4142	0.7214	0.4084	0.6026	0.3790	0.4394	0.000000	0.000000	0	0.000000	0.000000	OCV, Discharge CC - R_DC, OCV, Charge CC -CV - R_DC, OCV	LG25oC 00100S3C2 P2a	2
10.10.2021 09:40:40	3716696440.065	5.959	5.605	24.16	16642	SK05A14673	30	27.7721	37	31.7889	1.587	-1.500	0.0970	-1.501	1.500	0.1190	0.100	25.99	0.41	24.96	25.78	26.72	0.41	25.98	26.15	26.45	0.25	2.999985	4.198665	3.458118	4.184340	3.927957	3.596665	59.123494	59.201648	92.380	89.903146	92.503	89.510817	99.8680	215.430602	228.705792	94.1955	0.008	0.006	59123.522	-78.132	100.1221	7.6195	100.1181	10.6073	0.3709	0.4357	0.4115	0.7191	0.4154	0.6062	0.3727	0.4379	0.000000	0.000000	0	0.000000	0.000000	OCV, Discharge CC - R_DC, OCV, Charge CC -CV - R_DC, OCV	LG25oC 00100S3C2 P2a	2
10.10.2021 11:15:53	3716702153.664	6.026	5.671	24.16	16642	SK05A14673	31	28.6978	38	32.7146	1.601	-1.500	0.0980	-1.501	1.500	0.1220	0.100	26.02	0.43	25.20	25.95	26.96	0.46	25.98	26.02	26.32	0.23	2.999997	4.198432	3.457663	4.183704	3.925572	3.597181	59.245802	59.303658	92.572	90.089127	92.662	89.665053	99.9024	215.883886	229.101050	94.2309	0.006	0.008	59245.828	-57.836	100.0904	7.4284	100.0874	10.4224	0.3709	0.4363	0.4099	0.7170	0.4108	0.6036	0.3753	0.4364	0.000000	0.000000	0	0.000000	0.000000	OCV, Discharge CC - R_DC, OCV, Charge CC -CV - R_DC, OCV	LG25oC 00100S3C2 P2a	2
10.10.2021 12:51:56	3716707916.411	6.092	5.738	24.16	16642	SK05A14673	32	29.6238	39	33.6406	1.600	-1.500	0.0980	-1.501	1.500	0.1210	0.100	26.04	0.49	25.12	25.92	27.02	0.53	25.90	26.12	26.59	0.31	2.999972	4.198990	3.457571	4.183799	3.928474	3.597900	59.262432	59.326402	92.598	90.114415	92.698	89.699441	99.8922	215.927386	229.162150	94.2247	0.008	0.008	59262.462	-63.946	100.0999	7.4024	100.0967	10.3972	0.3688	0.4325	0.4148	0.7171	0.4036	0.6002	0.3720	0.4332	0.000000	0.000000	0	0.000000	0.000000	OCV, Discharge CC - R_DC, OCV, Charge CC -CV - R_DC, OCV	LG25oC 00100S3C2 P2a	2
10.10.2021 14:27:57	3716713677.571	6.159	5.804	24.16	16642	SK05A14673	33	30.5488	40	34.5656	1.590	-1.500	0.0980	-1.501	1.500	0.1200	0.100	26.01	0.50	25.04	25.77	26.86	0.52	25.94	26.18	26.66	0.34	2.999984	4.198026	3.457518	4.184527	3.928879	3.598585	59.205614	59.268614	92.509	90.028017	92.607	89.612067	99.8937	215.713616	228.930816	94.2266	0.008	0.008	59205.642	-62.978	100.0984	7.4912	100.0952	10.4831	0.3662	0.4312	0.4109	0.7167	0.4094	0.6057	0.3596	0.4306	0.000000	0.000000	0	0.000000	0.000000	OCV, Discharge CC - R_DC, OCV, Charge CC -CV - R_DC, OCV	LG25oC 00100S3C2 P2a	2
10.10.2021 16:03:20	3716719400.941	6.225	5.870	24.16	16642	SK05A14673	34	31.4748	41	35.4916	1.582	-1.500	0.0970	-1.500	1.500	0.1230	0.100	26.03	0.53	25.06	25.92	27.02	0.57	25.92	26.13	26.70	0.38	2.999956	4.198578	3.456399	4.183757	3.928760	3.597073	59.259540	59.323346	92.593	90.110017	92.693	89.694820	99.8924	215.912258	229.128920	94.2318	0.008	0.006	59259.568	-63.784	100.0997	7.4069	100.0964	10.4016	0.3744	0.4280	0.4092	0.7155	0.4116	0.6035	0.3704	0.4311	0.000000	0.000000	0	0.000000	0.000000	OCV, Discharge CC - R_DC, OCV, Charge CC -CV - R_DC, OCV	LG25oC 00100S3C2 P2a	2
10.10.2021 17:38:15	3716725095.945	6.291	5.937	24.16	16642	SK05A14673	35	32.4006	42	36.4174	1.599	-1.500	0.0980	-1.501	1.500	0.1210	0.100	26.01	0.56	24.95	25.92	27.04	0.60	25.91	26.07	26.63	0.41	2.999993	4.198398	3.457147	4.183942	3.927644	3.597940	59.254674	59.306730	92.585	90.102618	92.667	89.669697	99.9122	215.902560	229.061374	94.2553	0.006	0.006	59254.700	-52.034	100.0813	7.4145	100.0787	10.4090	0.3670	0.4300	0.4097	0.7143	0.4009	0.6007	0.3699	0.4369	0.000000	0.000000	0	0.000000	0.000000	OCV, Discharge CC - R_DC, OCV, Charge CC -CV - R_DC, OCV	LG25oC 00100S3C2 P2a	2
10.10.2021 19:14:11	3716730851.440	6.358	6.003	24.16	16642	SK05A14673	36	33.3262	43	37.3430	1.596	-1.500	0.0990	-1.501	1.500	0.1240	0.100	25.98	0.58	24.77	25.83	26.94	0.61	25.89	26.05	26.66	0.43	2.999988	4.198501	3.456932	4.183052	3.925958	3.598254	59.238736	59.293156	92.561	90.078383	92.646	89.649174	99.9082	215.839750	228.991908	94.2565	0.006	0.008	59238.762	-54.400	100.0850	7.4394	100.0823	10.4331	0.3720	0.4356	0.4136	0.7154	0.4097	0.6019	0.3685	0.4336	0.000000	0.000000	0	0.000000	0.000000	OCV, Discharge CC - R_DC, OCV, Charge CC -CV - R_DC, OCV	LG25oC 00100S3C2 P2a	2
10.10.2021 20:49:58	3716736598.828	6.424	6.069	24.16	16642	SK05A14673	37	34.2507	44	38.2675	1.577	-1.500	0.0980	-1.500	1.500	0.1200	0.100	25.96	0.52	24.82	25.83	26.84	0.53	25.96	26.09	26.54	0.36	2.999980	4.198408	3.456343	4.183118	3.930115	3.598435	59.168284	59.246208	92.450	89.971254	92.572	89.578190	99.8685	215.584824	228.814556	94.2181	0.008	0.008	59168.314	-77.902	100.1217	7.5495	100.1178	10.5396	0.3679	0.4314	0.4082	0.7097	0.4045	0.5978	0.3771	0.4364	0.000000	0.000000	0	0.000000	0.000000	OCV, Discharge CC - R_DC, OCV, Charge CC -CV - R_DC, OCV	LG25oC 00100S3C2 P2a	2
10.10.2021 22:24:36	3716742276.282	6.490	6.134	24.16	16642	SK05A14673	38	35.1754	45	39.1922	1.566	-1.500	0.0980	-1.500	1.500	0.1210	0.100	25.94	0.50	24.80	25.82	26.79	0.54	25.99	26.03	26.48	0.34	2.999988	4.198200	3.455642	4.183344	3.925225	3.599183	59.177496	59.236746	92.465	89.985261	92.557	89.563884	99.9000	215.632646	228.781712	94.2526	0.008	0.008	59177.526	-59.228	100.0925	7.5351	100.0896	10.5257	0.3828	0.4364	0.4092	0.7082	0.4046	0.5939	0.3764	0.4328	0.000000	0.000000	0	0.000000	0.000000	OCV, Discharge CC - R_DC, OCV, Charge CC -CV - R_DC, OCV	LG25oC 00100S3C2 P2a	2
10.10.2021 23:58:33	3716747913.773	6.555	6.200	24.16	16642	SK05A14673	39	36.0998	46	40.1166	1.570	-1.500	0.0970	-1.500	1.500	0.1190	0.100	26.03	0.49	24.92	25.89	26.82	0.49	25.98	26.11	26.61	0.37	2.999991	4.199063	3.455936	4.183946	3.923627	3.600521	59.160470	59.231168	92.438	89.959372	92.549	89.555450	99.8806	215.567248	228.740576	94.2409	0.008	0.008	59160.500	-70.676	100.1104	7.5617	100.1069	10.5514	0.3643	0.4272	0.4086	0.7147	0.4071	0.5997	0.3620	0.4296	0.000000	0.000000	0	0.000000	0.000000	OCV, Discharge CC - R_DC, OCV, Charge CC -CV - R_DC, OCV	LG25oC 00100S3C2 P2a	2
11.10.2021 01:32:44	3716753564.602	6.621	6.264	24.16	16642	SK05A14673	40	37.0233	47	41.0401	1.548	-1.500	0.0970	-1.501	1.500	0.1210	0.100	25.98	0.48	24.93	25.78	26.60	0.43	25.98	26.13	26.70	0.40	2.999990	4.198954	3.454591	4.183863	3.928266	3.598125	59.109158	59.165598	92.358	89.881347	92.446	89.456311	99.9046	215.372402	228.482538	94.2621	0.008	0.008	59109.186	-56.418	100.0882	7.6419	100.0853	10.6290	0.3620	0.4289	0.4085	0.7124	0.4125	0.6043	0.3638	0.4298	0.000000	0.000000	0	0.000000	0.000000	OCV, Discharge CC - R_DC, OCV, Charge CC -CV - R_DC, OCV	LG25oC 00100S3C2 P2a	2
11.10.2021 03:05:38	3716759138.118	6.685	6.329	24.16	16642	SK05A14673	41	37.9474	48	41.9642	1.558	-1.500	0.0970	-1.501	1.500	0.1170	0.100	25.95	0.48	24.98	25.86	26.72	0.43	25.90	26.02	26.50	0.38	2.999989	4.198203	3.454898	4.183859	3.925485	3.598618	59.139042	59.201684	92.405	89.926788	92.503	89.510872	99.8942	215.471150	228.629364	94.2447	0.008	0.006	59139.072	-62.620	100.0978	7.5952	100.0947	10.5838	0.3480	0.4348	0.4118	0.7156	0.4126	0.6037	0.3580	0.4370	0.000000	0.000000	0	0.000000	0.000000	OCV, Discharge CC - R_DC, OCV, Charge CC -CV - R_DC, OCV	LG25oC 00100S3C2 P2a	2
11.10.2021 04:39:07	3716764747.312	6.750	6.394	24.16	16642	SK05A14673	42	38.8713	49	42.8881	1.563	-1.500	0.0970	-1.501	1.500	0.1210	0.100	25.96	0.49	24.86	25.82	26.74	0.49	25.90	26.11	26.57	0.36	2.999998	4.198844	3.455268	4.183535	3.928086	3.597671	59.132332	59.190290	92.394	89.916585	92.485	89.493644	99.9021	215.444220	228.570058	94.2574	0.006	0.010	59132.360	-57.936	100.0905	7.6057	100.0876	10.5939	0.3838	0.4332	0.4054	0.7073	0.4036	0.5964	0.3643	0.4336	0.000000	0.000000	0	0.000000	0.000000	OCV, Discharge CC - R_DC, OCV, Charge CC -CV - R_DC, OCV	LG25oC 00100S3C2 P2a	2
11.10.2021 06:12:53	3716770373.758	6.815	6.460	24.16	16642	SK05A14673	43	39.7955	50	43.8123	1.581	-1.500	0.0970	-1.500	1.500	0.1250	0.100	25.98	0.51	24.84	25.82	26.82	0.52	25.98	26.10	26.60	0.37	2.999998	4.198676	3.456211	4.184380	3.924122	3.599526	59.145984	59.202132	92.416	89.937344	92.503	89.511549	99.9052	215.488108	228.612796	94.2590	0.010	0.008	59146.016	-56.122	100.0877	7.5843	100.0849	10.5733	0.3468	0.4330	0.4099	0.7110	0.4119	0.5997	0.3574	0.4319	0.000000	0.000000	0	0.000000	0.000000	OCV, Discharge CC - R_DC, OCV, Charge CC -CV - R_DC, OCV	LG25oC 00100S3C2 P2a	2
11.10.2021 07:47:45	3716776065.508	6.881	6.525	24.16	16642	SK05A14673	44	40.7177	51	44.7345	1.546	-1.500	0.0970	-1.501	1.500	0.1200	0.100	25.92	0.43	24.90	25.67	26.45	0.39	25.96	26.14	26.52	0.29	2.999999	4.198366	3.454653	4.183631	3.926017	3.600640	59.020644	59.099444	92.220	89.746752	92.343	89.356288	99.8667	215.052070	228.221632	94.2295	0.008	0.006	59020.674	-78.778	100.1231	7.7802	100.1191	10.7628	0.3733	0.4359	0.4094	0.7146	0.4067	0.6020	0.3599	0.4308	0.000000	0.000000	0	0.000000	0.000000	OCV, Discharge CC - R_DC, OCV, Charge CC -CV - R_DC, OCV	LG25oC 00100S3C2 P2a	2
11.10.2021 09:20:31	3716781631.532	6.946	6.590	24.16	16642	SK05A14673	45	41.6412	52	45.6580	1.583	-1.500	0.0970	-1.500	1.500	0.1240	0.100	25.93	0.41	25.08	25.83	26.70	0.40	25.94	25.96	26.24	0.24	2.999990	4.199137	3.456537	4.183601	3.927624	3.600347	59.103052	59.162470	92.349	89.872062	92.441	89.451581	99.8996	215.341328	228.485982	94.2471	0.006	0.006	59103.078	-59.398	100.0928	7.6514	100.0898	10.6382	0.3734	0.4336	0.4085	0.7120	0.4080	0.5987	0.3743	0.4335	0.000000	0.000000	0	0.000000	0.000000	OCV, Discharge CC - R_DC, OCV, Charge CC -CV - R_DC, OCV	LG25oC 00100S3C2 P2a	2
11.10.2021 10:55:28	3716787328.808	7.011	6.657	24.16	16642	SK05A14673	46	42.5647	53	46.5815	1.590	-1.500	0.1000	-1.501	1.500	0.1210	0.100	25.99	0.42	24.96	25.82	26.78	0.46	25.92	26.10	26.45	0.26	2.999993	4.198542	3.456798	4.183694	3.924306	3.599315	59.103728	59.179678	92.350	89.873090	92.468	89.477599	99.8717	215.328238	228.537510	94.2201	0.006	0.008	59103.754	-75.930	100.1186	7.6504	100.1148	10.6372	0.3630	0.4339	0.4068	0.7081	0.4034	0.5967	0.3630	0.4313	0.000000	0.000000	0	0.000000	0.000000	OCV, Discharge CC - R_DC, OCV, Charge CC -CV - R_DC, OCV	LG25oC 00100S3C2 P2a	2
11.10.2021 12:30:53	3716793053.664	7.078	6.723	24.16	16642	SK05A14673	47	43.4885	54	47.5053	1.586	-1.500	0.0970	-1.501	1.500	0.1210	0.100	25.95	0.47	25.12	25.73	26.78	0.46	25.94	26.15	26.58	0.30	2.999947	4.198928	3.456558	4.183568	3.926332	3.599205	59.125618	59.185430	92.384	89.906376	92.477	89.486296	99.8989	215.397686	228.547816	94.2462	0.008	0.006	59125.646	-59.790	100.0934	7.6162	100.0904	10.6041	0.3537	0.4262	0.4047	0.7073	0.4043	0.5980	0.3517	0.4270	0.000000	0.000000	0	0.000000	0.000000	OCV, Discharge CC - R_DC, OCV, Charge CC -CV - R_DC, OCV	LG25oC 00100S3C2 P2a	2
11.10.2021 14:06:04	3716798764.583	7.144	6.789	24.16	16642	SK05A14673	48	44.4133	55	48.4301	1.593	-1.500	0.0970	-1.501	1.500	0.1200	0.100	25.98	0.49	25.08	25.87	26.98	0.52	25.96	26.06	26.57	0.32	2.999991	4.198621	3.455863	4.183722	3.930501	3.598208	59.185938	59.250814	92.478	89.998098	92.579	89.585154	99.8905	215.614844	228.805936	94.2348	0.006	0.006	59185.964	-64.856	100.1013	7.5219	100.0981	10.5129	0.3682	0.4266	0.4037	0.7076	0.4038	0.5986	0.3601	0.4298	0.000000	0.000000	0	0.000000	0.000000	OCV, Discharge CC - R_DC, OCV, Charge CC -CV - R_DC, OCV	LG25oC 00100S3C2 P2a	2
11.10.2021 15:41:38	3716804498.641	7.210	6.856	24.16	16642	SK05A14673	49	45.3388	56	49.3556	1.598	-1.500	0.0970	-1.501	1.500	0.1220	0.100	26.02	0.55	25.00	25.90	27.12	0.61	25.96	26.08	26.57	0.34	2.999995	4.198802	3.455246	4.183776	3.927562	3.598882	59.230488	59.289062	92.548	90.065841	92.639	89.642984	99.9012	215.769088	228.935022	94.2491	0.006	0.008	59230.516	-58.552	100.0915	7.4523	100.0885	10.4455	0.3701	0.4313	0.4060	0.7016	0.4048	0.5912	0.3627	0.4284	0.000000	0.000000	0	0.000000	0.000000	OCV, Discharge CC - R_DC, OCV, Charge CC -CV - R_DC, OCV	LG25oC 00100S3C2 P2a	2
11.10.2021 17:17:32	3716810252.948	7.277	6.923	24.16	16642	SK05A14673	50	46.2639	57	50.2807	1.606	-1.500	0.0980	-1.501	1.500	0.1210	0.100	26.03	0.55	24.90	25.85	27.04	0.61	25.91	26.08	26.57	0.35	3.000000	4.198111	3.456138	4.182855	3.927600	3.599842	59.209616	59.271948	92.515	90.034103	92.612	89.617108	99.8948	215.683804	228.861878	94.2419	0.008	0.008	59209.644	-62.310	100.0974	7.4849	100.0942	10.4771	0.3560	0.4293	0.4099	0.7069	0.4048	0.5953	0.3623	0.4341	0.000000	0.000000	0	0.000000	0.000000	OCV, Discharge CC - R_DC, OCV, Charge CC -CV - R_DC, OCV	LG25oC 00100S3C2 P2a	2
11.10.2021 18:53:54	3716816034.667	7.344	6.987	24.16	16642	SK05A14673	51	47.1872	58	51.2040	1.554	-1.500	0.0980	-1.500	1.500	0.1220	0.100	25.88	0.47	24.94	25.72	26.74	0.49	25.92	25.98	26.44	0.32	2.999989	4.199026	3.453996	4.183715	3.926127	3.596084	59.087460	59.151660	92.324	89.848353	92.424	89.435237	99.8915	215.264044	228.409744	94.2447	0.008	0.010	59087.488	-64.178	100.1003	7.6758	100.0970	10.6618	0.3618	0.4320	0.4110	0.7081	0.4108	0.5985	0.3656	0.4343	0.000000	0.000000	0	0.000000	0.000000	OCV, Discharge CC - R_DC, OCV, Charge CC -CV - R_DC, OCV	LG25oC 00100S3C2 P2a	2
11.10.2021 20:27:10	3716821630.266	7.408	7.053	24.16	16642	SK05A14673	52	48.1120	59	52.1288	1.583	-1.500	0.0970	-1.501	1.500	0.1200	0.100	25.92	0.54	24.93	25.90	27.00	0.58	25.90	25.93	26.44	0.36	2.999967	4.198904	3.454876	4.183677	3.928174	3.597908	59.191052	59.250056	92.486	90.005875	92.578	89.584008	99.9004	215.636752	228.787900	94.2518	0.010	0.008	59191.082	-58.980	100.0922	7.5139	100.0892	10.5052	0.3497	0.4308	0.4014	0.7053	0.4015	0.5929	0.3491	0.4318	0.000000	0.000000	0	0.000000	0.000000	OCV, Discharge CC - R_DC, OCV, Charge CC -CV - R_DC, OCV	LG25oC 00100S3C2 P2a	2
11.10.2021 22:02:08	3716827328.835	7.474	7.118	24.16	16642	SK05A14673	53	49.0360	60	53.0528	1.562	-1.500	0.0980	-1.500	1.500	0.1230	0.100	25.97	0.53	24.76	25.80	26.87	0.59	25.89	26.13	26.67	0.38	2.999974	4.198397	3.454173	4.183889	3.927332	3.597583	59.135464	59.205156	92.399	89.921347	92.508	89.516121	99.8823	215.432020	228.588426	94.2445	0.008	0.008	59135.494	-69.670	100.1089	7.6008	100.1053	10.5892	0.3699	0.4271	0.4029	0.7056	0.4004	0.5947	0.3721	0.4259	0.000000	0.000000	0	0.000000	0.000000	OCV, Discharge CC - R_DC, OCV, Charge CC -CV - R_DC, OCV	LG25oC 00100S3C2 P2a	2
11.10.2021 23:35:52	3716832952.246	7.539	7.183	24.16	16642	SK05A14673	54	49.9589	61	53.9757	1.549	-1.500	0.0980	-1.501	1.500	0.1230	0.100	25.88	0.53	24.94	25.69	26.60	0.48	25.89	26.04	26.60	0.41	2.999985	4.198724	3.453817	4.183820	3.925748	3.597190	59.065150	59.117742	92.289	89.814428	92.371	89.383954	99.9110	215.181478	228.262748	94.2692	0.008	0.010	59065.180	-52.570	100.0821	7.7107	100.0795	10.6955	0.3613	0.4289	0.4109	0.7051	0.4088	0.5982	0.3656	0.4289	0.000000	0.000000	0	0.000000	0.000000	OCV, Discharge CC - R_DC, OCV, Charge CC -CV - R_DC, OCV	LG25oC 00100S3C2 P2a	2
12.10.2021 01:08:47	3716838527.435	7.604	7.248	24.16	16642	SK05A14673	55	50.8825	62	54.8993	1.571	-1.500	0.0980	-1.501	1.500	0.1220	0.100	25.88	0.60	24.69	25.72	26.80	0.60	25.90	26.01	26.58	0.41	2.999995	4.198368	3.454113	4.183620	3.926458	3.598892	59.108612	59.178734	92.357	89.880516	92.467	89.476172	99.8815	215.322170	228.487082	94.2382	0.010	0.010	59108.644	-70.098	100.1095	7.6427	100.1060	10.6298	0.3704	0.4291	0.4089	0.7064	0.4021	0.5930	0.3627	0.4254	0.000000	0.000000	0	0.000000	0.000000	OCV, Discharge CC - R_DC, OCV, Charge CC -CV - R_DC, OCV	LG25oC 00100S3C2 P2a	2
12.10.2021 02:43:04	3716844184.272	7.669	7.313	24.16	16642	SK05A14673	56	51.8052	63	55.8220	1.558	-1.500	0.0970	-1.501	1.500	0.1190	0.100	25.87	0.59	24.64	25.64	26.70	0.57	25.98	26.09	26.67	0.43	2.999984	4.198614	3.454224	4.183555	3.925129	3.600265	59.056382	59.118466	92.276	89.801095	92.373	89.385049	99.8950	215.119732	228.239364	94.2518	0.010	0.006	59056.414	-62.060	100.0970	7.7244	100.0938	10.7088	0.3533	0.4260	0.4091	0.7097	0.4056	0.5961	0.3641	0.4274	0.000000	0.000000	0	0.000000	0.000000	OCV, Discharge CC - R_DC, OCV, Charge CC -CV - R_DC, OCV	LG25oC 00100S3C2 P2a	2
12.10.2021 04:16:32	3716849792.010	7.734	7.379	24.16	16642	SK05A14673	57	52.7281	64	56.7449	1.563	-1.500	0.0970	-1.501	1.500	0.1210	0.100	25.87	0.56	24.66	25.74	26.76	0.55	25.94	25.99	26.54	0.43	2.999988	4.198453	3.454420	4.183558	3.927090	3.596927	59.065172	59.122014	92.289	89.814461	92.378	89.390413	99.9039	215.166218	228.252802	94.2666	0.006	0.008	59065.198	-56.824	100.0888	7.7106	100.0859	10.6955	0.3695	0.4363	0.4063	0.7062	0.4102	0.5986	0.3642	0.4299	0.000000	0.000000	0	0.000000	0.000000	OCV, Discharge CC - R_DC, OCV, Charge CC -CV - R_DC, OCV	LG25oC 00100S3C2 P2a	2
12.10.2021 05:50:18	3716855418.259	7.800	7.444	24.16	16642	SK05A14673	58	53.6506	65	57.6674	1.561	-1.500	0.0980	-1.500	1.500	0.1210	0.100	25.92	0.54	24.62	25.74	26.70	0.54	25.92	26.06	26.60	0.41	2.999995	4.198477	3.454205	4.183607	3.926920	3.596841	59.038362	59.104054	92.247	89.773694	92.350	89.363258	99.8889	215.067180	228.170808	94.2571	0.008	0.010	59038.392	-65.670	100.1026	7.7525	100.0993	10.7360	0.3725	0.4325	0.4070	0.7049	0.4057	0.5960	0.3658	0.4278	0.000000	0.000000	0	0.000000	0.000000	OCV, Discharge CC - R_DC, OCV, Charge CC -CV - R_DC, OCV	LG25oC 00100S3C2 P2a	2
12.10.2021 07:23:56	3716861036.138	7.865	7.509	24.16	16642	SK05A14673	59	54.5729	66	58.5897	1.569	-1.500	0.0970	-1.500	1.500	0.1200	0.100	25.88	0.47	24.78	25.72	26.68	0.49	25.94	26.01	26.39	0.32	2.999968	4.198923	3.455129	4.183300	3.927822	3.598048	59.024830	59.087930	92.226	89.753117	92.325	89.338880	99.8932	215.022556	228.131312	94.2539	0.010	0.010	59024.860	-63.076	100.0986	7.7737	100.0954	10.7565	0.3566	0.4303	0.4070	0.6993	0.4047	0.5914	0.3635	0.4265	0.000000	0.000000	0	0.000000	0.000000	OCV, Discharge CC - R_DC, OCV, Charge CC -CV - R_DC, OCV	LG25oC 00100S3C2 P2a	2
12.10.2021 08:58:06	3716866686.323	7.930	7.575	24.16	16642	SK05A14673	60	55.4953	67	59.5121	1.577	-1.500	0.0970	-1.501	1.500	0.1210	0.100	25.95	0.42	24.91	25.82	26.76	0.46	25.98	26.05	26.36	0.26	2.999993	4.198359	3.455263	4.183169	3.925925	3.598467	59.033184	59.111384	92.239	89.765821	92.362	89.374341	99.8677	215.054898	228.218184	94.2321	0.010	0.010	59033.214	-78.176	100.1222	7.7606	100.1182	10.7438	0.3667	0.4297	0.4040	0.7067	0.3971	0.5968	0.3553	0.4274	0.000000	0.000000	0	0.000000	0.000000	OCV, Discharge CC - R_DC, OCV, Charge CC -CV - R_DC, OCV	LG25oC 00100S3C2 P2a	2
