Repository: ife-bat/MachineLearning

# In this thesis, ML models were made for two different datasets. The code for the MIT data models can be found in SeversonReproduced.ipynb and NewModelMIT.ipynb. For the IFE data, it can be found in IFE_ML.ipynb.

File: data/IFE/interim/Cell_ID_SK05A15215/Cell_ID_SK05A15215_Lot_489.txt (part 1 of 86)
Date and Time	Time stamp	Total time (days)	Total test time (days)	Position	Tasks	CellUnit	Cycle - actual	Cycle - normalized	Cycle - total	Cycle - total - normalized	Cycle length (h)	Current_dch (C)	Current_dch std dev (C)	Current_dch_end (C)	Current_cha (C)	Current_cha std dev (C)	Current_cha_end (C)	Temp avg (°C)	Temp std dev (°C)	Temp dch start (°C)	Temp dch avg (°C)	Temp dch max (°C)	Temp dch std dev (°C)	Temp cha start (°C)	Temp cha avg (°C)	Temp cha max (°C)	Temp cha std dev (°C)	Voltage EoD (V)	Voltage EoC (V)	Voltage EoD ocv (V)	Voltage EoC ocv (V)	Voltage charge avg (V)	Voltage discharge avg (V)	Ah_dch (Ah)	Ah_cha (Ah)	Ah_dch (nominal) (%)	Ah_dch (C20 first) (%)	Ah_cha (nominal) (%)	Ah_cha (C20 first) (%)	CE (%)	Wh_dch (Wh)	Wh_cha (Wh)	Efficiency (%)	Ah_balance start (mAh)	Ah_balance end (mAh)	Ah_balance max (mAh)	Ah_balance min (mAh)	SoC - max (nom) (%)	SoC - min (nom) (%)	SoC - max (C20 last) (%)	SoC - min (C20 last) (%)	R_DC 0ms EoC (mOhm)	R_DC 50ms EoC (mOhm)	R_DC 0ms EoD (mOhm)	R_DC 50ms EoD (mOhm)	R_DC 0ms SoC50 dch (mOhm)	R_DC 50ms Soc50 dch (mOhm)	R_DC 0ms SoC50 cha (mOhm)	R_DC 50ms Soc50 cha (mOhm)	Shunt voltage dch (µV)	Shunt voltage cha (µV)	CE Shunt 	Ah_cha slippage (Ah)	Ah_dch slippage (Ah)	Cycle type	TestRegime	TestRegime version
13.07.2020 15:35:00	3677492100.002	0.000	0.012	24.10	13469	SK05A15215	0	0.0000	0	0.0000	0.280	0.000	0.0000	0.000	0.000	0.0000	0.000	24.53	0.01	24.49	24.53	24.55	0.01	24.49	24.53	24.55	0.01	3.601013	3.601013	3.601200	3.601200	3.601143	3.601143	0.000000	0.000000	0.000	0.000000		0.000000	0.0000	0.000000	0.000000	0.0000	30633.838	30633.840	30633.840	30633.838	52.1346	52.1346	53.6250	53.6250									0.000000	0.000000	0	0.000000	0.000000	OCV	OCV generic long HP	8
13.07.2020 15:52:00	3677493120.005	0.012	0.086	24.10	13473	SK05A15215	0	0.0000	1	0.0000	1.794				0.750	0.2090	0.050	28.46	1.96					24.62	28.90	31.32	2.07		4.199279		4.187667	3.936318			48.472531			75.738	73.380009	0.0000		188.668807	0.0000	30633.840	-0.001	30633.840	-17838.696	127.8730	52.1346	127.0051	53.6250									0.000000	0.000000	0	0.000000	0.000000	OCV, Charge CC-CV, OCV	LG25oC charact P1a	2
13.07.2020 17:39:40	3677499580.012	0.087	0.374	24.10	13473	SK05A15215	1	0.9896	2	0.9896	6.899	-0.750	0.0610	-0.750	0.750	0.0620	0.050	28.15	2.67	25.97	29.56	33.48	1.98	25.91	29.53	31.82	2.07	2.999988	4.199361	3.345095	4.183834	3.801299	3.682939	63.334910	63.436916	98.961	96.293285	99.120	96.033802	99.8392	233.398960	242.011759	96.4412	-0.001	-0.003	63334.914	-102.008	100.1594	1.0392	100.1544	4.1206	0.3613	0.4158	0.4079	0.7442	0.4058	0.5434	0.3734	0.4942	0.000000	0.000000	0	0.000000	0.000000	OCV, Discharge CC - R_DC, OCV, Charge CC -CV - R_DC, OCV	LG25oC charact P1a	2
14.07.2020 00:33:35	3677524415.963	0.374	0.739	24.10	13473	SK05A15215	2	1.9981	3	1.9981	8.756	-0.250	0.0140	-0.250	0.240	0.0220	0.050	25.48	0.53	24.95	25.37	27.12	0.52	25.97	25.52	26.37	0.47	2.999997	4.199996	3.207293	4.190494	3.768668	3.696703	64.542088	64.594194	100.847	98.128657	100.928	97.785744	99.9193	239.255421	243.794612	98.1381	-0.003	0.000	64542.087	-52.110	100.0814	-0.8470	100.0789	2.2931	0.3251	0.4968	0.4519	0.8393	0.4347	0.6380	0.3642	0.5512	0.000000	0.000000	0	0.000000	0.000000	OCV, Discharge CC - R_DC, OCV, Charge CC -CV - R_DC, OCV	LG25oC charact P1a	2
14.07.2020 09:18:57	3677555937.683	0.739	2.477	24.10	13473	SK05A15215	3	3.0258	4	3.0258	41.707	-0.050	0.0020	-0.050	0.050	0.0030	0.050	24.67	0.17	25.11	24.67	25.21	0.17	24.99	24.66	24.99	0.16	2.999999	4.199316	3.037836	4.193230	3.751617	3.714656	65.772925	66.056862	102.770	100.000000	103.214	100.000000	99.5702	244.555622	247.633867	98.7569	0.000	0.000	65772.925	-283.938	100.4437	-2.7702	100.4298	0.4298	0.2102	0.3734	0.4250	0.9064	0.4372	0.6979	0.2283	0.4710	0.000000	0.000000	0	0.000000	0.000000	OCV, Discharge CC - R_DC, OCV, Charge - pulses, OCV	LG25oC charact P1a	2
16.07.2020 04:22:23	3677710943.288	2.533	3.215	24.10	13473	SK05A15215	4	4.0530	5	4.0530	17.723	-0.200	0.7160	-0.050				25.12	0.26	24.69	25.11	26.46	0.26					3.000000		3.049431			3.742220	65.742579		102.723	99.953862			0.0000	241.949947		0.0000	0.000	65742.584	65742.584	0.000	100.0000	-2.7228	100.0000	0.4758	0.3813	0.5349	0.4244	0.9224	0.4227	0.6282	0.3913	0.5810	0.000000	0.000000	0	0.000000	0.000000	OCV, Discharge - HPPC, OCV	LG25oC charact P1a	2
16.07.2020 22:05:45	3677774745.513	3.271	3.238	24.10	13473	SK05A15215	5	4.0530	6	4.0530	0.559				0.750	0.0790	0.000	25.71	0.76					24.95	25.71	27.08	0.76		3.649968		3.649968	3.450710			26.807350			41.886	40.582234	0.0000		96.548753	0.0000	65742.584	38935.229	65742.584	38935.229	39.1637	-2.7228	41.0580	0.4758									0.000000	0.000000	0	0.000000	0.000000	OCV, Charge CC-CV	LG25oC charact P1a	2
19.07.2020 12:29:01	3677999341.000	5.871	6.657	24.10	13517	SK05A15215	0	0.0000	7	4.0530	82.048	0.000	0.0000	0.000	0.000	0.0000	0.000	34.25	0.23	34.66	34.25	34.98	0.23	34.66	34.25	34.98	0.23	3.649963	3.649963	3.648509	3.648509	3.649314	3.649314	0.000000	0.000000	0.000	0.000000		0.000000	0.0000	0.000000	0.000000	0.0000	38935.229	38935.127	38935.229	38935.127	39.1639	39.1637	41.0582	41.0580									0.000000	0.000000	0	0.000000	0.000000	OCV	OCV generic long HP	8
22.07.2020 22:36:00	3678294960.005	9.292	6.659	24.10	13556	SK05A15215	0	0.0000	8	4.0530	0.038				0.750	0.1860	0.000	34.02	0.02					-100.00	-100.00	-100.00	-100.00		3.651760		3.651760	3.669617			0.226616			0.354	0.343062	0.0000		0.833606	0.0000	38935.127	38708.506	38935.127	38708.506	39.5180	39.1639	41.4012	41.0582									0.000000	0.000000	0	0.000000	0.000000	OCV, Charge CC-CV	LG35oC 20060S3C4 P1a	1
22.07.2020 23:19:00	3678297540.005	9.322	6.666	24.10	13567	SK05A15215	0	0.0000	9	4.0530	0.177				0.750	0.1450	0.000	34.45	0.29					34.22	34.51	35.11	0.29		3.691262		3.691262	3.705309			6.901962			10.784	10.448516	0.0000		25.669657	0.0000	38708.506	31806.539	38708.506	31806.539	50.3023	39.5180	51.8498	41.4012									0.000000	0.000000	0	0.000000	0.000000	OCV, Charge CC-CV	LG35oC 20060S3C4 P1a	2
27.07.2020 12:51:01	3678691861.000	13.886	7.021	24.10	13591	SK05A15215	0	0.0000	10	4.0530	8.519	0.000	0.0000	0.000	0.000	0.0000	0.000	31.38	4.17	34.84	31.38	34.90	4.17	34.84	31.38	34.90	4.17	3.691271	3.691271	3.690289	3.690289	3.691027	3.691027	0.000000	0.000000	0.000	0.000000		0.000000	0.0000	0.000000	0.000000	0.0000	31806.539	31806.529	31806.539	31806.529	50.3023	50.3023	51.8498	51.8498									0.000000	0.000000	0	0.000000	0.000000	OCV	OCV generic long HP	8
27.07.2020 21:26:00	3678722760.005	14.244	7.068	24.10	13603	SK05A15215	0	0.0000	11	4.0530	1.127				0.000	0.0000	0.050	25.99	1.09					24.70	26.10	28.80	1.15		4.199291		4.189695	3.980205			31.731034			49.580	48.035939	0.0000		126.253865	0.0000	31806.529	-0.001	31806.529	-0.001	100.0000	50.3023	100.0000	51.8498									0.000000	0.000000	0	0.000000	0.000000	OCV, Charge CC-CV, OCV	LG25oC charact P1a	2
28.07.2020 18:24:41	3678798281.634	15.118	7.352	24.10	13603	SK05A15215	1	0.9769	12	5.0299	6.816	-0.750	0.0630	-0.750	0.750	0.0610	0.050	27.34	2.12	25.45	27.43	31.36	1.60	25.97	29.17	31.10	1.69	2.999991	4.199424	3.348912	4.184480	3.793520	3.682606	62.522876	62.741565	97.692	95.058683	98.034	94.981147	99.6514	230.092144	239.083547	96.2392	-0.001	-0.003	62522.880	-218.692	100.3417	2.3080	100.3311	5.3499	0.3490	0.4008	0.3983	0.7125	0.4062	0.5572	0.3656	0.4649	0.000000	0.000000	0	0.000000	0.000000	OCV, Discharge CC - R_DC, OCV, Charge CC -CV - R_DC, OCV	LG25oC charact P1a	2
29.07.2020 17:40:03	3678882003.625	16.087	7.714	24.10	13603	SK05A15215	2	1.9823	13	6.0353	8.695	-0.250	0.0130	-0.250	0.250	0.0130	0.050	25.49	0.52	24.69	25.38	27.14	0.52	25.94	25.54	26.34	0.43	2.999998	4.200047	3.165238	4.190009	3.763797	3.692212	64.345907	64.313686	100.540	97.830387	100.490	97.361098	100.0501	238.378846	242.379746	98.3493	-0.003	-0.001	64345.906	-0.003	100.0000	-0.5405	100.0000	2.5901	0.3170	0.4644	0.4424	0.7812	0.4235	0.5885	0.3492	0.5090	0.000000	0.000000	0	0.000000	0.000000	OCV, Discharge CC - R_DC, OCV, Charge CC -CV - R_DC, OCV	LG25oC charact P1a	2
30.07.2020 02:21:47	3678913307.079	16.449	9.441	24.10	13603	SK05A15215	3	3.0033	14	7.0563	41.445	-0.050	0.0020	-0.050	0.050	0.0020	0.049	24.69	0.19	25.11	24.70	25.31	0.18	25.09	24.68	25.09	0.20	2.999999	4.199375	3.034487	4.193565	3.751733	3.710160	65.339775	65.652069	102.093	99.341446	102.581	99.387205	99.5243	242.854493	246.010263	98.7172	-0.001	-0.001	65339.775	-312.295	100.4880	-2.0934	100.4757	0.4757	0.2241	0.4250	0.4204	0.7938	0.4108	0.6351	0.2167	0.4247	0.000000	0.000000	0	0.000000	0.000000	OCV, Discharge CC - R_DC, OCV, Charge - pulses, OCV	LG25oC charact P1a	2
31.07.2020 19:48:29	3679062509.165	18.176	10.177	24.10	13603	SK05A15215	4	4.0256	15	8.0786	17.663	-0.200	0.7170	-0.050				25.09	0.26	24.72	25.08	26.44	0.26					2.999998		3.047394			3.742291	65.431635		102.237	99.481109			0.0000	240.890780		0.0000	-0.001	65431.638	65431.639	-0.001	100.0000	-2.2369	100.0000	0.3358	0.3726	0.5040	0.4141	0.8483	0.4087	0.5838	0.3816	0.5402	0.000000	0.000000	0	0.000000	0.000000	OCV, Discharge - HPPC, OCV	LG25oC charact P1a	2
01.08.2020 13:28:15	3679126095.735	18.912	10.466	24.10	13603	SK05A15215	5	4.0256	16	8.0786	6.933				0.750	0.0280	0.751	25.60	1.54					24.93	27.29	30.11	1.57		3.745347		3.683038	3.481378			32.716665			51.120	49.528034	0.0000		118.422791	0.0000	65431.638	32714.960	65431.638	32714.960	48.8829	-2.2369	50.1692	0.3358	0.3453	0.4217					0.3453	0.4217	0.000000	0.000000	0	0.000000	0.000000	OCV, Charge CC, OCV	LG25oC charact P1a	2
03.08.2020 08:06:00	3679279560.002	20.688	11.508	24.10	13622	SK05A15215	0	0.0000	17	8.0786	25.007	0.000	0.0000	0.000	0.000	0.0000	0.000	29.31	4.70	24.62	29.31	34.92	4.70	24.62	29.31	34.92	4.70	3.681518	3.681518	3.682589	3.682589	3.682465	3.682465	0.000000	0.000000	0.000	0.000000		0.000000	0.0000	0.000000	0.000000	0.0000	32714.960	32714.930	32714.960	32714.930	48.8829	48.8829	50.1692	50.1692									0.000000	0.000000	0	0.000000	0.000000	OCV	OCV generic long HP	8
04.08.2020 10:20:00	3679374000.005	21.781	11.561	24.10	13641	SK05A15215	0	0.0000	18	8.0786	1.275				0.750	0.2100	0.050	37.30	1.23					34.90	37.60	39.26	1.25		4.199927		4.190232	3.983809			32.852711			51.332	49.733987	0.0000		130.198688	0.0000	32714.930	-0.002	32714.930	-137.786	100.2153	48.8829	100.2099	50.1692									0.000000	0.000000	0	0.000000	0.000000	OCV, Charge CC-CV, OCV	LG35oC 20060S3C4 P1a	3
04.08.2020 11:36:31	3679378591.012	21.834	11.709	24.10	13641	SK05A15215	1	1.0128	19	9.0914	3.544	-0.750	0.0590	-0.750	0.750	0.0310	0.750	38.36	1.54	35.98	38.68	41.52	1.33	35.96	37.76	40.52	1.60	3.000000	3.810076	3.167236	3.776733	3.510851	3.685145	64.820658	38.893003	101.282	98.552190	60.770	58.878066	166.6641	239.038504	141.555287	168.8658	-0.002	25927.650	64820.661	-0.002	100.0000	-1.2823	100.0000	1.2664			0.3442	0.5401	0.3491	0.4033	0.3172	0.3347	0.000000	0.000000	0	0.000000	0.000000	OCV, Discharge CC - R_DC, OCV, Charge CC, OCV	LG35oC 20060S3C4 P1a	3
04.08.2020 15:09:11	3679391351.010	21.982	11.793	24.10	13641	SK05A15215	2	1.4180	20	9.4966	2.018	-0.750	0.0420	-0.750	0.750	0.2160	0.050	37.57	1.20	35.98	36.82	38.17	0.67	35.96	38.30	40.27	1.42	3.508917	3.777408	3.554813	3.772766	3.697027	3.641234	25.929004	25.579020	40.514	39.422002	39.967	38.722730	101.3682	93.445759	94.482538	98.9027	25927.650	26277.634	51856.659	25927.650	59.4880	18.9740	60.5075	21.0129			0.3621	0.4272	0.3621	0.4272			0.000000	0.000000	0	0.000000	0.000000	OCV, Discharge CC, OCV, Charge CC-CV, OCV	LG35oC 20060S3C4 P1a	3
04.08.2020 17:10:16	3679398616.017	22.066	11.881	24.10	13641	SK05A15215	3	1.8153	21	9.8939	2.115	-0.750	0.0530	-0.750	0.750	0.0570	0.050	37.45	1.11	35.96	36.77	38.21	0.74	35.94	38.13	39.89	1.30	3.508917	3.777264	3.555530	3.772947	3.707306	3.619001	25.431290	25.403523	39.736	38.665287	39.693	38.457054	100.1093	91.614286	93.838819	97.6294	26277.634	26305.399	51708.929	26277.634	58.9412	19.2048	59.9744	21.2379	0.3173	0.3447	0.3625	0.4319	0.3647	0.4263	0.3184	0.3583	0.000000	0.000000	0	0.000000	0.000000	OCV, Discharge CC - R_DC, OCV, Charge CC -CV - R_DC, OCV	LG35oC 20060S3C4 P1a	3
04.08.2020 19:17:11	3679406231.013	22.154	11.968	24.10	13641	SK05A15215	4	2.2112	22	10.2898	2.103	-0.750	0.0530	-0.750	0.750	0.0550	0.050	37.46	1.14	36.00	36.75	37.92	0.58	35.96	38.24	40.02	1.32	3.508907	3.777228	3.555751	3.772668	3.707697	3.620800	25.335096	25.324841	39.586	38.519035	39.570	38.337941	100.0405	91.271816	93.545809	97.5691	26305.399	26315.654	51640.501	26305.399	58.8978	19.3117	59.9321	21.3422	0.3112	0.3440	0.3580	0.4307	0.3569	0.4245	0.3247	0.3589	0.000000	0.000000	0	0.000000	0.000000	OCV, Discharge CC - R_DC, OCV, Charge CC -CV - R_DC, OCV	LG35oC 20060S3C4 P1a	3
04.08.2020 21:23:21	3679413801.013	22.242	12.051	24.10	13641	SK05A15215	5	2.6063	23	10.6849	1.995	-0.750	0.0530	-0.750	0.750	0.0550	0.050	37.58	1.19	36.00	36.86	38.15	0.63	35.93	38.29	40.26	1.41	3.508917	3.777154	3.555270	3.772602	3.708339	3.620065	25.286391	25.282935	39.510	38.444985	39.505	38.274502	100.0137	91.094368	93.386620	97.5454	26315.654	26319.110	51602.050	26315.654	58.8818	19.3718	59.9165	21.4007	0.3144	0.3436	0.3552	0.4331	0.3593	0.4248	0.3236	0.3597	0.000000	0.000000	0	0.000000	0.000000	OCV, Discharge CC - R_DC, OCV, Charge CC -CV - R_DC, OCV	LG35oC 20060S3C4 P1a	3
04.08.2020 23:23:03	3679420983.013	22.325	12.140	24.10	13641	SK05A15215	6	3.0008	24	11.0794	2.119	-0.750	0.0530	-0.750	0.750	0.0560	0.050	37.47	1.16	35.98	36.65	38.02	0.66	35.94	38.28	40.00	1.28	3.508917	3.777346	3.555707	3.772498	3.707818	3.619973	25.247399	25.241074	39.449	38.385702	39.439	38.211131	100.0251	90.950796	93.234667	97.5504	26319.110	26325.433	51566.514	26319.110	58.8764	19.4273	59.9112	21.4549	0.3255	0.3475	0.3527	0.4318	0.3574	0.4261	0.3277	0.3597	0.000000	0.000000	0	0.000000	0.000000	OCV, Discharge CC - R_DC, OCV, Charge CC -CV - R_DC, OCV	LG35oC 20060S3C4 P1a	3
05.08.2020 01:30:12	3679428612.013	22.413	12.220	24.10	13641	SK05A15215	7	3.3945	25	11.4731	1.931	-0.750	0.0530	-0.750	0.750	0.0550	0.050	37.67	1.32	35.98	36.69	37.96	0.60	35.94	38.53	40.56	1.46	3.508914	3.777143	3.555408	3.772750	3.707784	3.620358	25.199240	25.203980	39.374	38.312482	39.381	38.154976	99.9812	90.778976	93.090663	97.5167	26325.433	26320.692	51524.678	26320.692	58.8739	19.4927	59.9088	21.5186	0.3214	0.3444	0.3458	0.4313	0.3528	0.4246	0.3259	0.3589	0.000000	0.000000	0	0.000000	0.000000	OCV, Discharge CC - R_DC, OCV, Charge CC -CV - R_DC, OCV	LG35oC 20060S3C4 P1a	3
05.08.2020 03:26:02	3679435562.013	22.494	12.308	24.10	13641	SK05A15215	8	3.7881	26	11.8667	2.105	-0.750	0.0530	-0.750	0.750	0.0550	0.050	37.46	1.14	35.94	36.66	38.11	0.70	35.96	38.23	39.99	1.30	3.508916	3.777247	3.555864	3.772505	3.708260	3.619430	25.191039	25.183228	39.361	38.300013	39.349	38.123561	100.0310	90.747576	93.020583	97.5564	26320.692	26328.502	51511.736	26320.692	58.8739	19.5129	59.9088	21.5383	0.3249	0.3503	0.3466	0.4318	0.3517	0.4251	0.3232	0.3613	0.000000	0.000000	0	0.000000	0.000000	OCV, Discharge CC - R_DC, OCV, Charge CC -CV - R_DC, OCV	LG35oC 20060S3C4 P1a	3
05.08.2020 05:32:20	3679443140.013	22.581	12.390	24.10	13641	SK05A15215	9	4.1810	27	12.2596	1.964	-0.750	0.0530	-0.750	0.750	0.0550	0.050	37.54	1.29	35.98	36.52	37.68	0.52	35.96	38.41	40.38	1.43	3.508909	3.777209	3.555678	3.772766	3.707084	3.620657	25.141137	25.142310	39.283	38.224143	39.285	38.061617	99.9953	90.568145	92.865911	97.5257	26328.502	26327.329	51469.644	26327.329	58.8635	19.5787	59.8987	21.6024	0.3226	0.3453	0.3600	0.4351	0.3588	0.4285	0.3246	0.3581	0.000000	0.000000	0	0.000000	0.000000	OCV, Discharge CC - R_DC, OCV, Charge CC -CV - R_DC, OCV	LG35oC 20060S3C4 P1a	3
05.08.2020 07:30:11	3679450211.013	22.663	12.475	24.10	13641	SK05A15215	10	4.5739	28	12.6525	2.056	-0.750	0.0530	-0.750	0.750	0.0550	0.050	37.56	1.20	35.98	36.74	38.06	0.64	35.92	38.22	40.25	1.44	3.508910	3.777279	3.555472	3.772868	3.707925	3.620472	25.148096	25.145623	39.294	38.234723	39.290	38.066633	100.0098	90.594597	92.880446	97.5389	26327.329	26329.801	51475.430	26327.329	58.8635	19.5696	59.8987	21.5936	0.3141	0.3467	0.3503	0.4313	0.3640	0.4264	0.3069	0.3594	0.000000	0.000000	0	0.000000	0.000000	OCV, Discharge CC - R_DC, OCV, Charge CC -CV - R_DC, OCV	LG35oC 20060S3C4 P1a	3
05.08.2020 09:33:34	3679457614.013	22.749	12.562	24.10	13641	SK05A15215	11	4.9663	29	13.0449	2.081	-0.750	0.0530	-0.750	0.750	0.0550	0.050	37.48	1.24	35.98	36.53	37.73	0.54	35.98	38.31	40.21	1.38	3.508909	3.777168	3.555779	3.772682	3.708254	3.620196	25.110767	25.110758	39.236	38.177969	39.236	38.013852	100.0000	90.460026	92.750419	97.5306	26329.801	26329.809	51440.573	26329.801	58.8597	19.6241	59.8949	21.6467	0.3140	0.3480	0.3607	0.4358	0.3627	0.4311	0.3202	0.3581	0.000000	0.000000	0	0.000000	0.000000	OCV, Discharge CC - R_DC, OCV, Charge CC -CV - R_DC, OCV	LG35oC 20060S3C4 P1a	3
05.08.2020 11:38:27	3679465107.013	22.836	12.647	24.10	13641	SK05A15215	12	5.3586	30	13.4372	2.027	-0.750	0.0530	-0.750	0.750	0.0550	0.050	37.63	1.26	36.00	36.73	38.01	0.60	35.96	38.39	40.43	1.43	3.508917	3.777242	3.555488	3.772626	3.707915	3.620089	25.107808	25.109652	39.231	38.173470	39.234	38.012178	99.9927	90.448589	92.742314	97.5268	26329.809	26327.964	51437.622	26327.964	58.8626	19.6287	59.8977	21.6512	0.3219	0.3444	0.3550	0.4323	0.3580	0.4265	0.3228	0.3574	0.000000	0.000000	0	0.000000	0.000000	OCV, Discharge CC - R_DC, OCV, Charge CC -CV - R_DC, OCV	LG35oC 20060S3C4 P1a	3
05.08.2020 13:40:03	3679472403.013	22.920	12.735	24.10	13641	SK05A15215	13	5.7514	31	13.8300	2.126	-0.750	0.0530	-0.750	0.750	0.0550	0.050	37.55	1.17	36.00	36.85	38.27	0.69	35.97	38.24	40.16	1.41	3.508912	3.777144	3.555332	3.772488	3.707715	3.619985	25.139776	25.134258	39.281	38.222074	39.272	38.049428	100.0220	90.563545	92.833980	97.5543	26327.964	26333.481	51467.745	26327.964	58.8626	19.5816	59.8977	21.6053	0.3202	0.3485	0.3576	0.4314	0.3663	0.4269	0.3268	0.3640	0.000000	0.000000	0	0.000000	0.000000	OCV, Discharge CC - R_DC, OCV, Charge CC -CV - R_DC, OCV	LG35oC 20060S3C4 P1a	3
05.08.2020 15:47:36	3679480056.013	23.009	12.817	24.10	13641	SK05A15215	14	6.1436	32	14.2222	1.961	-0.750	0.0530	-0.750	0.750	0.0540	0.050	37.62	1.27	35.98	36.73	38.07	0.63	35.94	38.39	40.44	1.45	3.508917	3.777262	3.555490	3.772878	3.707857	3.619917	25.100422	25.102978	39.219	38.162241	39.223	38.002075	99.9898	90.420464	92.717254	97.5228	26333.481	26330.924	51433.908	26330.924	58.8579	19.6345	59.8932	21.6568	0.3130	0.3455	0.3569	0.4313	0.3447	0.4243	0.3239	0.3572	0.000000	0.000000	0	0.000000	0.000000	OCV, Discharge CC - R_DC, OCV, Charge CC -CV - R_DC, OCV	LG35oC 20060S3C4 P1a	3
05.08.2020 17:45:15	3679487115.013	23.090	12.903	24.10	13641	SK05A15215	15	6.5360	33	14.6146	2.076	-0.750	0.0530	-0.750	0.750	0.0550	0.050	37.50	1.12	35.97	36.76	38.16	0.67	35.95	38.20	39.97	1.28	3.508915	3.777326	3.555706	3.772684	3.707763	3.619403	25.112858	25.105383	39.239	38.181148	39.227	38.005715	100.0298	90.469210	92.728962	97.5631	26330.924	26338.397	51443.787	26330.924	58.8579	19.6191	59.8932	21.6418	0.3168	0.3484	0.3524	0.4326	0.3615	0.4263	0.3187	0.3613	0.000000	0.000000	0	0.000000	0.000000	OCV, Discharge CC - R_DC, OCV, Charge CC -CV - R_DC, OCV	LG35oC 20060S3C4 P1a	3
05.08.2020 19:49:50	3679494590.013	23.177	12.983	24.10	13641	SK05A15215	16	6.9279	34	15.0065	1.904	-0.750	0.0530	-0.750	0.750	0.0550	0.050	37.74	1.35	35.98	36.77	38.06	0.66	35.94	38.54	40.68	1.50	3.508912	3.777278	3.555551	3.772791	3.707181	3.620546	25.084700	25.088203	39.195	38.138337	39.200	37.979708	99.9860	90.365757	92.660294	97.5237	26338.397	26334.894	51423.102	26334.894	58.8517	19.6514	59.8872	21.6733	0.3286	0.3459	0.3554	0.4315	0.3489	0.4244	0.3331	0.3593	0.000000	0.000000	0	0.000000	0.000000	OCV, Discharge CC - R_DC, OCV, Charge CC -CV - R_DC, OCV	LG35oC 20060S3C4 P1a	3
05.08.2020 21:44:04	3679501444.013	23.256	13.070	24.10	13641	SK05A15215	17	7.3196	35	15.3982	2.094	-0.750	0.0540	-0.750	0.750	0.0550	0.050	37.48	1.14	35.96	36.72	38.09	0.69	35.96	38.22	40.03	1.32	3.508914	3.777096	3.555987	3.772793	3.707693	3.619594	25.066331	25.059925	39.166	38.110409	39.156	37.936899	100.0256	90.300475	92.561795	97.5570	26334.894	26341.299	51401.230	26334.894	58.8517	19.6856	59.8872	21.7066	0.3040	0.3488	0.3602	0.4338	0.3629	0.4290	0.3208	0.3615	0.000000	0.000000	0	0.000000	0.000000	OCV, Discharge CC - R_DC, OCV, Charge CC -CV - R_DC, OCV	LG35oC 20060S3C4 P1a	3
05.08.2020 23:49:42	3679508982.013	23.344	13.156	24.10	13641	SK05A15215	18	7.7113	36	15.7899	2.053	-0.750	0.0530	-0.750	0.750	0.0550	0.050	37.64	1.27	35.98	36.81	38.10	0.65	35.98	38.45	40.50	1.44	3.508916	3.777069	3.555693	3.772835	3.707760	3.620177	25.074225	25.076213	39.178	38.122411	39.182	37.961557	99.9921	90.328647	92.616277	97.5300	26341.299	26339.311	51415.530	26339.311	58.8448	19.6632	59.8805	21.6848	0.3280	0.3475	0.3557	0.4332	0.3582	0.4268	0.3198	0.3600	0.000000	0.000000	0	0.000000	0.000000	OCV, Discharge CC - R_DC, OCV, Charge CC -CV - R_DC, OCV	LG35oC 20060S3C4 P1a	3
06.08.2020 01:52:53	3679516373.013	23.429	13.242	24.10	13641	SK05A15215	19	8.1031	37	16.1817	2.068	-0.750	0.0530	-0.750	0.750	0.0550	0.050	37.62	1.22	35.98	36.82	38.14	0.67	35.96	38.34	40.35	1.43	3.508911	3.777156	3.555543	3.772709	3.707758	3.620315	25.070528	25.068048	39.173	38.116790	39.169	37.949196	100.0099	90.315849	92.587717	97.5463	26339.311	26341.790	51409.844	26339.311	58.8448	19.6721	59.8805	21.6935	0.3141	0.3456	0.3590	0.4336	0.3567	0.4281	0.3251	0.3583	0.000000	0.000000	0	0.000000	0.000000	OCV, Discharge CC - R_DC, OCV, Charge CC -CV - R_DC, OCV	LG35oC 20060S3C4 P1a	3
06.08.2020 03:56:58	3679523818.013	23.515	13.334	24.10	13641	SK05A15215	20	8.4944	38	16.5730	2.211	-0.750	0.0530	-0.750	0.750	0.0560	0.050	37.51	1.21	35.98	36.70	37.98	0.62	35.98	38.33	40.25	1.38	3.508911	3.777121	3.555765	3.772973	3.707299	3.620382	25.047865	25.043679	39.137	38.082334	39.131	37.912305	100.0167	90.232300	92.499235	97.5492	26341.790	26345.975	51389.660	26341.790	58.8410	19.7037	59.8767	21.7242	0.3266	0.3494	0.3578	0.4317	0.3577	0.4243	0.3245	0.3612	0.000000	0.000000	0	0.000000	0.000000	OCV, Discharge CC - R_DC, OCV, Charge CC -CV - R_DC, OCV	LG35oC 20060S3C4 P1a	3
06.08.2020 06:09:38	3679531778.013	23.607	13.417	24.10	13641	SK05A15215	21	8.8856	39	16.9642	1.994	-0.750	0.0530	-0.750	0.750	0.0550	0.050	37.65	1.32	35.99	36.69	37.94	0.56	35.98	38.47	40.60	1.49	3.508909	3.777085	3.555799	3.772498	3.706884	3.620326	25.031504	25.039813	39.112	38.057459	39.125	37.906452	99.9668	90.171690	92.480053	97.5039	26345.975	26337.666	51377.484	26337.666	58.8474	19.7227	59.8830	21.7428	0.3140	0.3453	0.3567	0.4366	0.3601	0.4312	0.3216	0.3588	0.000000	0.000000	0	0.000000	0.000000	OCV, Discharge CC - R_DC, OCV, Charge CC -CV - R_DC, OCV	LG35oC 20060S3C4 P1a	3
06.08.2020 08:09:17	3679538957.013	23.690	13.509	24.10	13641	SK05A15215	22	9.2769	40	17.3555	2.209	-0.750	0.0530	-0.750	0.750	0.0560	0.050	37.45	1.11	35.98	36.74	38.14	0.69	35.96	38.06	39.87	1.31	3.508917	3.776943	3.556100	3.772530	3.707731	3.620113	25.048460	25.042131	39.138	38.083239	39.128	37.909962	100.0253	90.234255	92.495428	97.5554	26337.666	26343.994	51386.131	26337.666	58.8474	19.7092	59.8830	21.7296	0.3303	0.3485	0.3552	0.4313	0.3572	0.4271	0.3302	0.3624	0.000000	0.000000	0	0.000000	0.000000	OCV, Discharge CC - R_DC, OCV, Charge CC -CV - R_DC, OCV	LG35oC 20060S3C4 P1a	3
06.08.2020 10:21:51	3679546911.013	23.783	13.584	24.10	13641	SK05A15215	23	9.6658	41	17.7444	1.809	-0.750	0.0530	-0.750	0.750	0.0580	0.050	36.58	1.11	35.98	35.41	36.38	0.46	35.94	37.40	38.83	1.04	3.508914	3.777285	3.556538	3.773025	3.707995	3.619810	24.885740	24.886019	38.884	37.835842	38.884	37.673632	99.9989	89.641547	91.926010	97.5149	26343.994	26343.715	51229.739	26343.715	58.8379	19.9535	59.8737	21.9678	0.3216	0.3527	0.3652	0.4441	0.3647	0.4370	0.3244	0.3664	0.000000	0.000000	0	0.000000	0.000000	OCV, Discharge CC - R_DC, OCV, Charge CC -CV - R_DC, OCV	LG35oC 20060S3C4 P1a	3
06.08.2020 12:10:22	3679553422.013	23.858	13.659	24.10	13641	SK05A15215	24	10.0552	42	18.1338	1.783	-0.750	0.0550	-0.750	0.750	0.0550	0.050	36.83	1.08	35.98	35.73	36.57	0.37	35.98	37.37	38.96	1.12	3.508915	3.777253	3.555567	3.772748	3.707934	3.621397	24.923339	24.923383	38.943	37.893007	38.943	37.730195	99.9998	89.785499	92.057178	97.5323	26343.715	26343.670	51267.059	26343.670	58.8380	19.8952	59.8738	21.9110	0.3162	0.3522	0.3640	0.4407	0.3619	0.4327	0.3259	0.3628	0.000000	0.000000	0	0.000000	0.000000	OCV, Discharge CC - R_DC, OCV, Charge CC -CV - R_DC, OCV	LG35oC 20060S3C4 P1a	3
06.08.2020 13:57:21	3679559841.013	23.932	13.732	24.10	13641	SK05A15215	25	10.4442	43	18.5228	1.762	-0.750	0.0540	-0.750	0.750	0.0550	0.050	36.75	1.10	35.98	35.58	36.36	0.37	35.96	37.42	38.93	1.07	3.508917	3.777229	3.555931	3.772753	3.708031	3.620443	24.898221	24.899554	38.903	37.854818	38.906	37.694122	99.9946	89.691967	91.967915	97.5253	26343.670	26342.336	51241.896	26342.336	58.8401	19.9345	59.8758	21.9493	0.3354	0.3532	0.3634	0.4402	0.3612	0.4325	0.3294	0.3640	0.000000	0.000000	0	0.000000	0.000000	OCV, Discharge CC - R_DC, OCV, Charge CC -CV - R_DC, OCV	LG35oC 20060S3C4 P1a	3
06.08.2020 15:43:03	3679566183.013	24.006	13.809	24.10	13641	SK05A15215	26	10.8335	44	18.9121	1.846	-0.750	0.0540	-0.750	0.750	0.0550	0.050	36.69	0.96	35.98	35.77	36.58	0.35	35.95	37.17	38.68	1.02	3.508913	3.777442	3.555779	3.772614	3.707636	3.620643	24.910047	24.904294	38.922	37.872798	38.913	37.701297	100.0231	89.736371	91.989740	97.5504	26342.336	26348.088	51252.388	26342.336	58.8401	19.9181	59.8758	21.9333	0.3061	0.3541	0.3624	0.4413	0.3625	0.4316	0.3025	0.3653	0.000000	0.000000	0	0.000000	0.000000	OCV, Discharge CC - R_DC, OCV, Charge CC -CV - R_DC, OCV	LG35oC 20060S3C4 P1a	3
06.08.2020 17:33:48	3679572828.013	24.083	13.881	24.10	13641	SK05A15215	27	11.2227	45	19.3013	1.740	-0.750	0.0540	-0.750	0.750	0.0550	0.050	36.77	1.00	35.98	35.79	36.58	0.34	35.95	37.34	38.77	1.04	3.508914	3.777068	3.555456	3.772861	3.707538	3.620762	24.913723	24.913915	38.928	37.878387	38.928	37.715862	99.9992	89.747912	92.016731	97.5343	26348.088	26347.894	51261.817	26347.894	58.8314	19.9034	59.8674	21.9190	0.3118	0.3514	0.3561	0.4385	0.3524	0.4309	0.3158	0.3644	0.000000	0.000000	0	0.000000	0.000000	OCV, Discharge CC - R_DC, OCV, Charge CC -CV - R_DC, OCV	LG35oC 20060S3C4 P1a	3
06.08.2020 19:18:13	3679579093.013	24.155	13.960	24.10	13641	SK05A15215	28	11.6119	46	19.6905	1.874	-0.750	0.0540	-0.750	0.750	0.0550	0.050	36.63	0.90	35.98	35.79	36.77	0.44	35.92	37.14	38.53	1.00	3.508904	3.777123	3.556082	3.772704	3.708185	3.620439	24.906495	24.896704	38.916	37.867398	38.901	37.689807	100.0393	89.722627	91.962142	97.5647	26347.894	26357.685	51254.394	26347.894	58.8314	19.9150	59.8674	21.9303	0.3340	0.3531	0.3633	0.4392	0.3599	0.4315	0.3263	0.3654	0.000000	0.000000	0	0.000000	0.000000	OCV, Discharge CC - R_DC, OCV, Charge CC -CV - R_DC, OCV	LG35oC 20060S3C4 P1a	3
06.08.2020 21:10:40	3679585840.013	24.233	14.033	24.10	13641	SK05A15215	29	12.0011	47	20.0797	1.757	-0.750	0.0540	-0.750	0.750	0.0550	0.050	36.75	0.96	35.98	35.85	36.71	0.36	35.96	37.21	38.71	1.06	3.508911	3.777199	3.555670	3.773060	3.708124	3.620930	24.908658	24.913903	38.920	37.870686	38.928	37.715844	99.9789	89.729670	92.022403	97.5085	26357.685	26352.440	51266.349	26352.440	58.8243	19.8963	59.8605	21.9121	0.3297	0.3548	0.3642	0.4404	0.3552	0.4314	0.3302	0.3677	0.000000	0.000000	0	0.000000	0.000000	OCV, Discharge CC - R_DC, OCV, Charge CC -CV - R_DC, OCV	LG35oC 20060S3C4 P1a	3
06.08.2020 22:56:05	3679592165.013	24.306	14.107	24.10	13641	SK05A15215	30	12.3897	48	20.4683	1.775	-0.750	0.0540	-0.750	0.750	0.0560	0.050	36.61	0.92	35.98	35.65	36.55	0.41	35.98	37.25	38.51	0.92	3.508916	3.777109	3.556487	3.772832	3.708225	3.619938	24.872030	24.864001	38.863	37.814998	38.850	37.640300	100.0323	89.597299	91.842850	97.5550	26352.440	26360.468	51224.475	26352.440	58.8243	19.9618	59.8605	21.9758	0.3236	0.3525	0.3630	0.4413	0.3659	0.4326	0.3142	0.3623	0.000000	0.000000	0	0.000000	0.000000	OCV, Discharge CC - R_DC, OCV, Charge CC -CV - R_DC, OCV	LG35oC 20060S3C4 P1a	3
07.08.2020 00:42:34	3679598554.013	24.380	14.184	24.10	13641	SK05A15215	31	12.7792	49	20.8578	1.856	-0.750	0.0540	-0.750	0.750	0.0550	0.050	36.78	0.90	35.97	35.99	36.99	0.44	35.98	37.19	38.63	1.04	3.508916	3.777305	3.555851	3.772512	3.707896	3.620172	24.925913	24.925304	38.947	37.896920	38.946	37.733103	100.0024	89.795446	92.068205	97.5314	26360.468	26361.076	51286.386	26360.468	58.8118	19.8650	59.8482	21.8815	0.3165	0.3524	0.3576	0.4361	0.3665	0.4321	0.3095	0.3644	0.000000	0.000000	0	0.000000	0.000000	OCV, Discharge CC - R_DC, OCV, Charge CC -CV - R_DC, OCV	LG35oC 20060S3C4 P1a	3
07.08.2020 02:33:55	3679605235.013	24.458	14.254	24.10	13641	SK05A15215	32	13.1675	50	21.2461	1.669	-0.750	0.0550	-0.750	0.750	0.0560	0.050	36.89	1.20	35.99	35.58	36.30	0.33	35.96	37.62	39.21	1.18	3.508912	3.777236	3.555375	3.772777	3.707618	3.620981	24.850172	24.859475	38.828	37.781765	38.843	37.633448	99.9626	89.521135	91.814486	97.5022	26361.076	26351.773	51211.253	26351.773	58.8254	19.9824	59.8615	21.9960	0.3213	0.3488	0.3515	0.4423	0.3541	0.4325	0.3246	0.3629	0.000000	0.000000	0	0.000000	0.000000	OCV, Discharge CC - R_DC, OCV, Charge CC -CV - R_DC, OCV	LG35oC 20060S3C4 P1a	3
07.08.2020 04:14:03	3679611243.013	24.527	14.329	24.10	13641	SK05A15215	33	13.5557	51	21.6343	1.802	-0.750	0.0540	-0.750	0.750	0.0550	0.050	36.63	1.05	35.92	35.52	36.49	0.44	35.96	37.34	38.73	1.00	3.508913	3.777158	3.556173	3.772654	3.707786	3.620136	24.848702	24.842173	38.826	37.779530	38.816	37.607256	100.0263	89.511301	91.758157	97.5513	26351.773	26358.300	51200.480	26351.773	58.8254	19.9993	59.8615	22.0124	0.2935	0.3510	0.3589	0.4402	0.3567	0.4344	0.3108	0.3634	0.000000	0.000000	0	0.000000	0.000000	OCV, Discharge CC - R_DC, OCV, Charge CC -CV - R_DC, OCV	LG35oC 20060S3C4 P1a	3
07.08.2020 06:02:12	3679617732.013	24.602	14.404	24.10	13641	SK05A15215	34	13.9445	52	22.0231	1.816	-0.750	0.0550	-0.750	0.750	0.0560	0.050	36.77	1.00	36.00	35.81	36.61	0.33	35.92	37.23	38.78	1.11	3.508910	3.777096	3.555368	3.772578	3.707715	3.620922	24.879224	24.880956	38.874	37.825935	38.876	37.665967	99.9930	89.625603	91.897547	97.5277	26358.300	26356.567	51237.530	26356.567	58.8179	19.9414	59.8542	21.9560	0.3271	0.3528	0.3583	0.4408	0.3642	0.4317	0.3317	0.3655	0.000000	0.000000	0	0.000000	0.000000	OCV, Discharge CC - R_DC, OCV, Charge CC -CV - R_DC, OCV	LG35oC 20060S3C4 P1a	3
07.08.2020 07:51:09	3679624269.013	24.678	14.473	24.10	13641	SK05A15215	35	14.3325	53	22.4111	1.654	-0.750	0.0540	-0.750	0.750	0.0560	0.050	36.77	1.10	35.96	35.58	36.26	0.32	35.98	37.40	38.88	1.09	3.508914	3.777290	3.555479	3.772961	3.707659	3.620698	24.831000	24.833335	38.798	37.752616	38.802	37.593876	99.9906	89.450336	91.720228	97.5252	26356.567	26354.232	51187.572	26354.232	58.8215	20.0194	59.8577	22.0321	0.3186	0.3492	0.3586	0.4420	0.3580	0.4303	0.3247	0.3653	0.000000	0.000000	0	0.000000	0.000000	OCV, Discharge CC - R_DC, OCV, Charge CC -CV - R_DC, OCV	LG35oC 20060S3C4 P1a	3
07.08.2020 09:30:22	3679630222.013	24.747	14.554	24.10	13641	SK05A15215	36	14.7217	54	22.8003	1.941	-0.750	0.0540	-0.750	0.750	0.0550	0.050	36.61	0.80	35.96	35.93	37.02	0.50	35.96	37.01	38.29	0.89	3.508916	3.777237	3.556162	3.772408	3.707969	3.620639	24.908846	24.899398	38.920	37.870972	38.905	37.693886	100.0379	89.730037	91.973294	97.5610	26354.232	26363.680	51263.083	26354.232	58.8215	19.9014	59.8577	21.9170	0.3279	0.3573	0.3510	0.4355	0.3547	0.4303	0.3302	0.3678	0.000000	0.000000	0	0.000000	0.000000	OCV, Discharge CC - R_DC, OCV, Charge CC -CV - R_DC, OCV	LG35oC 20060S3C4 P1a	3
07.08.2020 11:26:51	3679637211.013	24.828	14.625	24.10	13641	SK05A15215	37	15.1104	55	23.1890	1.701	-0.750	0.0540	-0.750	0.750	0.0550	0.050	36.80	1.01	35.98	35.84	36.71	0.36	35.92	37.33	38.86	1.11	3.508913	3.777275	3.555387	3.772766	3.708257	3.620812	24.876246	24.880914	38.869	37.821408	38.876	37.665904	99.9812	89.612563	91.897017	97.5141	26363.680	26359.012	51239.932	26359.012	58.8140	19.9376	59.8504	21.9523	0.3200	0.3548	0.3595	0.4400	0.3583	0.4336	0.3284	0.3673	0.000000	0.000000	0	0.000000	0.000000	OCV, Discharge CC - R_DC, OCV, Charge CC -CV - R_DC, OCV	LG35oC 20060S3C4 P1a	3
07.08.2020 13:08:55	3679643335.013	24.899	14.705	24.10	13641	SK05A15215	38	15.4986	56	23.5772	1.917	-0.750	0.0550	-0.750	0.750	0.0560	0.050	36.58	0.89	35.98	35.65	36.64	0.44	35.95	37.17	38.41	0.90	3.508916	3.777140	3.556562	3.772766	3.708388	3.620707	24.849823	24.840275	38.828	37.781234	38.813	37.604382	100.0384	89.516246	91.755920	97.5591	26359.012	26368.559	51208.840	26359.012	58.8140	19.9862	59.8504	21.9997	0.3031	0.3502	0.3531	0.4419	0.3623	0.4349	0.3194	0.3653	0.000000	0.000000	0	0.000000	0.000000	OCV, Discharge CC - R_DC, OCV, Charge CC -CV - R_DC, OCV	LG35oC 20060S3C4 P1a	3
07.08.2020 15:03:55	3679650235.013	24.978	14.777	24.10	13641	SK05A15215	39	15.8871	57	23.9657	1.741	-0.750	0.0540	-0.750	0.750	0.0550	0.050	36.83	1.00	36.00	35.88	36.71	0.35	35.96	37.40	38.80	1.06	3.508913	3.777128	3.555766	3.772830	3.708195	3.620874	24.864780	24.869418	38.851	37.803975	38.858	37.648500	99.9814	89.573955	91.856509	97.5151	26368.559	26363.920	51233.344	26363.920	58.8064	19.9479	59.8430	21.9623	0.3117	0.3499	0.3557	0.4396	0.3638	0.4309	0.3252	0.3656	0.000000	0.000000	0	0.000000	0.000000	OCV, Discharge CC - R_DC, OCV, Charge CC -CV - R_DC, OCV	LG35oC 20060S3C4 P1a	3
07.08.2020 16:48:24	3679656504.013	25.051	14.851	24.10	13641	SK05A15215	40	16.2753	58	24.3539	1.755	-0.750	0.0540	-0.750	0.750	0.0550	0.050	36.80	1.13	35.97	35.60	36.58	0.43	35.96	37.55	39.00	1.10	3.508904	3.777201	3.556042	3.773039	3.708173	3.620404	24.838490	24.837817	38.810	37.764004	38.809	37.600661	100.0027	89.475906	91.741145	97.5308	26363.920	26364.592	51202.415	26363.920	58.8064	19.9962	59.8430	22.0094	0.3247	0.3518	0.3521	0.4430	0.3583	0.4340	0.3312	0.3659	0.000000	0.000000	0	0.000000	0.000000	OCV, Discharge CC - R_DC, OCV, Charge CC -CV - R_DC, OCV	LG35oC 20060S3C4 P1a	3
07.08.2020 18:33:42	3679662822.013	25.124	14.927	24.10	13641	SK05A15215	41	16.6636	59	24.7422	1.844	-0.750	0.0550	-0.750	0.750	0.0560	0.050	36.72	0.96	35.97	35.77	36.69	0.40	35.96	37.24	38.69	1.03	3.508917	3.777226	3.556174	3.772592	3.708023	3.620316	24.854568	24.851365	38.835	37.788449	38.830	37.621171	100.0129	89.534847	91.795506	97.5373	26364.592	26367.794	51219.165	26364.592	58.8053	19.9701	59.8419	21.9839	0.3315	0.3540	0.3603	0.4414	0.3655	0.4339	0.3316	0.3679	0.000000	0.000000	0	0.000000	0.000000	OCV, Discharge CC - R_DC, OCV, Charge CC -CV - R_DC, OCV	LG35oC 20060S3C4 P1a	3
07.08.2020 20:24:19	3679669459.013	25.201	15.001	24.10	13641	SK05A15215	42	17.0518	60	25.1304	1.779	-0.750	0.0550	-0.750	0.750	0.0560	0.050	36.78	1.05	35.94	35.69	36.51	0.35	35.95	37.33	38.83	1.09	3.508905	3.777118	3.555363	3.773067	3.707554	3.620657	24.845450	24.849992	38.821	37.774586	38.828	37.619092	99.9817	89.501658	91.782004	97.5155	26367.794	26363.251	51213.249	26363.251	58.8074	19.9793	59.8440	21.9929	0.3198	0.3534	0.3474	0.4395	0.3510	0.4299	0.3276	0.3684	0.000000	0.000000	0	0.000000	0.000000	OCV, Discharge CC - R_DC, OCV, Charge CC -CV - R_DC, OCV	LG35oC 20060S3C4 P1a	3
07.08.2020 22:11:05	3679675865.013	25.275	15.074	24.10	13641	SK05A15215	43	17.4393	61	25.5179	1.735	-0.750	0.0540	-0.750	0.750	0.0550	0.050	36.72	1.11	35.98	35.54	36.40	0.42	35.98	37.46	38.88	1.05	3.508916	3.777284	3.555948	3.772741	3.707796	3.620570	24.799969	24.800442	38.750	37.705437	38.751	37.544081	99.9981	89.336311	91.600834	97.5278	26363.251	26362.778	51163.226	26362.778	58.8082	20.0575	59.8447	22.0691	0.3116	0.3515	0.3616	0.4447	0.3690	0.4365	0.3297	0.3646	0.000000	0.000000	0	0.000000	0.000000	OCV, Discharge CC - R_DC, OCV, Charge CC -CV - R_DC, OCV	LG35oC 20060S3C4 P1a	3
07.08.2020 23:55:10	3679682110.013	25.347	15.150	24.10	13641	SK05A15215	44	17.8278	62	25.9064	1.836	-0.750	0.0540	-0.750	0.750	0.0550	0.050	36.76	0.91	35.98	35.92	36.75	0.36	35.98	37.21	38.66	1.02	3.508917	3.777087	3.555429	3.772822	3.707382	3.620953	24.863715	24.861378	38.850	37.802356	38.846	37.636329	100.0094	89.568521	91.825051	97.5426	26362.778	26365.113	51226.498	26362.778	58.8082	19.9586	59.8447	21.9728	0.3313	0.3544	0.3513	0.4375	0.3621	0.4319	0.3336	0.3675	0.000000	0.000000	0	0.000000	0.000000	OCV, Discharge CC - R_DC, OCV, Charge CC -CV - R_DC, OCV	LG35oC 20060S3C4 P1a	3
08.08.2020 01:45:20	3679688720.013	25.424	15.220	24.10	13641	SK05A15215	45	18.2157	63	26.2943	1.662	-0.750	0.0540	-0.750	0.750	0.0550	0.050	36.83	1.10	35.96	35.72	36.50	0.37	35.96	37.43	39.00	1.14	3.508915	3.777231	3.555375	3.772890	3.708182	3.620761	24.823025	24.825499	38.786	37.740491	38.790	37.582014	99.9900	89.419896	91.689154	97.5251	26365.113	26362.639	51188.143	26362.639	58.8084	20.0185	59.8449	22.0312	0.3306	0.3540	0.3599	0.4402	0.3613	0.4328	0.3376	0.3675	0.000000	0.000000	0	0.000000	0.000000	OCV, Discharge CC - R_DC, OCV, Charge CC -CV - R_DC, OCV	LG35oC 20060S3C4 P1a	3
08.08.2020 03:25:03	3679694703.013	25.493	15.298	24.10	13641	SK05A15215	46	18.6041	64	26.6827	1.892	-0.750	0.0540	-0.750	0.750	0.0570	0.050	36.61	0.84	35.97	35.81	36.88	0.48	35.96	37.08	38.37	0.90	3.508914	3.777229	3.556196	3.772792	3.707679	3.620037	24.856515	24.843877	38.838	37.791409	38.819	37.609835	100.0509	89.539720	91.766054	97.5739	26362.639	26375.277	51219.159	26362.639	58.8084	19.9701	59.8449	21.9839	0.3372	0.3558	0.3467	0.4383	0.3595	0.4314	0.3344	0.3674	0.000000	0.000000	0	0.000000	0.000000	OCV, Discharge CC - R_DC, OCV, Charge CC -CV - R_DC, OCV	LG35oC 20060S3C4 P1a	3
08.08.2020 05:18:35	3679701515.013	25.572	15.373	24.10	13641	SK05A15215	47	18.9923	65	27.0709	1.788	-0.750	0.0540	-0.750	0.750	0.0550	0.050	36.79	0.98	35.96	35.84	36.71	0.38	35.98	37.36	38.83	1.04	3.508894	3.777115	3.555836	3.772954	3.707746	3.620073	24.846756	24.852243	38.823	37.776571	38.832	37.622500	99.9779	89.505758	91.792158	97.5092	26375.277	26369.790	51222.038	26369.790	58.7972	19.9656	59.8340	21.9796	0.3222	0.3503	0.3614	0.4386	0.3671	0.4338	0.3273	0.3628	0.000000	0.000000	0	0.000000	0.000000	OCV, Discharge CC - R_DC, OCV, Charge CC -CV - R_DC, OCV	LG35oC 20060S3C4 P1a	3
08.08.2020 07:05:50	3679707950.013	25.646	15.444	24.10	13641	SK05A15215	48	19.3800	66	27.4586	1.697	-0.750	0.0540	-0.750	0.750	0.0550	0.050	36.80	1.09	35.98	35.66	36.46	0.37	35.94	37.51	38.94	1.09	3.508913	3.777152	3.555806	3.772904	3.707352	3.621197	24.816728	24.816404	38.776	37.730917	38.776	37.568245	100.0013	89.399003	91.657027	97.5364	26369.790	26370.113	51186.523	26369.790	58.7972	20.0211	59.8340	22.0336	0.3233	0.3558	0.3594	0.4432	0.3646	0.4356	0.3282	0.3683	0.000000	0.000000	0	0.000000	0.000000	OCV, Discharge CC - R_DC, OCV, Charge CC -CV - R_DC, OCV	LG35oC 20060S3C4 P1a	3
08.08.2020 08:47:39	3679714059.013	25.717	15.520	24.10	13641	SK05A15215	49	19.7682	67	27.8468	1.833	-0.750	0.0540	-0.750	0.750	0.0560	0.050	36.76	0.98	35.97	35.78	36.77	0.45	35.96	37.35	38.77	1.03	3.508911	3.777410	3.556069	3.772741	3.708345	3.621232	24.843810	24.840182	38.818	37.772092	38.813	37.604242	100.0146	89.494575	91.752336	97.5393	26370.113	26373.739	51213.928	26370.113	58.7967	19.9782	59.8335	21.9919	0.3181	0.3535	0.3556	0.4403	0.3622	0.4324	0.3268	0.3632	0.000000	0.000000	0	0.000000	0.000000	OCV, Discharge CC - R_DC, OCV, Charge CC -CV - R_DC, OCV	LG35oC 20060S3C4 P1a	3
08.08.2020 10:37:37	3679720657.013	25.793	15.595	24.10	13641	SK05A15215	50	20.1561	68	28.2347	1.801	-0.750	0.0540	-0.750	0.750	0.0560	0.050	36.82	1.07	35.98	35.76	36.61	0.36	35.96	37.34	38.91	1.12	3.508906	3.777251	3.555534	3.772708	3.707626	3.620171	24.820747	24.826234	38.782	37.737028	38.791	37.583126	99.9779	89.412310	91.694313	97.5113	26373.739	26368.250	51194.491	26368.250	58.7996	20.0086	59.8364	22.0215	0.3183	0.3517	0.3633	0.4420	0.3686	0.4338	0.3284	0.3649	0.000000	0.000000	0	0.000000	0.000000	OCV, Discharge CC - R_DC, OCV, Charge CC -CV - R_DC, OCV	LG35oC 20060S3C4 P1a	3
