Repository: ife-bat/MachineLearning

# In this thesis, ML models were made for two different datasets. The code for the MIT data models can be found in SeversonReproduced.ipynb and NewModelMIT.ipynb. For the IFE data, it can be found in IFE_ML.ipynb.

File: data/IFE/interim/Cell_ID_SK05A15219/Cell_ID_SK05A15219_Lot_485.txt (part 1 of 19)
Date and Time	Time stamp	Total time (days)	Total test time (days)	Position	Tasks	CellUnit	Cycle - actual	Cycle - normalized	Cycle - total	Cycle - total - normalized	Cycle length (h)	Current_dch (C)	Current_dch std dev (C)	Current_dch_end (C)	Current_cha (C)	Current_cha std dev (C)	Current_cha_end (C)	Temp avg (°C)	Temp std dev (°C)	Temp dch start (°C)	Temp dch avg (°C)	Temp dch max (°C)	Temp dch std dev (°C)	Temp cha start (°C)	Temp cha avg (°C)	Temp cha max (°C)	Temp cha std dev (°C)	Voltage EoD (V)	Voltage EoC (V)	Voltage EoD ocv (V)	Voltage EoC ocv (V)	Voltage charge avg (V)	Voltage discharge avg (V)	Ah_dch (Ah)	Ah_cha (Ah)	Ah_dch (nominal) (%)	Ah_dch (C20 first) (%)	Ah_cha (nominal) (%)	Ah_cha (C20 first) (%)	CE (%)	Wh_dch (Wh)	Wh_cha (Wh)	Efficiency (%)	Ah_balance start (mAh)	Ah_balance end (mAh)	Ah_balance max (mAh)	Ah_balance min (mAh)	SoC - max (nom) (%)	SoC - min (nom) (%)	SoC - max (C20 last) (%)	SoC - min (C20 last) (%)	R_DC 0ms EoC (mOhm)	R_DC 50ms EoC (mOhm)	R_DC 0ms EoD (mOhm)	R_DC 50ms EoD (mOhm)	R_DC 0ms SoC50 dch (mOhm)	R_DC 50ms Soc50 dch (mOhm)	R_DC 0ms SoC50 cha (mOhm)	R_DC 50ms Soc50 cha (mOhm)	Shunt voltage dch (µV)	Shunt voltage cha (µV)	CE Shunt 	Ah_cha slippage (Ah)	Ah_dch slippage (Ah)	Cycle type	TestRegime	TestRegime version
10.07.2020 15:55:00	3677234100.002	0.000	0.253	23.02	13427	SK05A15219	0	0.0000	0	0.0000	6.082	0.000	0.0000	0.000	0.000	0.0000	0.000	24.58	0.21	24.27	24.58	25.08	0.21	24.27	24.58	25.08	0.21	3.600342	3.600342	3.600894	3.600894	3.600954	3.600954	0.000000	0.000000	0.000	0.000000		0.000000	0.0000	0.000000	0.000000	0.0000	20132.992	20132.997	20132.997	20132.992	68.5422	68.5422	69.6478	69.6478									0.000000	0.000000	0	0.000000	0.000000	OCV	OCV generic long HP	8
10.07.2020 22:02:00	3677256120.005	0.255	0.315	23.02	13443	SK05A15219	0	0.0000	1	0.0000	1.489				0.750	0.2110	0.050	26.64	0.89					24.94	26.87	27.82	0.79		4.200489		4.189744	3.940988			48.680386			76.063	73.389843	0.0000		189.620824	0.0000	20132.997	0.000	20132.997	-28547.394	144.6053	68.5422	143.0376	69.6478									0.000000	0.000000	0	0.000000	0.000000	OCV, Charge CC-CV, OCV	LG25oC charact P1a	2
10.07.2020 23:31:20	3677261480.944	0.317	0.582	23.02	13443	SK05A15219	1	0.9780	2	0.9780	6.389	-0.750	0.0590	-0.750	0.750	0.0620	0.050	25.87	1.02	25.52	26.62	28.28	0.61	25.89	26.60	27.38	0.56	2.999993	4.200352	3.403180	4.181846	3.807186	3.688211	62.593816	62.641694	97.803	94.729087	97.878	94.437708	99.9236	230.706473	239.518970	96.3208	0.000	0.004	62593.821	-47.878	100.0748	2.1972	100.0722	5.6345	0.3917	0.4812	0.4394	0.8159	0.4250	0.5937	0.4052	0.5424	0.000000	0.000000	0	0.000000	0.000000	OCV, Discharge CC - R_DC, OCV, Charge CC -CV - R_DC, OCV	LG25oC charact P1a	2
11.07.2020 05:54:41	3677284481.094	0.583	0.946	23.02	13443	SK05A15219	2	1.9875	3	1.9875	8.755	-0.250	0.0130	-0.250	0.240	0.0220	0.050	25.06	0.32	24.68	24.98	26.21	0.32	25.46	25.09	25.59	0.27	2.999999	4.201016	3.214979	4.191053	3.770103	3.697047	64.603201	64.797964	100.943	97.770078	101.247	97.688469	99.6994	239.448539	244.712661	97.8489	0.004	0.001	64603.207	-194.759	100.3043	-0.9425	100.2936	2.6051	0.3886	0.5479	0.4769	0.8700	0.4578	0.6609	0.4050	0.5901	0.000000	0.000000	0	0.000000	0.000000	OCV, Discharge CC - R_DC, OCV, Charge CC -CV - R_DC, OCV	LG25oC charact P1a	2
11.07.2020 14:39:57	3677315997.440	0.948	2.692	23.02	13443	SK05A15219	3	3.0199	4	3.0199	41.888	-0.050	0.0020	-0.050	0.050	0.0020	0.050	24.87	0.16	24.99	24.80	25.05	0.10	24.98	24.94	25.36	0.18	2.999994	4.199574	3.038491	4.193375	3.751381	3.717267	66.076659	66.331231	103.245	100.000000	103.643	100.000000	99.6162	245.721747	248.710377	98.7983	0.001	0.000	66076.660	-254.571	100.3978	-3.2448	100.3838	0.3838	0.2898	0.5040	0.4797	0.9452	0.4917	0.7215	0.3285	0.5752	0.000000	0.000000	0	0.000000	0.000000	OCV, Discharge CC - R_DC, OCV, Charge - pulses, OCV	LG25oC charact P1a	2
13.07.2020 08:33:12	3677466792.695	2.693	3.431	23.02	13443	SK05A15219	4	4.0512	5	4.0512	17.747	-0.200	0.7160	-0.050				25.16	0.31	24.98	25.16	26.08	0.31					3.000000		3.050606			3.742439	66.005266		103.133	99.891954			0.0000	242.898194		0.0000	0.000	66005.270	66005.271	0.000	100.0000	-3.1332	100.0000	0.4914	0.4015	0.5490	0.5134	0.9564	0.4369	0.6354	0.4111	0.5970	0.000000	0.000000	0	0.000000	0.000000	OCV, Discharge - HPPC, OCV	LG25oC charact P1a	2
14.07.2020 02:18:03	3677530683.473	3.433	3.720	23.02	13443	SK05A15219	5	4.0512	6	4.0512	6.939				0.750	0.0280	0.751	25.04	0.52					25.03	25.80	26.98	0.62		3.753975		3.685667	3.480105			33.004664			51.570	49.757352	0.0000		119.739560	0.0000	66005.270	33000.606	66005.270	33000.601	48.4366	-3.1332	50.2488	0.4914	0.3778	0.4823					0.3778	0.4823	0.000000	0.000000	0	0.000000	0.000000	OCV, Charge CC, OCV	LG25oC charact P1a	2
22.07.2020 22:59:00	3678296340.002	12.294	3.768	23.02	13560	SK05A15219	0	0.0000	7	4.0512	1.146				0.750	0.2180	0.050	26.31	0.76					24.86	26.48	27.44	0.74		4.200406		4.190261	3.995473			32.950274			51.485	49.675354	0.0000		130.998171	0.0000	33000.606	0.000	33000.606	0.000	100.0000	48.4366	100.0000	50.2488									0.000000	0.000000	0	0.000000	0.000000	OCV, Charge CC-CV, OCV	LG25oC 00100S3C4 P1a	3
23.07.2020 00:07:43	3678300463.998	12.342	3.947	23.02	13560	SK05A15219	1	0.9846	8	5.0358	4.294	-0.750	0.0590	-0.750	0.750	0.0290	0.052	26.79	0.69	25.79	27.07	28.52	0.61	26.09	26.82	27.67	0.65	2.999984	4.199668	3.377625	4.189400	3.885743	3.678708	63.012535	63.012994	98.457	95.362774	98.458	94.997474	99.9993	232.160258	240.457685	96.5493	0.000	0.000	63012.541	-0.458	100.0007	1.5429	100.0007	5.0032	0.3831	0.4529	0.4273	0.7542	0.4152	0.5503	0.3831	0.4529	0.000000	0.000000	0	0.000000	0.000000	OCV, Discharge CC - R_DC, OCV, Charge - pulses, OCV	LG25oC 00100S3C4 P1a	3
23.07.2020 04:25:23	3678315923.461	12.521	4.093	23.02	13560	SK05A15219	2	1.9691	9	6.0203	3.503	-0.750	0.0240	-0.750	0.750	0.1830	0.050	27.18	0.81	25.85	27.22	28.86	0.61	25.89	27.15	28.23	0.95	3.027444	4.199840	3.370127	4.190694	3.836733	3.624123	63.013001	63.078521	98.458	95.363479	98.560	95.096262	99.8961	232.206088	240.622055	96.5024	0.000	0.001	63013.007	-65.519	100.1024	1.5422	100.0988	5.0025			0.4162	0.7390	0.4162	0.7390			0.000000	0.000000	0	0.000000	0.000000	OCV, Discharge CC, OCV, Charge CC-CV, OCV	LG25oC 00100S3C4 P1a	3
23.07.2020 07:55:34	3678328534.017	12.667	4.258	23.02	13560	SK05A15219	3	2.9547	10	7.0059	3.967	-0.750	0.0320	-0.750	0.750	0.0380	0.050	26.95	0.71	25.97	27.10	28.14	0.48	26.07	27.06	28.44	0.84	2.999998	4.199784	3.373262	4.193016	3.870417	3.606831	63.077891	63.059135	98.559	95.461683	98.530	95.067036	100.0297	232.451118	240.517818	96.6461	0.001	0.000	63077.898	0.000	100.0000	1.4408	100.0000	4.9047	0.3783	0.4536	0.4048	0.7392	0.4080	0.6214	0.3848	0.4579	0.000000	0.000000	0	0.000000	0.000000	OCV, Discharge CC - R_DC, OCV, Charge CC -CV - R_DC, OCV	LG25oC 00100S3C4 P1a	3
23.07.2020 11:53:34	3678342814.231	12.832	4.393	23.02	13560	SK05A15219	4	3.9362	11	7.9874	3.228	-0.750	0.0310	-0.750	0.750	0.0380	0.050	26.50	0.53	25.53	26.38	27.75	0.51	25.91	26.48	27.08	0.42	2.999995	4.199752	3.380296	4.192566	3.874438	3.607191	62.814370	62.828249	98.147	95.062872	98.169	94.718955	99.9779	231.467912	239.687738	96.5706	0.000	0.000	62814.376	-13.878	100.0217	1.8525	100.0209	5.3020	0.3862	0.4571	0.4226	0.7463	0.4226	0.6281	0.3841	0.4602	0.000000	0.000000	0	0.000000	0.000000	OCV, Discharge CC - R_DC, OCV, Charge CC -CV - R_DC, OCV	LG25oC 00100S3C4 P1a	3
23.07.2020 15:07:15	3678354435.721	12.967	4.524	23.02	13560	SK05A15219	5	4.9194	12	8.9706	3.156	-0.750	0.0310	-0.750	0.750	0.0380	0.050	26.53	0.64	25.74	26.47	28.17	0.59	25.95	26.45	27.40	0.57	2.999991	4.199751	3.368225	4.192970	3.871384	3.606336	62.926485	62.923926	98.323	95.232546	98.319	94.863196	100.0041	231.850751	239.966595	96.6179	0.000	0.000	62926.490	0.000	100.0000	1.6774	100.0000	5.1329	0.3837	0.4551	0.4107	0.7377	0.4116	0.6224	0.3853	0.4580	0.000000	0.000000	0	0.000000	0.000000	OCV, Discharge CC - R_DC, OCV, Charge CC -CV - R_DC, OCV	LG25oC 00100S3C4 P1a	3
23.07.2020 18:16:35	3678365795.754	13.098	4.668	23.02	13560	SK05A15219	6	5.9012	13	9.9524	3.448	-0.750	0.0310	-0.750	0.750	0.0370	0.050	26.52	0.54	25.56	26.39	27.79	0.49	25.89	26.58	27.50	0.55	2.999993	4.199837	3.373575	4.188947	3.872563	3.606884	62.832510	62.855136	98.176	95.090325	98.211	94.759490	99.9640	231.522297	239.717955	96.5811	0.000	0.000	62832.516	-22.625	100.0354	1.8242	100.0341	5.2746	0.3754	0.4533	0.4073	0.7387	0.4119	0.6191	0.3798	0.4539	0.000000	0.000000	0	0.000000	0.000000	OCV, Discharge CC - R_DC, OCV, Charge CC -CV - R_DC, OCV	LG25oC 00100S3C4 P1a	3
23.07.2020 21:43:29	3678378209.013	13.242	4.804	23.02	13560	SK05A15219	7	6.8879	14	10.9391	3.253	-0.750	0.0310	-0.750	0.750	0.0380	0.050	26.92	0.86	25.99	27.11	29.21	0.80	25.91	26.51	27.56	0.55	2.999999	4.199742	3.349487	4.192966	3.863446	3.604325	63.151252	63.149233	98.674	95.572707	98.671	95.202866	100.0032	232.617193	240.708320	96.6386	0.000	0.000	63151.258	0.000	100.0000	1.3262	100.0000	4.7941	0.3806	0.4542	0.4032	0.7173	0.3999	0.6013	0.3822	0.4555	0.000000	0.000000	0	0.000000	0.000000	OCV, Discharge CC - R_DC, OCV, Charge CC -CV - R_DC, OCV	LG25oC 00100S3C4 P1a	3
24.07.2020 00:58:38	3678389918.917	13.378	4.940	23.02	13560	SK05A15219	8	7.8713	15	11.9225	3.270	-0.750	0.0320	-0.750	0.750	0.0380	0.050	26.58	0.75	25.57	26.55	28.50	0.73	25.89	26.38	27.06	0.59	2.999989	4.199505	3.364617	4.192611	3.868243	3.605867	62.935040	62.947904	98.336	95.245494	98.356	94.899345	99.9796	231.860310	240.021662	96.5997	0.000	0.001	62935.045	-12.864	100.0201	1.6640	100.0194	5.1200	0.3671	0.4498	0.4016	0.7296	0.4074	0.6145	0.3809	0.4566	0.000000	0.000000	0	0.000000	0.000000	OCV, Discharge CC - R_DC, OCV, Charge CC -CV - R_DC, OCV	LG25oC 00100S3C4 P1a	3
24.07.2020 04:14:49	3678401689.628	13.514	5.070	23.02	13560	SK05A15219	9	8.8537	16	12.9049	3.126	-0.750	0.0310	-0.750	0.750	0.0380	0.050	26.53	0.56	25.75	26.46	27.73	0.51	25.94	26.55	27.46	0.58	2.999998	4.199528	3.364659	4.192453	3.867552	3.607323	62.871244	62.870434	98.236	95.148945	98.235	94.782553	100.0013	231.668455	239.687931	96.6542	0.001	0.001	62871.250	0.000	100.0000	1.7637	100.0000	5.2162	0.3606	0.4515	0.4084	0.7277	0.3984	0.6104	0.3674	0.4514	0.000000	0.000000	0	0.000000	0.000000	OCV, Discharge CC - R_DC, OCV, Charge CC -CV - R_DC, OCV	LG25oC 00100S3C4 P1a	3
24.07.2020 07:22:22	3678412942.457	13.644	5.204	23.02	13560	SK05A15219	10	9.8353	17	13.8865	3.221	-0.750	0.0310	-0.750	0.750	0.0380	0.050	26.65	0.77	25.79	26.24	28.05	0.63	25.89	26.89	28.04	0.76	2.999998	4.199759	3.368424	4.192728	3.873301	3.606424	62.825628	62.864474	98.165	95.079910	98.226	94.773568	99.9382	231.459399	239.677748	96.5711	0.001	0.000	62825.634	-38.845	100.0607	1.8349	100.0586	5.2850	0.3761	0.4350	0.4012	0.7281	0.4062	0.6148	0.3757	0.4458	0.000000	0.000000	0	0.000000	0.000000	OCV, Discharge CC - R_DC, OCV, Charge CC -CV - R_DC, OCV	LG25oC 00100S3C4 P1a	3
24.07.2020 10:35:38	3678424538.583	13.778	5.339	23.02	13560	SK05A15219	11	10.8205	18	14.8717	3.238	-0.750	0.0310	-0.750	0.750	0.0370	0.050	26.65	0.77	25.89	26.65	28.67	0.78	25.99	26.40	27.18	0.45	2.999990	4.199766	3.352673	4.192887	3.864493	3.606011	63.052583	63.037532	98.520	95.423382	98.496	95.034467	100.0239	232.284261	240.273935	96.6748	0.000	-0.001	63052.589	-0.001	100.0000	1.4803	100.0000	4.9428	0.3784	0.4474	0.4019	0.7169	0.4034	0.6051	0.3717	0.4494	0.000000	0.000000	0	0.000000	0.000000	OCV, Discharge CC - R_DC, OCV, Charge CC -CV - R_DC, OCV	LG25oC 00100S3C4 P1a	3
24.07.2020 13:49:53	3678436193.986	13.913	5.476	23.02	13560	SK05A15219	12	11.8032	19	15.8544	3.285	-0.750	0.0310	-0.750	0.750	0.0380	0.050	26.62	0.69	25.79	26.53	28.21	0.59	25.89	26.57	27.62	0.67	2.999998	4.199816	3.362728	4.193009	3.866983	3.606637	62.892217	62.912002	98.269	95.180686	98.300	94.845220	99.9686	231.723822	239.831631	96.6194	-0.001	-0.001	62892.222	-19.785	100.0309	1.7309	100.0298	5.1846	0.3732	0.4461	0.4037	0.7228	0.4041	0.6090	0.3715	0.4493	0.000000	0.000000	0	0.000000	0.000000	OCV, Discharge CC - R_DC, OCV, Charge CC -CV - R_DC, OCV	LG25oC 00100S3C4 P1a	3
24.07.2020 17:06:59	3678448019.983	14.050	5.609	23.02	13560	SK05A15219	13	12.7853	20	16.8365	3.184	-0.750	0.0310	-0.750	0.750	0.0380	0.050	26.56	0.60	25.56	26.35	27.87	0.55	25.89	26.66	27.78	0.56	2.999989	4.199604	3.362794	4.192784	3.867150	3.606803	62.855978	62.848063	98.212	95.125842	98.200	94.748827	100.0126	231.593114	239.561332	96.6738	-0.001	0.000	62855.983	-0.001	100.0000	1.7875	100.0000	5.2392	0.3783	0.4492	0.4078	0.7198	0.4039	0.6059	0.3753	0.4498	0.000000	0.000000	0	0.000000	0.000000	OCV, Discharge CC - R_DC, OCV, Charge CC -CV - R_DC, OCV	LG25oC 00100S3C4 P1a	3
24.07.2020 20:18:01	3678459481.276	14.183	5.743	23.02	13560	SK05A15219	14	13.7688	21	17.8200	3.234	-0.750	0.0310	-0.750	0.750	0.0370	0.050	26.59	0.74	25.95	26.50	28.36	0.68	25.89	26.52	27.68	0.68	2.999992	4.199628	3.355421	4.192869	3.864672	3.606130	62.940451	62.949875	98.344	95.253683	98.359	94.902317	99.9850	231.869633	239.917561	96.6455	0.000	0.000	62940.456	-9.424	100.0147	1.6555	100.0142	5.1119	0.3751	0.4451	0.4058	0.7205	0.4030	0.6050	0.3722	0.4492	0.000000	0.000000	0	0.000000	0.000000	OCV, Discharge CC - R_DC, OCV, Charge CC -CV - R_DC, OCV	LG25oC 00100S3C4 P1a	3
24.07.2020 23:32:05	3678471125.115	14.317	5.877	23.02	13560	SK05A15219	15	14.7508	22	18.8020	3.195	-0.750	0.0310	-0.750	0.750	0.0370	0.050	26.50	0.52	25.48	26.38	27.58	0.49	25.89	26.53	27.30	0.46	2.999998	4.199579	3.359965	4.192603	3.864986	3.606933	62.851837	62.848543	98.206	95.119575	98.201	94.749550	100.0052	231.576815	239.545515	96.6734	0.000	0.000	62851.843	0.000	100.0000	1.7940	100.0000	5.2455	0.3636	0.4479	0.4072	0.7222	0.4048	0.6070	0.3650	0.4476	0.000000	0.000000	0	0.000000	0.000000	OCV, Discharge CC - R_DC, OCV, Charge CC -CV - R_DC, OCV	LG25oC 00100S3C4 P1a	3
25.07.2020 02:43:45	3678482625.979	14.451	6.010	23.02	13560	SK05A15219	16	15.7337	23	19.7849	3.198	-0.750	0.0310	-0.750	0.750	0.0370	0.050	26.54	0.68	25.75	26.45	28.12	0.63	25.98	26.49	27.54	0.63	2.999999	4.199732	3.354495	4.192854	3.863560	3.607617	62.902122	62.915110	98.285	95.195676	98.305	94.849906	99.9794	231.733819	239.777892	96.6452	0.000	0.001	62902.127	-12.988	100.0203	1.7154	100.0196	5.1697	0.3745	0.4438	0.4040	0.7109	0.3974	0.6021	0.3664	0.4460	0.000000	0.000000	0	0.000000	0.000000	OCV, Discharge CC - R_DC, OCV, Charge CC -CV - R_DC, OCV	LG25oC 00100S3C4 P1a	3
25.07.2020 05:55:37	3678494137.715	14.584	6.140	23.02	13560	SK05A15219	17	16.7156	24	20.7668	3.133	-0.750	0.0310	-0.750	0.750	0.0370	0.050	26.53	0.58	25.58	26.41	27.81	0.52	25.89	26.56	27.56	0.58	2.999990	4.199582	3.356253	4.192478	3.863975	3.607099	62.844789	62.845712	98.195	95.108908	98.196	94.745282	99.9985	231.548178	239.503799	96.6783	0.001	0.000	62844.795	-0.922	100.0014	1.8050	100.0014	5.2561	0.3538	0.4466	0.4021	0.7117	0.3975	0.6014	0.3636	0.4481	0.000000	0.000000	0	0.000000	0.000000	OCV, Discharge CC - R_DC, OCV, Charge CC -CV - R_DC, OCV	LG25oC 00100S3C4 P1a	3
25.07.2020 09:03:36	3678505416.795	14.714	6.282	23.02	13560	SK05A15219	18	17.6976	25	21.7488	3.402	-0.750	0.0310	-0.750	0.750	0.0370	0.050	26.56	0.73	25.86	26.37	28.03	0.57	25.89	26.62	27.96	0.81	2.999998	4.199692	3.360179	4.192835	3.863785	3.607329	62.844266	62.851052	98.194	95.108117	98.205	94.753333	99.9892	231.527075	239.538298	96.6556	0.000	0.000	62844.272	-6.785	100.0106	1.8058	100.0102	5.2569	0.3784	0.4426	0.4078	0.7097	0.4043	0.6027	0.3702	0.4414	0.000000	0.000000	0	0.000000	0.000000	OCV, Discharge CC - R_DC, OCV, Charge CC -CV - R_DC, OCV	LG25oC 00100S3C4 P1a	3
25.07.2020 12:27:43	3678517663.618	14.856	6.418	23.02	13560	SK05A15219	19	18.6794	26	22.7306	3.269	-0.750	0.0320	-0.750	0.750	0.0370	0.050	26.50	0.57	25.38	26.39	27.93	0.59	25.91	26.44	27.03	0.41	2.999988	4.199680	3.357875	4.192840	3.865544	3.608107	62.838032	62.840162	98.184	95.098682	98.188	94.736915	99.9966	231.512740	239.498055	96.6658	0.000	0.001	62838.037	-2.130	100.0033	1.8156	100.0032	5.2663	0.3522	0.4409	0.3975	0.7094	0.3895	0.5968	0.3597	0.4459	0.000000	0.000000	0	0.000000	0.000000	OCV, Discharge CC - R_DC, OCV, Charge CC -CV - R_DC, OCV	LG25oC 00100S3C4 P1a	3
25.07.2020 15:43:52	3678529432.509	14.992	6.550	23.02	13560	SK05A15219	20	19.6621	27	23.7133	3.158	-0.750	0.0310	-0.750	0.750	0.0370	0.050	26.55	0.64	25.93	26.51	28.11	0.51	25.97	26.47	27.42	0.64	2.999995	4.199677	3.349826	4.192774	3.863846	3.605797	62.889910	62.897160	98.265	95.177194	98.277	94.822844	99.9885	231.697904	239.663144	96.6765	0.001	0.000	62889.916	-7.249	100.0113	1.7345	100.0109	5.1881	0.3762	0.4417	0.4008	0.7099	0.4001	0.5988	0.3728	0.4453	0.000000	0.000000	0	0.000000	0.000000	OCV, Discharge CC - R_DC, OCV, Charge CC -CV - R_DC, OCV	LG25oC 00100S3C4 P1a	3
25.07.2020 18:53:20	3678540800.833	15.124	6.686	23.02	13560	SK05A15219	21	20.6434	28	24.6946	3.264	-0.750	0.0310	-0.750	0.750	0.0380	0.050	26.51	0.53	25.69	26.38	27.76	0.49	25.96	26.56	27.42	0.47	2.999997	4.199820	3.357378	4.192694	3.864445	3.606032	62.807232	62.809368	98.136	95.052070	98.140	94.690491	99.9966	231.400508	239.358723	96.6752	0.000	0.000	62807.237	-2.136	100.0033	1.8637	100.0032	5.3127	0.3738	0.4431	0.4025	0.7163	0.3977	0.5983	0.3712	0.4447	0.000000	0.000000	0	0.000000	0.000000	OCV, Discharge CC - R_DC, OCV, Charge CC -CV - R_DC, OCV	LG25oC 00100S3C4 P1a	3
25.07.2020 22:09:10	3678552550.015	15.260	6.822	23.02	13560	SK05A15219	22	21.6270	29	25.6782	3.263	-0.750	0.0310	-0.750	0.750	0.0370	0.050	26.52	0.73	25.73	26.49	28.39	0.72	25.89	26.37	27.28	0.60	2.999991	4.199936	3.345313	4.192957	3.861207	3.605816	62.948941	62.949554	98.358	95.266531	98.359	94.901833	99.9990	231.876213	239.842799	96.6784	0.000	0.000	62948.947	-0.612	100.0010	1.6423	100.0009	5.0991	0.3662	0.4432	0.4018	0.7047	0.3936	0.5942	0.3747	0.4470	0.000000	0.000000	0	0.000000	0.000000	OCV, Discharge CC - R_DC, OCV, Charge CC -CV - R_DC, OCV	LG25oC 00100S3C4 P1a	3
26.07.2020 01:24:58	3678564298.206	15.396	6.955	23.02	13560	SK05A15219	23	22.6082	30	26.6594	3.198	-0.750	0.0320	-0.750	0.750	0.0370	0.050	26.54	0.51	25.54	26.45	27.89	0.54	25.91	26.50	27.00	0.35	2.999996	4.199707	3.354494	4.192961	3.865649	3.608433	62.793388	62.800344	98.115	95.031118	98.126	94.676886	99.9889	231.356439	239.308128	96.6772	0.000	0.000	62793.394	-6.955	100.0109	1.8853	100.0105	5.3336	0.3618	0.4397	0.4058	0.7047	0.4046	0.5979	0.3625	0.4420	0.000000	0.000000	0	0.000000	0.000000	OCV, Discharge CC - R_DC, OCV, Charge CC -CV - R_DC, OCV	LG25oC 00100S3C4 P1a	3
26.07.2020 04:36:52	3678575812.760	15.529	7.087	23.02	13560	SK05A15219	24	23.5903	31	27.6415	3.165	-0.750	0.0320	-0.750	0.750	0.0370	0.050	26.49	0.65	25.92	26.36	28.07	0.57	25.89	26.47	27.54	0.61	2.999999	4.199710	3.347561	4.192904	3.860778	3.606220	62.859224	62.862453	98.218	95.130754	98.223	94.770521	99.9949	231.562924	239.501497	96.6854	0.000	0.000	62859.230	-3.228	100.0050	1.7825	100.0049	5.2343	0.3700	0.4403	0.3941	0.7047	0.3870	0.5944	0.3657	0.4422	0.000000	0.000000	0	0.000000	0.000000	OCV, Discharge CC - R_DC, OCV, Charge CC -CV - R_DC, OCV	LG25oC 00100S3C4 P1a	3
26.07.2020 07:46:45	3678587205.248	15.661	7.224	23.02	13560	SK05A15219	25	24.5715	32	28.6227	3.290	-0.750	0.0320	-0.750	0.750	0.0370	0.050	26.53	0.56	25.44	26.36	27.84	0.51	25.95	26.64	27.54	0.56	2.999997	4.199798	3.353975	4.192596	3.862799	3.606696	62.796267	62.807544	98.119	95.035475	98.137	94.687741	99.9820	231.349132	239.326060	96.6669	0.000	0.001	62796.272	-11.277	100.0176	1.8808	100.0170	5.3293	0.3558	0.4317	0.4069	0.7053	0.3988	0.5960	0.3611	0.4387	0.000000	0.000000	0	0.000000	0.000000	OCV, Discharge CC - R_DC, OCV, Charge CC -CV - R_DC, OCV	LG25oC 00100S3C4 P1a	3
26.07.2020 11:04:09	3678599049.013	15.798	7.359	23.02	13560	SK05A15219	26	25.5531	33	29.6043	3.244	-0.750	0.0310	-0.750	0.750	0.0370	0.050	26.43	0.64	25.99	26.30	27.91	0.53	25.89	26.42	27.43	0.63	2.999997	4.199941	3.350234	4.192886	3.862393	3.605572	62.823347	62.817606	98.161	95.076458	98.153	94.702910	100.0091	231.431719	239.341649	96.6951	0.001	0.000	62823.353	0.000	100.0000	1.8385	100.0000	5.2884	0.3671	0.4424	0.3980	0.7076	0.4006	0.5957	0.3599	0.4403	0.000000	0.000000	0	0.000000	0.000000	OCV, Discharge CC - R_DC, OCV, Charge CC -CV - R_DC, OCV	LG25oC 00100S3C4 P1a	3
26.07.2020 14:18:48	3678610728.693	15.933	7.494	23.02	13560	SK05A15219	27	26.5345	34	30.5857	3.242	-0.750	0.0310	-0.750	0.750	0.0370	0.050	26.49	0.56	25.44	26.37	28.02	0.57	25.98	26.42	27.00	0.34	3.000000	4.199791	3.349984	4.192984	3.862396	3.606299	62.804829	62.813085	98.133	95.048433	98.145	94.696094	99.9869	231.367015	239.325648	96.6746	0.000	0.000	62804.835	-8.255	100.0129	1.8674	100.0124	5.3163	0.3535	0.4407	0.4002	0.7061	0.3944	0.5953	0.3630	0.4424	0.000000	0.000000	0	0.000000	0.000000	OCV, Discharge CC - R_DC, OCV, Charge CC -CV - R_DC, OCV	LG25oC 00100S3C4 P1a	3
26.07.2020 17:33:21	3678622401.277	16.068	7.626	23.02	13560	SK05A15219	28	27.5170	35	31.5682	3.151	-0.750	0.0310	-0.750	0.750	0.0360	0.050	26.52	0.68	25.85	26.53	28.15	0.56	25.99	26.41	27.40	0.68	2.999997	4.199953	3.340533	4.193149	3.858430	3.606308	62.884621	62.895225	98.257	95.169190	98.274	94.819927	99.9831	231.654748	239.589892	96.6880	0.000	0.000	62884.626	-10.604	100.0166	1.7428	100.0160	5.1961	0.3673	0.4358	0.3990	0.6962	0.3951	0.5913	0.3725	0.4387	0.000000	0.000000	0	0.000000	0.000000	OCV, Discharge CC - R_DC, OCV, Charge CC -CV - R_DC, OCV	LG25oC 00100S3C4 P1a	3
26.07.2020 20:42:24	3678633744.086	16.200	7.764	23.02	13560	SK05A15219	29	28.4973	36	32.5485	3.319	-0.750	0.0310	-0.750	0.750	0.0380	0.050	26.49	0.53	25.74	26.28	27.59	0.49	25.89	26.59	27.14	0.49	2.999997	4.199648	3.353738	4.190664	3.862974	3.606737	62.735314	62.732329	98.024	94.943229	98.019	94.574348	100.0048	231.130724	239.019206	96.6996	0.000	0.001	62735.319	0.000	100.0000	1.9761	100.0000	5.4211	0.3764	0.4396	0.4022	0.7048	0.3951	0.5912	0.3684	0.4399	0.000000	0.000000	0	0.000000	0.000000	OCV, Discharge CC - R_DC, OCV, Charge CC -CV - R_DC, OCV	LG25oC 00100S3C4 P1a	3
27.07.2020 00:01:31	3678645691.013	16.338	7.896	23.02	13560	SK05A15219	30	29.4792	37	33.5304	3.160	-0.750	0.0310	-0.750	0.750	0.0370	0.050	26.44	0.68	25.95	26.35	28.22	0.69	25.89	26.36	27.26	0.50	2.999980	4.200041	3.340763	4.192867	3.858071	3.604292	62.846647	62.858769	98.198	95.111720	98.217	94.764967	99.9807	231.475023	239.445376	96.6713	0.001	0.000	62846.654	-12.120	100.0189	1.8021	100.0183	5.2533	0.3750	0.4437	0.3926	0.7018	0.3998	0.5941	0.3632	0.4411	0.000000	0.000000	0	0.000000	0.000000	OCV, Discharge CC - R_DC, OCV, Charge CC -CV - R_DC, OCV	LG25oC 00100S3C4 P1a	3
27.07.2020 03:11:07	3678657067.050	16.470	8.028	23.02	13560	SK05A15219	31	30.4609	38	34.5121	3.188	-0.750	0.0320	-0.750	0.750	0.0370	0.050	26.57	0.69	25.46	26.50	28.35	0.65	25.99	26.45	27.24	0.60	2.999984	4.199742	3.343088	4.193040	3.860956	3.604545	62.826756	62.842246	98.167	95.081617	98.191	94.740057	99.9754	231.436383	239.400120	96.6735	0.000	0.000	62826.762	-15.489	100.0242	1.8332	100.0234	5.2833	0.3528	0.4305	0.3986	0.6993	0.3967	0.5894	0.3557	0.4362	0.000000	0.000000	0	0.000000	0.000000	OCV, Discharge CC - R_DC, OCV, Charge CC -CV - R_DC, OCV	LG25oC 00100S3C4 P1a	3
27.07.2020 06:22:25	3678668545.619	16.602	8.383	23.02	13560	SK05A15219	32	31.4429	39	35.4941	8.520	-0.750	0.0360	-0.750	0.750	0.0360	0.751	25.43	0.86	25.90	26.36	28.06	0.57	25.89	26.08	27.22	0.53	2.999999	3.756744	3.340420	3.692672	3.605658	3.530202	62.847854	31.507665	98.200	95.113547	49.231	47.500498	199.4685	231.501455	114.738887	201.7637	0.000	31340.195	62847.860	0.000	100.0000	1.8002	100.0000	5.2515			0.4055	0.7024	0.3995	0.5909	0.3600	0.4412	0.000000	0.000000	0	0.000000	0.000000	OCV, Discharge CC - R_DC, OCV, Charge CC, OCV	LG25oC 00100S3C4 P1a	3
27.07.2020 15:01:00	3678699660.005	16.963	8.429	23.02	13592	SK05A15219	0	0.0000	40	35.4941	1.103				0.750	0.2200	0.050	25.84	0.54					24.98	26.05	26.70	0.44		4.200054		4.190000	3.998136			31.326332			48.947	47.227123	0.0000		124.666176	0.0000	31340.195	0.000	31340.195	0.000	100.0000	51.0309	100.0000	52.7520									0.000000	0.000000	0	0.000000	0.000000	OCV, Charge CC-CV, OCV	LG25oC charact P1a	2
27.07.2020 16:07:11	3678703631.903	17.008	8.696	23.02	13592	SK05A15219	1	0.9806	41	36.4747	6.393	-0.750	0.0590	-0.750	0.750	0.0610	0.050	25.70	0.88	25.02	26.24	27.97	0.65	25.89	26.36	27.08	0.43	2.999985	4.199977	3.343983	4.183678	3.792434	3.685727	62.760413	62.774423	98.063	94.981214	98.085	94.637808	99.9777	231.136878	239.146915	96.6506	0.000	0.003	62760.418	-14.010	100.0219	1.9368	100.0211	5.3833	0.3617	0.4382	0.3889	0.6975	0.3940	0.5239	0.3714	0.4729	0.000000	0.000000	0	0.000000	0.000000	OCV, Discharge CC - R_DC, OCV, Charge CC -CV - R_DC, OCV	LG25oC charact P1a	2
27.07.2020 22:30:48	3678726648.235	17.275	9.058	23.02	13592	SK05A15219	2	1.9869	42	37.4810	8.702	-0.250	0.0130	-0.250	0.240	0.0210	0.050	25.06	0.24	24.70	25.00	25.67	0.25	25.38	25.10	25.51	0.22	2.999997	4.200056	3.153831	4.190765	3.761738	3.692487	64.402849	64.474063	100.629	97.466866	100.741	97.200161	99.8895	238.563385	242.915346	98.2084	0.003	0.000	64402.854	-71.211	100.1113	-0.6295	100.1074	2.9072	0.3665	0.4856	0.4411	0.7668	0.4301	0.5800	0.3781	0.5169	0.000000	0.000000	0	0.000000	0.000000	OCV, Discharge CC - R_DC, OCV, Charge CC -CV - R_DC, OCV	LG25oC charact P1a	2
28.07.2020 07:12:56	3678757976.491	17.637	10.785	23.02	13592	SK05A15219	3	3.0083	43	38.5024	41.445	-0.050	0.0020	-0.050	0.050	0.0020	0.043	24.93	0.24	24.96	24.89	25.52	0.21	25.14	24.98	25.64	0.26	3.000000	4.199319	3.033445	4.193367	3.751481	3.711208	65.366928	65.624111	102.136	98.925898	102.538	98.933956	99.6081	242.992553	245.877058	98.8269	0.000	0.000	65366.928	-257.183	100.4018	-2.1358	100.3919	0.3919	0.2619	0.4524	0.4481	0.8023	0.4382	0.6430	0.3134	0.5156	0.000000	0.000000	0	0.000000	0.000000	OCV, Discharge CC - R_DC, OCV, Charge - pulses, OCV	LG25oC charact P1a	2
30.07.2020 00:39:37	3678907177.665	19.364	11.520	23.02	13592	SK05A15219	4	4.0295	44	39.5236	17.631	-0.200	0.7170	-0.050				25.16	0.25	25.19	25.15	26.09	0.24					2.999998		3.046074			3.741873	65.355808		102.118	98.909069			0.0000	240.688137		0.0000	0.000	65355.814	65355.814	0.000	100.0000	-2.1185	100.0000	0.4088	0.3758	0.4939	0.5089	0.8073	0.4123	0.5709	0.3852	0.5341	0.000000	0.000000	0	0.000000	0.000000	OCV, Discharge - HPPC, OCV	LG25oC charact P1a	2
30.07.2020 18:17:29	3678970649.364	20.099	11.809	23.02	13592	SK05A15219	5	4.0295	45	39.5236	6.932				0.750	0.0280	0.751	25.25	0.43					25.28	25.72	26.92	0.58		3.747748		3.682916	3.472745			32.679671			51.062	49.267397	0.0000		118.284177	0.0000	65355.814	32676.143	65355.814	32676.138	48.9435	-2.1185	50.2071	0.4088	0.3645	0.4455					0.3645	0.4455	0.000000	0.000000	0	0.000000	0.000000	OCV, Charge CC, OCV	LG25oC charact P1a	2
31.07.2020 11:05:00	3679031100.005	20.799	11.856	23.02	13610	SK05A15219	0	0.0000	46	39.5236	1.126				0.750	0.2130	0.050	26.08	0.51					25.07	26.19	26.95	0.49		4.199599		4.190089	3.990686			32.481705			50.753	48.968946	0.0000		129.012070	0.0000	32676.143	-0.001	32676.143	-0.001	100.0000	48.9435	100.0000	50.2071									0.000000	0.000000	0	0.000000	0.000000	OCV, Charge CC-CV, OCV	LG25oC 00100S3C4 P1a	2
31.07.2020 12:12:34	3679035154.519	20.846	11.998	23.02	13610	SK05A15219	1	0.9830	47	40.5066	3.431	-0.750	0.0590	-0.750	0.750	0.0270	0.051	26.68	0.81	25.73	26.60	28.38	0.71	25.89	26.74	27.99	0.76	2.999996	4.199825	3.324918	4.189926	3.860709	3.674449	62.911652	62.911995	98.299	95.210098	98.300	94.845209	99.9995	231.660023	239.541879	96.7096	-0.001	0.000	62911.657	-0.343	100.0005	1.7005	100.0005	4.1333	0.3591	0.4338	0.3943	0.6886	0.3927	0.5172	0.3591	0.4338	0.000000	0.000000	0	0.000000	0.000000	OCV, Discharge CC - R_DC, OCV, Charge - pulses, OCV	LG25oC 00100S3C4 P1a	2
31.07.2020 15:38:26	3679047506.333	20.988	12.138	23.02	13610	SK05A15219	2	1.9649	48	41.4885	3.352	-0.750	0.0230	-0.750	0.750	0.1700	0.050	26.63	0.67	25.40	26.55	28.25	0.63	25.91	26.56	27.46	0.65	2.999997	4.199571	3.331294	4.191891	3.813737	3.610301	62.841726	62.864711	98.190	95.104273	98.226	94.773925	99.9634	231.422800	239.406009	96.6654	0.000	0.000	62841.731	-22.985	100.0359	1.8098	100.0350	4.2399			0.3939	0.6845	0.3939	0.6845			0.000000	0.000000	0	0.000000	0.000000	OCV, Discharge CC, OCV, Charge CC-CV, OCV	LG25oC 00100S3C4 P1a	2
31.07.2020 18:59:33	3679059573.017	21.128	12.272	23.02	13610	SK05A15219	3	2.9463	49	42.4699	3.204	-0.750	0.0320	-0.750	0.750	0.0370	0.050	26.71	0.61	25.96	26.61	27.97	0.53	25.89	26.77	27.80	0.64	2.999999	4.199735	3.331191	4.191660	3.854663	3.607393	62.812988	62.817554	98.145	95.060781	98.152	94.702832	99.9927	231.382319	239.196059	96.7333	0.000	0.001	62812.993	-4.566	100.0071	1.8547	100.0070	4.2837	0.3546	0.4325	0.3955	0.6893	0.3917	0.5835	0.3610	0.4324	0.000000	0.000000	0	0.000000	0.000000	OCV, Discharge CC - R_DC, OCV, Charge CC -CV - R_DC, OCV	LG25oC 00100S3C4 P1a	2
31.07.2020 22:11:46	3679071106.013	21.262	12.414	23.02	13610	SK05A15219	4	3.9286	50	43.4522	3.407	-0.750	0.0320	-0.750	0.750	0.0370	0.050	26.64	0.78	25.98	26.57	28.50	0.70	25.95	26.58	27.83	0.74	2.999995	4.200079	3.331419	4.193117	3.856152	3.604714	62.866966	62.868363	98.230	95.142471	98.232	94.779431	99.9978	231.532235	239.407743	96.7104	0.001	0.000	62866.973	-1.395	100.0022	1.7704	100.0021	4.2014	0.3704	0.4350	0.3940	0.6880	0.3855	0.5821	0.3673	0.4341	0.000000	0.000000	0	0.000000	0.000000	OCV, Discharge CC - R_DC, OCV, Charge CC -CV - R_DC, OCV	LG25oC 00100S3C4 P1a	2
01.08.2020 01:36:12	3679083372.134	21.404	12.554	23.02	13610	SK05A15219	5	4.9107	51	44.4343	3.370	-0.750	0.0310	-0.750	0.750	0.0370	0.050	26.71	0.69	25.28	26.69	28.31	0.68	25.91	26.55	27.24	0.58	2.999992	4.199708	3.331267	4.191478	3.854897	3.608276	62.848403	62.847734	98.201	95.114378	98.200	94.748331	100.0011	231.512210	239.331306	96.7329	0.000	0.001	62848.408	0.000	100.0000	1.7994	100.0000	4.2297	0.3526	0.4304	0.3973	0.6875	0.3864	0.5776	0.3604	0.4370	0.000000	0.000000	0	0.000000	0.000000	OCV, Discharge CC - R_DC, OCV, Charge CC -CV - R_DC, OCV	LG25oC 00100S3C4 P1a	2
01.08.2020 04:58:24	3679095504.013	21.544	12.688	23.02	13610	SK05A15219	6	5.8923	52	45.4159	3.212	-0.750	0.0320	-0.750	0.750	0.0370	0.050	26.71	0.59	25.99	26.59	27.95	0.48	25.90	26.79	27.81	0.64	2.999993	4.199659	3.329397	4.191877	3.854754	3.605526	62.822725	62.813260	98.161	95.075517	98.146	94.696358	100.0151	231.400095	239.158970	96.7558	0.001	0.000	62822.732	0.000	100.0000	1.8395	100.0000	4.2688	0.3607	0.4297	0.3924	0.6848	0.3902	0.5809	0.3626	0.4286	0.000000	0.000000	0	0.000000	0.000000	OCV, Discharge CC - R_DC, OCV, Charge CC -CV - R_DC, OCV	LG25oC 00100S3C4 P1a	2
01.08.2020 08:11:07	3679107067.013	21.678	12.827	23.02	13610	SK05A15219	7	6.8741	53	46.3977	3.342	-0.750	0.0320	-0.750	0.750	0.0370	0.050	26.71	0.77	25.99	26.63	28.65	0.73	25.89	26.53	27.46	0.59	2.999997	4.199774	3.330086	4.192884	3.854284	3.604544	62.836554	62.840571	98.182	95.096445	98.188	94.737532	99.9936	231.424759	239.291051	96.7127	0.000	0.001	62836.559	-4.017	100.0063	1.8179	100.0061	4.2478	0.3518	0.4282	0.3939	0.6849	0.3842	0.5773	0.3493	0.4329	0.000000	0.000000	0	0.000000	0.000000	OCV, Discharge CC - R_DC, OCV, Charge CC -CV - R_DC, OCV	LG25oC 00100S3C4 P1a	2
01.08.2020 11:31:36	3679119096.586	21.817	12.962	23.02	13610	SK05A15219	8	7.8567	54	47.3803	3.238	-0.750	0.0310	-0.750	0.750	0.0370	0.050	26.73	0.64	25.76	26.70	28.35	0.64	25.89	26.64	27.46	0.56	2.999995	4.199495	3.322140	4.192361	3.852557	3.606401	62.886760	62.892488	98.261	95.172427	98.270	94.815801	99.9909	231.621513	239.443175	96.7334	0.001	0.000	62886.767	-5.726	100.0089	1.7394	100.0087	4.1712	0.3622	0.4319	0.3950	0.6840	0.3857	0.5740	0.3624	0.4330	0.000000	0.000000	0	0.000000	0.000000	OCV, Discharge CC - R_DC, OCV, Charge CC -CV - R_DC, OCV	LG25oC 00100S3C4 P1a	2
01.08.2020 14:45:55	3679130755.013	21.952	13.097	23.02	13610	SK05A15219	9	8.8382	55	48.3618	3.234	-0.750	0.0310	-0.750	0.750	0.0370	0.050	26.75	0.73	25.99	26.64	28.25	0.58	25.95	26.76	28.01	0.79	3.000000	4.199770	3.328009	4.192721	3.855832	3.606339	62.815845	62.821895	98.150	95.065105	98.159	94.709376	99.9904	231.368180	239.191453	96.7293	0.000	0.000	62815.851	-6.049	100.0095	1.8502	100.0092	4.2793	0.3628	0.4288	0.3891	0.6842	0.3871	0.5773	0.3648	0.4326	0.000000	0.000000	0	0.000000	0.000000	OCV, Discharge CC - R_DC, OCV, Charge CC -CV - R_DC, OCV	LG25oC 00100S3C4 P1a	2
01.08.2020 17:59:57	3679142397.290	22.087	13.233	23.02	13610	SK05A15219	10	9.8187	56	49.3423	3.277	-0.750	0.0310	-0.750	0.750	0.0370	0.050	26.57	0.54	25.67	26.49	27.95	0.53	25.93	26.55	27.26	0.48	2.999987	4.199867	3.333120	4.192601	3.856807	3.606460	62.750162	62.749505	98.047	94.965700	98.046	94.600242	100.0010	231.139607	238.958844	96.7278	0.000	0.001	62750.167	0.000	100.0000	1.9529	100.0000	4.3794	0.3546	0.4303	0.3986	0.6881	0.3927	0.5790	0.3626	0.4355	0.000000	0.000000	0	0.000000	0.000000	OCV, Discharge CC - R_DC, OCV, Charge CC -CV - R_DC, OCV	LG25oC 00100S3C4 P1a	2
01.08.2020 21:16:35	3679154195.013	22.223	13.368	23.02	13610	SK05A15219	11	10.8004	57	50.3240	3.233	-0.750	0.0320	-0.750	0.750	0.0370	0.050	26.67	0.73	25.97	26.59	28.35	0.67	25.89	26.60	27.71	0.71	2.999984	4.199792	3.324730	4.193065	3.850618	3.605028	62.832860	62.823704	98.176	95.090855	98.162	94.712103	100.0146	231.407975	239.186083	96.7481	0.001	0.000	62832.867	0.000	100.0000	1.8236	100.0000	4.2534	0.3674	0.4335	0.3891	0.6771	0.3906	0.5787	0.3653	0.4331	0.000000	0.000000	0	0.000000	0.000000	OCV, Discharge CC - R_DC, OCV, Charge CC -CV - R_DC, OCV	LG25oC 00100S3C4 P1a	2
02.08.2020 00:30:34	3679165834.634	22.358	13.506	23.02	13610	SK05A15219	12	11.7808	58	51.3044	3.312	-0.750	0.0310	-0.750	0.750	0.0360	0.050	26.58	0.66	25.73	26.49	28.31	0.65	25.96	26.52	27.35	0.56	2.999979	4.200172	3.332016	4.193346	3.855386	3.606649	62.741807	62.778650	98.034	94.953056	98.092	94.644181	99.9413	231.080283	239.068717	96.6585	0.000	0.000	62741.813	-36.842	100.0576	1.9659	100.0561	4.3921	0.3544	0.4302	0.3921	0.6828	0.3964	0.5825	0.3519	0.4315	0.000000	0.000000	0	0.000000	0.000000	OCV, Discharge CC - R_DC, OCV, Charge CC -CV - R_DC, OCV	LG25oC 00100S3C4 P1a	2
02.08.2020 03:49:17	3679177757.744	22.496	13.640	23.02	13610	SK05A15219	13	12.7628	59	52.2864	3.204	-0.750	0.0310	-0.750	0.750	0.0370	0.050	26.68	0.68	25.83	26.68	28.33	0.59	25.99	26.54	27.46	0.68	2.999995	4.200584	3.322280	4.193810	3.850725	3.608314	62.850562	62.862838	98.204	95.117645	98.223	94.771101	99.9805	231.494839	239.343728	96.7207	0.000	0.000	62850.568	-12.275	100.0192	1.7960	100.0187	4.2264	0.3642	0.4300	0.3943	0.6829	0.3879	0.5749	0.3661	0.4342	0.000000	0.000000	0	0.000000	0.000000	OCV, Discharge CC - R_DC, OCV, Charge CC -CV - R_DC, OCV	LG25oC 00100S3C4 P1a	2
02.08.2020 07:01:31	3679189291.998	22.630	13.776	23.02	13610	SK05A15219	14	13.7430	60	53.2666	3.275	-0.750	0.0310	-0.750	0.750	0.0360	0.050	26.67	0.61	25.95	26.53	28.07	0.51	25.95	26.73	27.71	0.61	2.999999	4.200781	3.333969	4.194034	3.858034	3.605463	62.732092	62.743843	98.019	94.938353	98.037	94.591706	99.9813	231.086785	238.940061	96.7133	0.000	0.000	62732.097	-11.751	100.0184	1.9811	100.0179	4.4069	0.3714	0.4358	0.3952	0.6867	0.3838	0.5786	0.3681	0.4349	0.000000	0.000000	0	0.000000	0.000000	OCV, Discharge CC - R_DC, OCV, Charge CC -CV - R_DC, OCV	LG25oC 00100S3C4 P1a	2
02.08.2020 10:18:00	3679201080.951	22.766	13.910	23.02	13610	SK05A15219	15	14.7253	61	54.2489	3.218	-0.750	0.0310	-0.750	0.750	0.0370	0.050	26.69	0.75	25.62	26.52	28.51	0.74	25.91	26.65	27.74	0.59	3.000000	4.200683	3.320902	4.194193	3.853562	3.605870	62.867209	62.860109	98.230	95.142839	98.219	94.766987	100.0113	231.537265	239.318524	96.7486	0.000	0.000	62867.214	0.000	100.0000	1.7700	100.0000	4.2010	0.3565	0.4336	0.3890	0.6796	0.3876	0.5784	0.3608	0.4345	0.000000	0.000000	0	0.000000	0.000000	OCV, Discharge CC - R_DC, OCV, Charge CC -CV - R_DC, OCV	LG25oC 00100S3C4 P1a	2
02.08.2020 13:31:05	3679212665.869	22.900	14.048	23.02	13610	SK05A15219	16	15.7071	62	55.2307	3.303	-0.750	0.0310	-0.750	0.750	0.0370	0.050	26.72	0.72	25.93	26.71	28.41	0.62	25.89	26.57	27.51	0.71	2.999991	4.200634	3.323117	4.193175	3.851542	3.606467	62.837727	62.853535	98.184	95.098221	98.209	94.757076	99.9748	231.451929	239.329259	96.7086	0.000	0.000	62837.733	-15.807	100.0247	1.8160	100.0241	4.2460	0.3561	0.4299	0.3912	0.6791	0.3863	0.5750	0.3584	0.4328	0.000000	0.000000	0	0.000000	0.000000	OCV, Discharge CC - R_DC, OCV, Charge CC -CV - R_DC, OCV	LG25oC 00100S3C4 P1a	2
02.08.2020 16:49:16	3679224556.013	23.038	14.180	23.02	13610	SK05A15219	17	16.6880	63	56.2116	3.182	-0.750	0.0320	-0.750	0.750	0.0360	0.050	26.72	0.60	25.97	26.57	28.06	0.52	25.97	26.76	27.81	0.60	2.999999	4.200810	3.326485	4.194182	3.855599	3.606327	62.776995	62.769362	98.089	95.006309	98.077	94.630178	100.0122	231.243382	238.990336	96.7585	0.000	0.001	62777.000	0.000	100.0000	1.9109	100.0000	4.3385	0.3508	0.4305	0.3898	0.6804	0.3866	0.5746	0.3593	0.4318	0.000000	0.000000	0	0.000000	0.000000	OCV, Discharge CC - R_DC, OCV, Charge CC -CV - R_DC, OCV	LG25oC 00100S3C4 P1a	2
02.08.2020 20:00:12	3679236012.665	23.170	14.321	23.02	13610	SK05A15219	18	17.6697	64	57.1933	3.366	-0.750	0.0320	-0.750	0.750	0.0370	0.050	26.66	0.72	25.95	26.55	28.43	0.67	25.97	26.58	27.52	0.63	2.999994	4.200862	3.324469	4.193793	3.852883	3.606438	62.830528	62.820259	98.173	95.087326	98.157	94.706910	100.0163	231.406788	239.194965	96.7440	0.001	0.001	62830.534	0.000	100.0000	1.8273	100.0000	4.2569	0.3600	0.4306	0.3901	0.6758	0.3886	0.5756	0.3636	0.4330	0.000000	0.000000	0	0.000000	0.000000	OCV, Discharge CC - R_DC, OCV, Charge CC -CV - R_DC, OCV	LG25oC 00100S3C4 P1a	2
02.08.2020 23:22:09	3679248129.486	23.311	14.457	23.02	13610	SK05A15219	19	18.6506	65	58.1742	3.282	-0.750	0.0310	-0.750	0.750	0.0370	0.050	26.67	0.58	25.67	26.66	28.09	0.55	25.97	26.59	27.35	0.54	2.999997	4.200818	3.325136	4.193555	3.853156	3.606538	62.777120	62.791595	98.089	95.006498	98.112	94.663696	99.9769	231.242611	239.092790	96.7167	0.001	0.000	62777.127	-14.473	100.0226	1.9107	100.0221	4.3383	0.3591	0.4309	0.3879	0.6748	0.3834	0.5702	0.3643	0.4345	0.000000	0.000000	0	0.000000	0.000000	OCV, Discharge CC - R_DC, OCV, Charge CC -CV - R_DC, OCV	LG25oC 00100S3C4 P1a	2
03.08.2020 02:39:06	3679259946.013	23.447	14.591	23.02	13610	SK05A15219	20	19.6322	66	59.1558	3.217	-0.750	0.0310	-0.750	0.750	0.0360	0.050	26.68	0.71	25.99	26.61	28.39	0.64	25.93	26.60	27.71	0.67	2.999976	4.200667	3.320880	4.193828	3.852047	3.606288	62.819137	62.806774	98.155	95.070087	98.136	94.686580	100.0197	231.364973	239.113116	96.7596	0.000	0.000	62819.142	0.000	100.0000	1.8451	100.0000	4.2743	0.3706	0.4337	0.3950	0.6798	0.3910	0.5778	0.3646	0.4357	0.000000	0.000000	0	0.000000	0.000000	OCV, Discharge CC - R_DC, OCV, Charge CC -CV - R_DC, OCV	LG25oC 00100S3C4 P1a	2
03.08.2020 05:52:07	3679271527.136	23.581	14.729	23.02	13610	SK05A15219	21	20.6127	67	60.1363	3.301	-0.750	0.0320	-0.750	0.750	0.0370	0.050	26.68	0.62	25.73	26.59	28.12	0.57	25.92	26.64	27.43	0.59	2.999994	4.200704	3.326735	4.193886	3.853530	3.606180	62.752985	62.759659	98.052	94.969973	98.062	94.615550	99.9894	231.141888	238.972304	96.7233	0.000	0.000	62752.990	-6.674	100.0104	1.9485	100.0102	4.3751	0.3710	0.4267	0.3908	0.6776	0.3760	0.5714	0.3683	0.4327	0.000000	0.000000	0	0.000000	0.000000	OCV, Discharge CC - R_DC, OCV, Charge CC -CV - R_DC, OCV	LG25oC 00100S3C4 P1a	2
03.08.2020 09:10:10	3679283410.013	23.719	14.863	23.02	13610	SK05A15219	22	21.5935	68	61.1171	3.220	-0.750	0.0310	-0.750	0.750	0.0360	0.050	26.71	0.64	25.94	26.56	28.31	0.60	25.89	26.75	27.75	0.57	2.999995	4.199681	3.322913	4.193056	3.853602	3.607561	62.773785	62.707820	98.084	95.001451	97.981	94.537398	100.1052	231.207649	238.707784	96.8580	0.000	0.000	62773.791	0.000	100.0000	1.9160	100.0000	4.3434	0.3700	0.4296	0.3886	0.6810	0.3871	0.5807	0.3701	0.4295	0.000000	0.000000	0	0.000000	0.000000	OCV, Discharge CC - R_DC, OCV, Charge CC -CV - R_DC, OCV	LG25oC 00100S3C4 P1a	2
