Repository: ife-bat/MachineLearning

# In this thesis, ML models were made for two different datasets. The code for the MIT data models can be found in SeversonReproduced.ipynb and NewModelMIT.ipynb. For the IFE data, it can be found in IFE_ML.ipynb.

File: data/IFE/interim/Cell_ID_SK05A15532/Cell_ID_SK05A15532_Lot_523.txt (part 1 of 23)
Date and Time	Time stamp	Total time (days)	Total test time (days)	Position	Tasks	CellUnit	Cycle - actual	Cycle - normalized	Cycle - total	Cycle - total - normalized	Cycle length (h)	Current_dch (C)	Current_dch std dev (C)	Current_dch_end (C)	Current_cha (C)	Current_cha std dev (C)	Current_cha_end (C)	Temp avg (°C)	Temp std dev (°C)	Temp dch start (°C)	Temp dch avg (°C)	Temp dch max (°C)	Temp dch std dev (°C)	Temp cha start (°C)	Temp cha avg (°C)	Temp cha max (°C)	Temp cha std dev (°C)	Voltage EoD (V)	Voltage EoC (V)	Voltage EoD ocv (V)	Voltage EoC ocv (V)	Voltage charge avg (V)	Voltage discharge avg (V)	Ah_dch (Ah)	Ah_cha (Ah)	Ah_dch (nominal) (%)	Ah_dch (C20 first) (%)	Ah_cha (nominal) (%)	Ah_cha (C20 first) (%)	CE (%)	Wh_dch (Wh)	Wh_cha (Wh)	Efficiency (%)	Ah_balance start (mAh)	Ah_balance end (mAh)	Ah_balance max (mAh)	Ah_balance min (mAh)	SoC - max (nom) (%)	SoC - min (nom) (%)	SoC - max (C20 last) (%)	SoC - min (C20 last) (%)	R_DC 0ms EoC (mOhm)	R_DC 50ms EoC (mOhm)	R_DC 0ms EoD (mOhm)	R_DC 50ms EoD (mOhm)	R_DC 0ms SoC50 dch (mOhm)	R_DC 50ms Soc50 dch (mOhm)	R_DC 0ms SoC50 cha (mOhm)	R_DC 50ms Soc50 cha (mOhm)	Shunt voltage dch (µV)	Shunt voltage cha (µV)	CE Shunt 	Ah_cha slippage (Ah)	Ah_dch slippage (Ah)	Cycle type	TestRegime	TestRegime version
26.11.2020 14:38:00	3689242680.002	0.000	0.289	22.08	14255	SK05A15532	0	0.0000	0	0.0000	6.930	0.000	0.0000	0.000	0.000	0.0000	0.000	23.97	1.23	20.58	23.97	24.99	1.23	20.58	23.97	24.99	1.23	3.602030	3.602030	3.602040	3.602040	3.601940	3.601940	0.000000	0.000000	0.000	0.000000		0.000000	0.0000	0.000000	0.000000	0.0000	31540.670	31540.670	31540.670	31540.670	50.7177	50.7177	52.4029	52.4029									0.000000	0.000000	0	0.000000	0.000000	OCV	OCV generic long S	7
26.11.2020 21:35:00	3689267700.005	0.290	0.351	22.08	14267	SK05A15532	0	0.0000	1	0.0000	1.499				0.750	0.0000	0.050	25.76	0.45					24.87	25.90	26.22	0.38		4.200109		4.188395	3.951673			48.800778			76.251	73.643830	0.0000		190.302298	0.0000	31540.670	0.000	31540.670	-17260.121	126.9689	50.7177	126.0467	52.4029									0.000000	0.000000	0	0.000000	0.000000	OCV, Charge CC-CV, OCV	LG25oC charact P1s	1
26.11.2020 23:04:56	3689273096.847	0.352	0.612	22.08	14267	SK05A15532	1	0.9583	2	0.9583	6.254	-0.750	0.0000	-0.750	0.750	0.0000	0.050	25.41	0.57	25.15	25.79	26.64	0.31	25.90	26.00	26.30	0.24	2.999988	4.200283	3.448873	4.179233	3.816557	3.687365	61.331109	61.367613	95.830	93.024166	95.887	92.608075	99.9405	226.023362	235.200660	96.0981	0.000	0.000	61331.122	-36.504	100.0570	4.1701	100.0551	7.4470	0.4177	0.5535	0.4498	0.7853	0.4912	0.6401	0.4236	0.6036	0.000000	0.000000	0	0.000000	0.000000	OCV, Discharge CC - R_DC, OCV, Charge CC -CV - R_DC, OCV	LG25oC charact P1s	1
27.11.2020 05:20:10	3689295610.363	0.613	0.971	22.08	14267	SK05A15532	2	1.9601	3	1.9601	8.619	-0.250	0.0000	-0.250	0.250	0.0000	0.050	24.99	0.16	24.87	24.98	25.58	0.15	25.31	24.98	25.31	0.11	2.999950	4.200238	3.250867	4.188724	3.776179	3.691793	64.112357	64.316787	100.176	97.242633	100.495	97.058587	99.6822	237.670628	243.038484	97.7914	0.000	0.000	64112.361	-204.430	100.3194	-0.1756	100.3085	3.2499	0.2577	0.5893	0.4203	0.8154	0.4456	0.6616	0.0923	0.5964	0.000000	0.000000	0	0.000000	0.000000	OCV, Discharge CC - R_DC, OCV, Charge CC -CV - R_DC, OCV	LG25oC charact P1s	1
27.11.2020 13:57:19	3689326639.834	0.972	2.713	22.08	14267	SK05A15532	3	2.9902	4	2.9902	41.815	-0.050	0.0000	-0.050	0.050	0.0000	0.050	24.83	0.10	24.79	24.80	25.14	0.11	25.04	24.85	25.10	0.09	3.000000	4.200035	3.039578	4.193880	3.748821	3.715153	65.930297	66.265942	103.016	100.000000	103.541	100.000000	99.4935	245.144393	248.489066	98.6540	0.000	0.000	65930.297	-335.645	100.5244	-3.0161	100.5065	0.5065			0.4594	0.8298	0.3986	0.6831			0.000000	0.000000	0	0.000000	0.000000	OCV, Discharge CC - R_DC, OCV, Charge CC  - R_DC, OCV	LG25oC charact P1s	1
29.11.2020 07:46:15	3689477175.006	2.714	3.443	22.08	14267	SK05A15532	4	4.0209	5	4.0209	17.521	-0.200	0.7370	-0.050				24.91	0.11	24.80	24.91	25.28	0.11					2.999971		3.038678			3.742854	65.960662		103.064	100.046056			0.0000	242.604524		0.0000	0.000	65960.675	65960.675	0.000	100.0000	-3.0636	100.0000	0.4607	0.4245	0.5886	0.3598	0.9072	0.4818	0.6463	0.4196	0.6341	0.000000	0.000000	0	0.000000	0.000000	OCV, Discharge - HPPC, OCV	LG25oC charact P1s	1
30.11.2020 01:17:32	3689540252.295	3.444	3.732	22.08	14267	SK05A15532	5	4.0209	6	4.0209	6.938				0.750	0.0000	0.750	24.92	0.29					24.79	25.30	26.10	0.46		3.759000		3.685632	3.447878			32.981017			51.533	49.770691	0.0000		119.752869	0.0000	65960.675	32979.645	65960.675	32979.645	48.4693	-3.0636	50.2314	0.4607									0.000000	0.000000	0	0.000000	0.000000	OCV, Charge CC, OCV	LG25oC charact P1s	1
11.12.2020 15:04:00	3690540240.002	15.018	6.980	22.06	14399	SK05A15532	0	0.0000	7	4.0209	77.940	0.000	0.0000	0.000	0.000	0.0000	0.000	22.74	5.96	25.08	22.74	25.78	5.96	25.08	22.74	25.78	5.96	3.681551	3.681551	3.679837	3.679837	3.681277	3.681277	0.000000	0.000000	0.000	0.000000		0.000000	0.0000	0.000000	0.000000	0.0000	32979.645	32979.645	32979.645	32979.645	48.4693	48.4693	50.2314	50.2314									0.000000	0.000000	0	0.000000	0.000000	OCV	OCV generic long S	7
14.12.2020 21:14:00	3690821640.005	18.275	7.411	22.06	14429	SK05A15532	0	0.0000	8	4.0209	10.348				0.050	0.0000	0.050	5.52	0.05					5.54	5.53	5.68	0.05		4.200360		4.185940	3.932609			32.206812			50.323	48.602360	0.0000		126.664786	0.0000	32979.645	0.000	32979.645	0.000	100.0000	48.4693	100.0000	50.2314									0.000000	0.000000	0	0.000000	0.000000	OCV, Charge CC-CV, OCV	LG05oC 10090S2C5P1s	1
15.12.2020 07:34:52	3690858892.109	18.706	8.197	22.06	14429	SK05A15532	1	0.8692	9	4.8901	18.857	-0.400	0.0000	-0.400	0.050	0.0000	0.050	5.70	0.35	5.45	6.34	7.25	0.38	5.99	5.57	5.99	0.06	2.999959	4.093378	3.488454	4.080619	3.761294	3.668140	55.625956	50.063003	86.916	84.370856	78.223	75.548617	111.1119	204.209265	188.410891	108.3851	0.000	5562.960	55625.963	0.000	100.0000	13.0844	100.0000	16.0565			0.4374	1.4719	0.4575	1.4329			0.000000	0.000000	0	0.000000	0.000000	OCV, Discharge CC - R_DC, OCV, Charge CC, OCV	LG05oC 10090S2C5P1s	1
16.12.2020 02:26:17	3690926777.140	19.492	8.388	22.06	14429	SK05A15532	2	1.5645	10	5.5854	4.585	-0.400	0.0000	-0.400	0.400	0.0000	0.050	6.40	0.33	5.50	6.24	6.74	0.31	5.99	6.59	6.89	0.29	3.424453	4.079915	3.562870	4.063494	3.854863	3.715554	44.501013	43.562442	69.533	67.497061	68.066	65.738810	102.1545	163.368710	167.315841	97.6409	5562.960	6501.532	50063.980	5562.960	91.3079	21.7750	91.6051	24.4499			0.4261	1.4875	0.4261	1.4875			0.000000	0.000000	0	0.000000	0.000000	OCV, Discharge CC, OCV, Charge CC-CV, OCV	LG05oC 10090S2C5P1s	1
16.12.2020 07:01:21	3690943281.390	19.683	8.576	22.06	14429	SK05A15532	3	2.2462	11	6.2671	4.523	-0.400	0.0000	-0.400	0.400	0.0000	0.050	6.43	0.28	5.97	6.33	6.67	0.17	6.00	6.59	6.88	0.30	3.424418	4.080293	3.559558	4.062223	3.871106	3.687743	43.626878	43.620734	68.167	66.171214	68.157	65.826777	100.0141	160.018515	167.487739	95.5404	6501.532	6507.677	50128.417	6501.532	89.8414	21.6743	90.1887	24.3527	0.4413	1.2621	0.4703	1.4631	0.4589	1.4173	0.4409	1.3057	0.000000	0.000000	0	0.000000	0.000000	OCV, Discharge CC - R_DC, OCV, Charge CC -CV - R_DC, OCV	LG05oC 10090S2C5P1s	1
16.12.2020 11:32:43	3690959563.019	19.871	8.763	22.06	14429	SK05A15532	4	2.9275	12	6.9484	4.474	-0.400	0.0000	-0.400	0.400	0.0000	0.050	6.43	0.27	5.99	6.34	6.66	0.16	5.99	6.58	6.87	0.29	3.424466	4.080136	3.559423	4.063673	3.869732	3.688401	43.608796	43.620997	68.139	66.143788	68.158	65.827174	99.9720	159.956414	167.469802	95.5136	6507.677	6495.477	50116.480	6495.477	89.8508	21.6930	90.1979	24.3707	0.4303	1.2792	0.4543	1.4558	0.4622	1.4225	0.4072	1.3029	0.000000	0.000000	0	0.000000	0.000000	OCV, Discharge CC - R_DC, OCV, Charge CC -CV - R_DC, OCV	LG05oC 10090S2C5P1s	1
16.12.2020 16:01:09	3690975669.019	20.058	8.951	22.06	14429	SK05A15532	5	3.6088	13	7.6297	4.510	-0.400	0.0000	-0.400	0.400	0.0000	0.050	6.43	0.26	5.99	6.33	6.68	0.16	5.99	6.58	6.86	0.28	3.424441	4.080246	3.560108	4.063439	3.869665	3.688207	43.601708	43.585853	68.128	66.133037	68.103	65.774139	100.0364	159.947085	167.319378	95.5939	6495.477	6511.333	50097.192	6495.477	89.8508	21.7231	90.1979	24.3998	0.4783	1.2631	0.4443	1.4567	0.4426	1.3473	0.4593	1.2937	0.000000	0.000000	0	0.000000	0.000000	OCV, Discharge CC - R_DC, OCV, Charge CC -CV - R_DC, OCV	LG05oC 10090S2C5P1s	1
16.12.2020 20:31:46	3690991906.018	20.246	9.137	22.06	14429	SK05A15532	6	4.2900	14	8.3109	4.486	-0.400	0.0000	-0.400	0.400	0.0000	0.050	6.43	0.26	6.00	6.36	6.70	0.17	6.00	6.56	6.84	0.27	3.424487	4.080104	3.559282	4.062760	3.870095	3.688869	43.597612	43.591026	68.121	66.126825	68.111	65.781946	100.0151	159.933049	167.320233	95.5850	6511.333	6517.920	50108.952	6511.333	89.8260	21.7048	90.1739	24.3820	0.4163	1.2572	0.4253	1.4461	0.4309	1.4062	0.4150	1.2916	0.000000	0.000000	0	0.000000	0.000000	OCV, Discharge CC - R_DC, OCV, Charge CC -CV - R_DC, OCV	LG05oC 10090S2C5P1s	1
17.12.2020 01:00:56	3691008056.018	20.433	9.320	22.06	14429	SK05A15532	7	4.9700	15	8.9909	4.390	-0.400	0.0000	-0.400	0.400	0.0000	0.050	6.40	0.26	6.00	6.30	6.59	0.14	6.00	6.55	6.85	0.29	3.424436	4.080050	3.557970	4.063117	3.869711	3.689258	43.520519	43.518984	68.001	66.009894	67.998	65.673229	100.0035	159.648387	167.032479	95.5792	6517.920	6519.456	50038.446	6517.920	89.8157	21.8149	90.1640	24.4884	0.4204	1.2409	0.4808	1.4632	0.4847	1.4127	0.4420	1.2629	0.000000	0.000000	0	0.000000	0.000000	OCV, Discharge CC - R_DC, OCV, Charge CC -CV - R_DC, OCV	LG05oC 10090S2C5P1s	1
17.12.2020 05:24:20	3691023860.020	20.616	9.506	22.06	14429	SK05A15532	8	5.6498	16	9.6707	4.451	-0.400	0.0000	-0.400	0.400	0.0000	0.050	6.41	0.27	6.00	6.29	6.63	0.14	6.00	6.57	6.87	0.29	3.424452	4.080115	3.558524	4.063671	3.870055	3.688064	43.506638	43.582460	67.979	65.988840	68.098	65.769019	99.8260	159.593739	167.284682	95.4025	6519.456	6443.635	50026.101	6443.635	89.9318	21.8342	90.2761	24.5071	0.4662	1.2516	0.4409	1.4359	0.4304	1.3757	0.4431	1.2869	0.000000	0.000000	0	0.000000	0.000000	OCV, Discharge CC - R_DC, OCV, Charge CC -CV - R_DC, OCV	LG05oC 10090S2C5P1s	1
17.12.2020 09:51:22	3691039882.020	20.801	9.689	22.06	14429	SK05A15532	9	6.3320	17	10.3529	4.395	-0.400	0.0000	-0.400	0.400	0.0000	0.050	6.41	0.25	5.99	6.34	6.71	0.17	6.00	6.51	6.80	0.27	3.424462	4.080113	3.557032	4.064153	3.869824	3.688345	43.656030	43.607556	68.213	66.215431	68.137	65.806891	100.1112	160.156489	167.356977	95.6975	6443.635	6492.110	50099.672	6443.635	89.9318	21.7193	90.2761	24.3960	0.4272	1.2312	0.4704	1.4522	0.4533	1.3896	0.4206	1.2705	0.000000	0.000000	0	0.000000	0.000000	OCV, Discharge CC - R_DC, OCV, Charge CC -CV - R_DC, OCV	LG05oC 10090S2C5P1s	1
17.12.2020 14:15:03	3691055703.020	20.984	9.874	22.06	14429	SK05A15532	10	7.0123	18	11.0332	4.452	-0.400	0.0000	-0.400	0.400	0.0000	0.050	6.43	0.26	5.99	6.35	6.68	0.16	6.00	6.57	6.85	0.28	3.424439	4.080484	3.558034	4.062120	3.868579	3.688981	43.544462	43.521372	68.038	66.046209	68.002	65.676833	100.0531	159.746476	167.015140	95.6479	6492.110	6515.201	50036.579	6492.110	89.8561	21.8178	90.2029	24.4913	0.4738	1.2405	0.4192	1.3821	0.4393	1.3664	0.4657	1.2805	0.000000	0.000000	0	0.000000	0.000000	OCV, Discharge CC - R_DC, OCV, Charge CC -CV - R_DC, OCV	LG05oC 10090S2C5P1s	1
17.12.2020 18:42:10	3691071730.019	21.170	10.065	22.06	14429	SK05A15532	11	7.6927	19	11.7136	4.575	-0.400	0.0000	-0.400	0.400	0.0000	0.050	6.44	0.28	5.99	6.33	6.70	0.17	5.99	6.61	6.93	0.30	3.424446	4.080226	3.558490	4.062190	3.869382	3.686263	43.544648	43.614899	68.039	66.046491	68.148	65.817972	99.8389	159.721454	167.376221	95.4266	6515.201	6444.951	50059.856	6444.951	89.9298	21.7815	90.2741	24.4561	0.4141	1.2503	0.4824	1.4425	0.4736	1.3939	0.4116	1.2774	0.000000	0.000000	0	0.000000	0.000000	OCV, Discharge CC - R_DC, OCV, Charge CC -CV - R_DC, OCV	LG05oC 10090S2C5P1s	1
17.12.2020 23:16:40	3691088200.018	21.360	10.250	22.06	14429	SK05A15532	12	8.3735	20	12.3944	4.436	-0.400	0.0000	-0.400	0.400	0.0000	0.050	6.40	0.25	5.99	6.30	6.63	0.13	5.99	6.55	6.84	0.28	3.424436	4.080094	3.557541	4.064302	3.868900	3.687942	43.570855	43.540782	68.079	66.086241	68.032	65.706124	100.0691	159.831093	167.083421	95.6595	6444.951	6475.025	50015.813	6444.951	89.9298	21.8503	90.2741	24.5226	0.4350	1.2001	0.4306	1.4242	0.4560	1.3848	0.4049	1.2458	0.000000	0.000000	0	0.000000	0.000000	OCV, Discharge CC - R_DC, OCV, Charge CC -CV - R_DC, OCV	LG05oC 10090S2C5P1s	1
18.12.2020 03:42:51	3691104171.019	21.545	10.437	22.06	14429	SK05A15532	13	9.0540	21	13.0749	4.486	-0.400	0.0000	-0.400	0.400	0.0000	0.050	6.42	0.26	6.00	6.35	6.66	0.16	5.99	6.55	6.83	0.28	3.424471	4.079930	3.557358	4.062462	3.868080	3.690474	43.550807	43.557167	68.048	66.055833	68.058	65.730850	99.9854	159.759644	167.140277	95.5842	6475.025	6468.666	50025.839	6468.666	89.8927	21.8346	90.2383	24.5075	0.3706	1.2427	0.4758	1.4396	0.4502	1.3937	0.4041	1.2768	0.000000	0.000000	0	0.000000	0.000000	OCV, Discharge CC - R_DC, OCV, Charge CC -CV - R_DC, OCV	LG05oC 10090S2C5P1s	1
18.12.2020 08:11:59	3691120319.020	21.732	10.625	22.06	14429	SK05A15532	14	9.7338	22	13.7547	4.518	-0.400	0.0000	-0.400	0.400	0.0000	0.050	6.43	0.29	5.99	6.29	6.62	0.14	5.99	6.63	6.99	0.31	3.424456	4.080199	3.557691	4.062839	3.868525	3.687569	43.509551	43.528192	67.984	65.993258	68.013	65.687125	99.9572	159.596059	167.016836	95.5569	6468.666	6450.026	49978.224	6450.026	89.9218	21.9090	90.2665	24.5793	0.4427	1.2347	0.4322	1.4207	0.4551	1.3938	0.4551	1.2671	0.000000	0.000000	0	0.000000	0.000000	OCV, Discharge CC - R_DC, OCV, Charge CC -CV - R_DC, OCV	LG05oC 10090S2C5P1s	1
18.12.2020 12:43:04	3691136584.018	21.920	10.815	22.06	14429	SK05A15532	15	10.4145	23	14.4354	4.561	-0.400	0.0000	-0.400	0.400	0.0000	0.050	6.43	0.26	5.99	6.35	6.70	0.16	6.00	6.57	6.86	0.29	3.424450	4.080083	3.557697	4.063050	3.868678	3.687432	43.563808	43.590606	68.068	66.075552	68.110	65.781312	99.9385	159.794412	167.268368	95.5318	6450.026	6423.229	50013.841	6423.229	89.9637	21.8534	90.3069	24.5256	0.4437	1.2068	0.4395	1.4243	0.4372	1.3844	0.4403	1.2491	0.000000	0.000000	0	0.000000	0.000000	OCV, Discharge CC - R_DC, OCV, Charge CC -CV - R_DC, OCV	LG05oC 10090S2C5P1s	1
18.12.2020 17:16:44	3691153004.020	22.110	11.007	22.06	14429	SK05A15532	16	11.0957	24	15.1166	4.603	-0.400	0.0000	-0.400	0.400	0.0000	0.050	6.46	0.28	5.99	6.37	6.68	0.17	5.99	6.62	6.91	0.30	3.424436	4.079848	3.557041	4.061231	3.867768	3.689880	43.594016	43.561315	68.116	66.121371	68.065	65.737110	100.0751	159.914428	167.127776	95.6839	6423.229	6455.931	50017.252	6423.229	89.9637	21.8480	90.3069	24.5204	0.4826	1.2237	0.5046	1.3948	0.4591	1.3167	0.4720	1.2649	0.000000	0.000000	0	0.000000	0.000000	OCV, Discharge CC - R_DC, OCV, Charge CC -CV - R_DC, OCV	LG05oC 10090S2C5P1s	1
18.12.2020 21:52:53	3691169573.020	22.302	11.193	22.06	14429	SK05A15532	17	11.7762	25	15.7971	4.464	-0.400	0.0000	-0.400	0.400	0.0000	0.050	6.43	0.26	6.00	6.35	6.71	0.16	5.99	6.56	6.86	0.29	3.424444	4.080079	3.556682	4.064594	3.869210	3.687913	43.553641	43.629726	68.053	66.060132	68.171	65.840347	99.8256	159.738725	167.411008	95.4171	6455.931	6379.847	50009.579	6379.847	90.0315	21.8600	90.3724	24.5320	0.4293	1.2501	0.4435	1.4382	0.4479	1.3893	0.4253	1.2768	0.000000	0.000000	0	0.000000	0.000000	OCV, Discharge CC - R_DC, OCV, Charge CC -CV - R_DC, OCV	LG05oC 10090S2C5P1s	1
19.12.2020 02:20:44	3691185644.019	22.488	11.380	22.06	14429	SK05A15532	18	12.4577	26	16.4786	4.496	-0.400	0.0000	-0.400	0.400	0.0000	0.050	6.41	0.25	6.00	6.32	6.68	0.16	5.99	6.54	6.82	0.27	3.424402	4.080027	3.556818	4.064041	3.869293	3.687407	43.614572	43.601709	68.148	66.152549	68.128	65.798067	100.0295	159.990016	167.301521	95.6297	6379.847	6392.711	49994.426	6379.847	90.0315	21.8837	90.3724	24.5549	0.4721	1.2502	0.4182	1.4180	0.4303	1.3901	0.4522	1.2674	0.000000	0.000000	0	0.000000	0.000000	OCV, Discharge CC - R_DC, OCV, Charge CC -CV - R_DC, OCV	LG05oC 10090S2C5P1s	1
19.12.2020 06:50:29	3691201829.019	22.675	11.566	22.06	14429	SK05A15532	19	13.1381	27	17.1590	4.447	-0.400	0.0000	-0.400	0.400	0.0000	0.050	6.42	0.25	5.99	6.34	6.65	0.16	6.00	6.55	6.81	0.28	3.424445	4.080084	3.555815	4.062750	3.868010	3.688342	43.547706	43.547171	68.043	66.051130	68.042	65.715765	100.0012	159.748701	167.086593	95.6083	6392.711	6393.247	49940.424	6392.711	90.0114	21.9681	90.3529	24.6364	0.4314	1.2435	0.4367	1.4272	0.4386	1.3825	0.4372	1.2659	0.000000	0.000000	0	0.000000	0.000000	OCV, Discharge CC - R_DC, OCV, Charge CC -CV - R_DC, OCV	LG05oC 10090S2C5P1s	1
19.12.2020 11:17:19	3691217839.018	22.861	11.750	22.06	14429	SK05A15532	20	13.8180	28	17.8389	4.418	-0.400	0.0000	-0.400	0.400	0.0000	0.050	6.42	0.26	6.00	6.33	6.62	0.15	5.99	6.57	6.87	0.29	3.424480	4.079951	3.556202	4.063841	3.868030	3.687418	43.513551	43.503078	67.990	65.999325	67.974	65.649226	100.0241	159.617084	166.907173	95.6322	6393.247	6403.721	49906.805	6393.247	90.0106	22.0206	90.3521	24.6871	0.4275	1.2306	0.4388	1.4414	0.4533	1.3895	0.4208	1.2736	0.000000	0.000000	0	0.000000	0.000000	OCV, Discharge CC - R_DC, OCV, Charge CC -CV - R_DC, OCV	LG05oC 10090S2C5P1s	1
19.12.2020 15:42:22	3691233742.018	23.045	11.935	22.06	14429	SK05A15532	21	14.4979	29	18.5188	4.451	-0.400	0.0000	-0.400	0.400	0.0000	0.050	6.39	0.24	5.99	6.29	6.66	0.15	6.00	6.52	6.78	0.26	3.424446	4.080125	3.555982	4.062408	3.868483	3.688555	43.514957	43.508536	67.992	66.001458	67.982	65.657462	100.0148	159.606030	166.930872	95.6121	6403.721	6410.143	49918.685	6403.721	89.9942	22.0021	90.3363	24.6692	0.4228	1.2357	0.4499	1.4171	0.4464	1.3804	0.4416	1.2585	0.000000	0.000000	0	0.000000	0.000000	OCV, Discharge CC - R_DC, OCV, Charge CC -CV - R_DC, OCV	LG05oC 10090S2C5P1s	1
19.12.2020 20:09:26	3691249766.020	23.230	12.122	22.06	14429	SK05A15532	22	15.1780	30	19.1989	4.481	-0.400	0.0000	-0.400	0.400	0.0000	0.050	6.44	0.26	5.99	6.38	6.70	0.17	6.00	6.56	6.86	0.29	3.424437	4.079964	3.556170	4.064791	3.867798	3.688083	43.521393	43.592965	68.002	66.011219	68.114	65.784872	99.8358	159.636500	167.259408	95.4425	6410.143	6338.572	49931.543	6338.572	90.0960	21.9820	90.4346	24.6498	0.4404	1.2458	0.4381	1.4242	0.4549	1.3778	0.4338	1.2597	0.000000	0.000000	0	0.000000	0.000000	OCV, Discharge CC - R_DC, OCV, Charge CC -CV - R_DC, OCV	LG05oC 10090S2C5P1s	1
20.12.2020 00:38:19	3691265899.019	23.417	12.305	22.06	14429	SK05A15532	23	15.8582	31	19.8791	4.403	-0.400	0.0000	-0.400	0.400	0.0000	0.050	6.41	0.27	5.99	6.30	6.63	0.14	5.98	6.57	6.87	0.29	3.424436	4.079984	3.555396	4.062656	3.867669	3.688544	43.537339	43.526877	68.027	66.035406	68.011	65.685140	100.0240	159.702350	166.996158	95.6323	6338.572	6349.035	49875.918	6338.572	90.0960	22.0689	90.4346	24.7337	0.4240	1.2426	0.4124	1.4253	0.4410	1.3893	0.4358	1.2731	0.000000	0.000000	0	0.000000	0.000000	OCV, Discharge CC - R_DC, OCV, Charge CC -CV - R_DC, OCV	LG05oC 10090S2C5P1s	1
20.12.2020 05:02:31	3691281751.020	23.600	12.488	22.06	14429	SK05A15532	24	16.5381	32	20.5590	4.375	-0.400	0.0000	-0.400	0.400	0.0000	0.050	6.39	0.25	5.99	6.28	6.61	0.14	5.99	6.54	6.82	0.27	3.424446	4.080123	3.555990	4.063686	3.867831	3.687860	43.514173	43.493132	67.991	66.000268	67.958	65.634217	100.0484	159.608296	166.864290	95.6516	6349.035	6370.077	49863.215	6349.035	90.0796	22.0887	90.4189	24.7529	0.4227	1.2470	0.4356	1.4224	0.4519	1.3734	0.4018	1.2679	0.000000	0.000000	0	0.000000	0.000000	OCV, Discharge CC - R_DC, OCV, Charge CC -CV - R_DC, OCV	LG05oC 10090S2C5P1s	1
20.12.2020 09:25:02	3691297502.019	23.783	12.672	22.06	14429	SK05A15532	25	17.2178	33	21.2387	4.421	-0.400	0.0000	-0.400	0.400	0.0000	0.050	6.41	0.25	5.99	6.33	6.66	0.16	6.00	6.54	6.80	0.26	3.424398	4.079878	3.555178	4.063814	3.867538	3.687232	43.498611	43.495567	67.967	65.976665	67.962	65.637891	100.0070	159.553430	166.867083	95.6171	6370.077	6373.122	49868.695	6370.077	90.0468	22.0802	90.3871	24.7446	0.4512	1.2456	0.4606	1.4313	0.4323	1.3922	0.4256	1.2675	0.000000	0.000000	0	0.000000	0.000000	OCV, Discharge CC - R_DC, OCV, Charge CC -CV - R_DC, OCV	LG05oC 10090S2C5P1s	1
20.12.2020 13:50:19	3691313419.020	23.967	12.855	22.06	14429	SK05A15532	26	17.8969	34	21.9178	4.401	-0.400	0.0000	-0.400	0.400	0.0000	0.050	6.41	0.27	6.00	6.30	6.64	0.14	6.00	6.56	6.86	0.29	3.424456	4.080112	3.554932	4.063996	3.868003	3.687451	43.464246	43.519948	67.913	65.924541	68.000	65.674684	99.8720	159.412371	166.966272	95.4758	6373.122	6317.421	49837.375	6317.421	90.1290	22.1291	90.4666	24.7919	0.4495	1.2479	0.4481	1.4266	0.4717	1.3820	0.4332	1.2722	0.000000	0.000000	0	0.000000	0.000000	OCV, Discharge CC - R_DC, OCV, Charge CC -CV - R_DC, OCV	LG05oC 10090S2C5P1s	1
20.12.2020 18:14:22	3691329262.018	24.150	13.042	22.06	14429	SK05A15532	27	18.5767	35	22.5976	4.485	-0.400	0.0000	-0.400	0.400	0.0000	0.050	6.40	0.27	5.99	6.29	6.65	0.15	5.99	6.57	6.86	0.29	3.424410	4.080068	3.556038	4.063386	3.868962	3.688300	43.505448	43.531202	67.977	65.987035	68.018	65.691667	99.9408	159.575663	167.018140	95.5439	6317.421	6291.668	49822.876	6291.668	90.1693	22.1518	90.5054	24.8138	0.4271	1.2347	0.4033	1.4127	0.4495	1.3777	0.4066	1.2631	0.000000	0.000000	0	0.000000	0.000000	OCV, Discharge CC - R_DC, OCV, Charge CC -CV - R_DC, OCV	LG05oC 10090S2C5P1s	1
20.12.2020 22:43:27	3691345407.019	24.337	13.227	22.06	14429	SK05A15532	28	19.2570	36	23.2779	4.430	-0.400	0.0000	-0.400	0.400	0.0000	0.050	6.41	0.25	6.00	6.34	6.66	0.16	5.99	6.53	6.80	0.27	3.424422	4.080171	3.554827	4.062907	3.867823	3.688981	43.539216	43.506249	68.030	66.038252	67.979	65.654011	100.0758	159.707342	166.909690	95.6849	6291.668	6324.636	49830.891	6291.668	90.1693	22.1392	90.5054	24.8017	0.4485	1.2408	0.3984	1.4121	0.4345	1.3754	0.4413	1.2615	0.000000	0.000000	0	0.000000	0.000000	OCV, Discharge CC - R_DC, OCV, Charge CC -CV - R_DC, OCV	LG05oC 10090S2C5P1s	1
21.12.2020 03:09:14	3691361354.019	24.522	13.410	22.06	14429	SK05A15532	29	19.9360	37	23.9569	4.397	-0.400	0.0000	-0.400	0.400	0.0000	0.050	6.41	0.28	5.99	6.30	6.61	0.14	5.99	6.59	6.90	0.30	3.424474	4.080378	3.554847	4.063181	3.867618	3.687725	43.458780	43.449276	67.904	65.916251	67.889	65.568035	100.0219	159.394292	166.675418	95.6316	6324.636	6334.141	49783.423	6324.636	90.1178	22.2134	90.4557	24.8733	0.4240	1.1655	0.4033	1.4183	0.4454	1.3654	0.4186	1.2127	0.000000	0.000000	0	0.000000	0.000000	OCV, Discharge CC - R_DC, OCV, Charge CC -CV - R_DC, OCV	LG05oC 10090S2C5P1s	1
21.12.2020 07:33:04	3691377184.019	24.705	13.597	22.06	14429	SK05A15532	30	20.6150	38	24.6359	4.494	-0.400	0.0000	-0.400	0.400	0.0000	0.050	6.39	0.26	6.00	6.29	6.62	0.14	6.00	6.55	6.84	0.28	3.424441	4.079979	3.555254	4.062886	3.868488	3.688122	43.450278	43.508440	67.891	65.903355	67.982	65.657318	99.8663	159.353983	166.922937	95.4656	6334.141	6275.980	49784.426	6275.980	90.1938	22.2118	90.5291	24.8718	0.4212	1.2406	0.4238	1.4129	0.4541	1.3777	0.4085	1.2437	0.000000	0.000000	0	0.000000	0.000000	OCV, Discharge CC - R_DC, OCV, Charge CC -CV - R_DC, OCV	LG05oC 10090S2C5P1s	1
21.12.2020 12:02:43	3691393363.020	24.892	13.782	22.06	14429	SK05A15532	31	21.2945	39	25.3154	4.430	-0.400	0.0000	-0.400	0.400	0.0000	0.050	6.40	0.25	5.99	6.31	6.64	0.15	6.00	6.53	6.79	0.27	3.424432	4.080153	3.554751	4.063542	3.868266	3.687838	43.493765	43.524249	67.959	65.969315	68.007	65.681175	99.9300	159.526133	166.988354	95.5313	6275.980	6245.497	49769.752	6245.497	90.2414	22.2348	90.5751	24.8939	0.4923	1.2275	0.4349	1.4256	0.4481	1.3743	0.4709	1.2611	0.000000	0.000000	0	0.000000	0.000000	OCV, Discharge CC - R_DC, OCV, Charge CC -CV - R_DC, OCV	LG05oC 10090S2C5P1s	1
21.12.2020 16:28:31	3691409311.018	25.077	13.967	22.06	14429	SK05A15532	32	21.9739	40	25.9948	4.451	-0.400	0.0000	-0.400	0.400	0.0000	0.050	6.41	0.27	5.99	6.30	6.60	0.14	5.99	6.58	6.89	0.30	3.424432	4.080250	3.554499	4.062528	3.867960	3.687259	43.479500	43.483868	67.937	65.947678	67.944	65.620237	99.9900	159.486182	166.823230	95.6019	6245.497	6241.130	49725.004	6241.130	90.2482	22.3047	90.5817	24.9614	0.3942	1.2309	0.4038	1.4259	0.4097	1.3754	0.4083	1.2739	0.000000	0.000000	0	0.000000	0.000000	OCV, Discharge CC - R_DC, OCV, Charge CC -CV - R_DC, OCV	LG05oC 10090S2C5P1s	1
21.12.2020 20:55:35	3691425335.019	25.262	14.152	22.06	14429	SK05A15532	33	22.6543	41	26.6752	4.439	-0.400	0.0000	-0.400	0.400	0.0000	0.050	6.42	0.26	6.00	6.33	6.68	0.15	5.99	6.55	6.89	0.29	3.424399	4.080029	3.555487	4.064222	3.866998	3.687517	43.542290	43.476905	68.035	66.042915	67.933	65.609729	100.1504	159.700080	166.782119	95.7537	6241.130	6306.516	49783.427	6241.130	90.2482	22.2134	90.5817	24.8733	0.4461	1.2321	0.4250	1.4104	0.4380	1.3731	0.4214	1.2643	0.000000	0.000000	0	0.000000	0.000000	OCV, Discharge CC - R_DC, OCV, Charge CC -CV - R_DC, OCV	LG05oC 10090S2C5P1s	1
22.12.2020 01:21:57	3691441317.019	25.447	14.335	22.06	14429	SK05A15532	34	23.3327	42	27.3536	4.380	-0.400	0.0000	-0.400	0.400	0.0000	0.050	6.39	0.25	6.00	6.30	6.62	0.15	5.99	6.51	6.80	0.27	3.424419	4.080266	3.554332	4.063967	3.868575	3.688416	43.419953	43.476287	67.844	65.857360	67.932	65.608796	99.8704	159.245390	166.794835	95.4738	6306.516	6250.183	49726.476	6250.183	90.2341	22.3024	90.5680	24.9592	0.4590	1.2541	0.4618	1.4039	0.4477	1.3646	0.4342	1.2664	0.000000	0.000000	0	0.000000	0.000000	OCV, Discharge CC - R_DC, OCV, Charge CC -CV - R_DC, OCV	LG05oC 10090S2C5P1s	1
22.12.2020 05:44:45	3691457085.019	25.630	14.516	22.06	14429	SK05A15532	35	24.0114	43	28.0323	4.366	-0.400	0.0000	-0.400	0.400	0.0000	0.050	6.40	0.26	5.99	6.29	6.59	0.14	5.99	6.55	6.85	0.29	3.424460	4.079995	3.553675	4.063976	3.867436	3.688394	43.439101	43.456633	67.874	65.886403	67.901	65.579137	99.9597	159.326491	166.712440	95.5696	6250.183	6232.652	49689.291	6232.652	90.2615	22.3605	90.5945	25.0153	0.4498	1.2184	0.4377	1.4112	0.4606	1.3866	0.4423	1.2551	0.000000	0.000000	0	0.000000	0.000000	OCV, Discharge CC - R_DC, OCV, Charge CC -CV - R_DC, OCV	LG05oC 10090S2C5P1s	1
22.12.2020 10:06:41	3691472801.018	25.812	14.701	22.06	14429	SK05A15532	36	24.6907	44	28.7116	4.429	-0.400	0.0000	-0.400	0.400	0.0000	0.050	6.39	0.25	6.00	6.30	6.62	0.14	5.99	6.52	6.81	0.27	3.424486	4.080102	3.555521	4.064954	3.867964	3.688633	43.471145	43.475518	67.924	65.935006	67.930	65.607636	99.9899	159.436127	166.796492	95.5872	6232.652	6228.280	49703.804	6228.280	90.2683	22.3378	90.6011	24.9934	0.4103	1.2270	0.4454	1.4096	0.4253	1.3712	0.4091	1.2566	0.000000	0.000000	0	0.000000	0.000000	OCV, Discharge CC - R_DC, OCV, Charge CC -CV - R_DC, OCV	LG05oC 10090S2C5P1s	1
22.12.2020 14:32:26	3691488746.019	25.996	14.883	22.06	14429	SK05A15532	37	25.3699	45	29.3908	4.366	-0.400	0.0000	-0.400	0.400	0.0000	0.050	6.39	0.25	5.99	6.32	6.65	0.16	5.99	6.52	6.80	0.27	3.424445	4.080001	3.554095	4.063981	3.867563	3.687764	43.473569	43.471947	67.927	65.938682	67.925	65.602247	100.0037	159.451601	166.772368	95.6103	6228.280	6229.903	49701.856	6228.280	90.2683	22.3408	90.6011	24.9964	0.3793	1.2289	0.4497	1.4072	0.4466	1.3665	0.3891	1.2639	0.000000	0.000000	0	0.000000	0.000000	OCV, Discharge CC - R_DC, OCV, Charge CC -CV - R_DC, OCV	LG05oC 10090S2C5P1s	1
22.12.2020 18:54:24	3691504464.020	26.178	15.070	22.06	14429	SK05A15532	38	26.0492	46	30.0701	4.500	-0.400	0.0000	-0.400	0.400	0.0000	0.050	6.43	0.27	5.99	6.32	6.67	0.15	6.00	6.59	6.88	0.30	3.424397	4.080045	3.554641	4.063086	3.867693	3.687488	43.469113	43.460223	67.920	65.931924	67.907	65.584555	100.0205	159.428380	166.714566	95.6295	6229.903	6238.794	49699.023	6229.903	90.2658	22.3453	90.5986	25.0007	0.4215	1.2356	0.4181	1.4125	0.4352	1.3735	0.4071	1.2648	0.000000	0.000000	0	0.000000	0.000000	OCV, Discharge CC - R_DC, OCV, Charge CC -CV - R_DC, OCV	LG05oC 10090S2C5P1s	1
22.12.2020 23:24:23	3691520663.018	26.366	15.252	22.06	14429	SK05A15532	39	26.7277	47	30.7486	4.364	-0.400	0.0000	-0.400	0.400	0.0000	0.050	6.40	0.26	5.99	6.31	6.61	0.15	5.99	6.56	6.85	0.28	3.424477	4.080278	3.553688	4.064291	3.867829	3.687232	43.426359	43.479790	67.854	65.867076	67.937	65.614083	99.8771	159.255297	166.798688	95.4775	6238.794	6185.364	49665.160	6185.364	90.3354	22.3982	90.6658	25.0518	0.4107	1.2218	0.4174	1.3958	0.4120	1.3445	0.4208	1.2642	0.000000	0.000000	0	0.000000	0.000000	OCV, Discharge CC - R_DC, OCV, Charge CC -CV - R_DC, OCV	LG05oC 10090S2C5P1s	1
23.12.2020 03:46:15	3691536375.019	26.547	15.436	22.06	14429	SK05A15532	40	27.4073	48	31.4282	4.412	-0.400	0.0000	-0.400	0.400	0.0000	0.050	6.41	0.25	5.99	6.32	6.69	0.17	5.99	6.53	6.81	0.28	3.424426	4.079679	3.553893	4.063797	3.867493	3.689068	43.495259	43.488292	67.961	65.971581	67.950	65.626913	100.0160	159.528897	166.832643	95.6221	6185.364	6192.332	49680.630	6185.364	90.3354	22.3740	90.6658	25.0284	0.4090	1.2402	0.4719	1.4201	0.4944	1.3814	0.4007	1.2636	0.000000	0.000000	0	0.000000	0.000000	OCV, Discharge CC - R_DC, OCV, Charge CC -CV - R_DC, OCV	LG05oC 10090S2C5P1s	1
23.12.2020 08:10:58	3691552258.020	26.731	15.622	22.06	14429	SK05A15532	41	28.0860	49	32.1069	4.464	-0.400	0.0000	-0.400	0.400	0.0000	0.050	6.39	0.27	6.00	6.28	6.60	0.14	5.99	6.56	6.85	0.29	3.424473	4.080049	3.553665	4.062103	3.867303	3.688677	43.434235	43.430845	67.866	65.879022	67.861	65.540221	100.0078	159.293990	166.605766	95.6113	6192.332	6195.723	49626.574	6192.332	90.3245	22.4585	90.6553	25.1100	0.4242	1.2338	0.3928	1.3627	0.4149	1.3460	0.4181	1.2628	0.000000	0.000000	0	0.000000	0.000000	OCV, Discharge CC - R_DC, OCV, Charge CC -CV - R_DC, OCV	LG05oC 10090S2C5P1s	1
23.12.2020 12:38:47	3691568327.019	26.917	15.807	22.06	14429	SK05A15532	42	28.7645	50	32.7854	4.429	-0.400	0.0000	-0.400	0.400	0.0000	0.050	6.40	0.27	5.99	6.28	6.61	0.14	6.00	6.58	6.87	0.29	3.424423	4.080205	3.554462	4.062517	3.867508	3.687892	43.425877	43.390960	67.853	65.866345	67.798	65.480032	100.0805	159.247739	166.438648	95.6795	6195.723	6230.641	49621.607	6195.723	90.3192	22.4662	90.6502	25.1175	0.3940	1.2250	0.3791	1.4156	0.4113	1.3695	0.3916	1.2616	0.000000	0.000000	0	0.000000	0.000000	OCV, Discharge CC - R_DC, OCV, Charge CC -CV - R_DC, OCV	LG05oC 10090S2C5P1s	1
23.12.2020 17:04:32	3691584272.020	27.102	15.994	22.06	14429	SK05A15532	43	29.4430	51	33.4639	4.493	-0.400	0.0000	-0.400	0.400	0.0000	0.050	6.42	0.26	6.00	6.33	6.71	0.17	6.00	6.56	6.85	0.29	3.424455	4.080056	3.554119	4.064104	3.868191	3.686593	43.422450	43.523023	67.848	65.861147	68.005	65.679324	99.7689	159.229757	166.965124	95.3671	6230.641	6130.069	49653.098	6130.069	90.4218	22.4170	90.7493	25.0700	0.5012	1.2265	0.4257	1.4142	0.4112	1.3709	0.4388	1.2495	0.000000	0.000000	0	0.000000	0.000000	OCV, Discharge CC - R_DC, OCV, Charge CC -CV - R_DC, OCV	LG05oC 10090S2C5P1s	1
23.12.2020 21:34:08	3691600448.019	27.289	16.178	22.06	14429	SK05A15532	44	30.1229	52	34.1438	4.421	-0.400	0.0000	-0.400	0.400	0.0000	0.050	6.42	0.25	6.00	6.36	6.70	0.16	6.00	6.53	6.81	0.28	3.424466	4.080221	3.553564	4.063753	3.867367	3.688313	43.516023	43.483710	67.994	66.003074	67.943	65.619998	100.0743	159.597066	166.805702	95.6784	6130.069	6162.383	49646.099	6130.069	90.4218	22.4280	90.7493	25.0805	0.4013	1.2436	0.3913	1.4136	0.4097	1.3726	0.4253	1.2649	0.000000	0.000000	0	0.000000	0.000000	OCV, Discharge CC - R_DC, OCV, Charge CC -CV - R_DC, OCV	LG05oC 10090S2C5P1s	1
24.12.2020 01:59:24	3691616364.019	27.473	16.362	22.06	14429	SK05A15532	45	30.8012	53	34.8221	4.415	-0.400	0.0000	-0.400	0.400	0.0000	0.050	6.40	0.26	5.99	6.29	6.63	0.14	5.99	6.55	6.84	0.28	3.424438	4.080099	3.553922	4.063820	3.867617	3.687752	43.409714	43.420576	67.828	65.841830	67.845	65.524725	99.9750	159.199262	166.567284	95.5765	6162.383	6151.522	49572.104	6151.522	90.3882	22.5436	90.7169	25.1922	0.4338	1.2385	0.3988	1.4091	0.4088	1.3719	0.4058	1.2626	0.000000	0.000000	0	0.000000	0.000000	OCV, Discharge CC - R_DC, OCV, Charge CC -CV - R_DC, OCV	LG05oC 10090S2C5P1s	1
24.12.2020 06:24:18	3691632258.018	27.657	16.549	22.06	14429	SK05A15532	46	31.4800	54	35.5009	4.488	-0.400	0.0000	-0.400	0.400	0.0000	0.050	6.41	0.26	5.99	6.32	6.69	0.16	5.99	6.56	6.85	0.29	3.424438	4.079902	3.553431	4.063720	3.868260	3.686651	43.446542	43.483904	67.885	65.897689	67.944	65.620291	99.9141	159.328843	166.811854	95.5141	6151.522	6114.161	49598.071	6114.161	90.4466	22.5030	90.7733	25.1530	0.4525	1.2391	0.4036	1.4070	0.4222	1.3788	0.4355	1.2596	0.000000	0.000000	0	0.000000	0.000000	OCV, Discharge CC - R_DC, OCV, Charge CC -CV - R_DC, OCV	LG05oC 10090S2C5P1s	1
24.12.2020 10:53:34	3691648414.020	27.844	16.735	22.06	14429	SK05A15532	47	32.1595	55	36.1804	4.468	-0.400	0.0000	-0.400	0.400	0.0000	0.050	6.43	0.27	5.99	6.33	6.71	0.16	5.99	6.58	6.88	0.30	3.424418	4.080206	3.552818	4.062940	3.867463	3.688145	43.485308	43.493670	67.946	65.956487	67.959	65.635029	99.9808	159.470691	166.841230	95.5823	6114.161	6105.800	49599.476	6105.800	90.4597	22.5008	90.7859	25.1509	0.4579	1.2333	0.4388	1.4276	0.4459	1.3813	0.4097	1.2442	0.000000	0.000000	0	0.000000	0.000000	OCV, Discharge CC - R_DC, OCV, Charge CC -CV - R_DC, OCV	LG05oC 10090S2C5P1s	1
24.12.2020 15:21:38	3691664498.020	28.030	16.921	22.06	14429	SK05A15532	48	32.8382	56	36.8591	4.470	-0.400	0.0000	-0.400	0.400	0.0000	0.050	6.41	0.26	5.99	6.31	6.63	0.15	6.00	6.57	6.86	0.28	3.424417	4.080014	3.553967	4.061678	3.868097	3.687297	43.438591	43.424869	67.873	65.885629	67.851	65.531203	100.0316	159.302614	166.579102	95.6318	6105.800	6119.523	49544.398	6105.800	90.4597	22.5869	90.7859	25.2340	0.4153	1.2274	0.4190	1.4196	0.4176	1.3747	0.4303	1.2360	0.000000	0.000000	0	0.000000	0.000000	OCV, Discharge CC - R_DC, OCV, Charge CC -CV - R_DC, OCV	LG05oC 10090S2C5P1s	1
24.12.2020 19:49:50	3691680590.020	28.217	17.110	22.06	14429	SK05A15532	49	33.5176	57	37.5385	4.528	-0.400	0.0000	-0.400	0.400	0.0000	0.050	6.44	0.27	5.99	6.37	6.72	0.18	6.00	6.57	6.88	0.29	3.424454	4.079910	3.553890	4.063666	3.867487	3.687316	43.481547	43.493177	67.940	65.950783	67.958	65.634285	99.9733	159.453433	166.837521	95.5741	6119.523	6107.894	49601.077	6107.894	90.4564	22.4983	90.7828	25.1485	0.4728	1.2304	0.4346	1.4026	0.4475	1.3701	0.4306	1.2608	0.000000	0.000000	0	0.000000	0.000000	OCV, Discharge CC - R_DC, OCV, Charge CC -CV - R_DC, OCV	LG05oC 10090S2C5P1s	1
25.12.2020 00:21:32	3691696892.019	28.405	17.294	22.06	14429	SK05A15532	50	34.1960	58	38.2169	4.426	-0.400	0.0000	-0.400	0.400	0.0000	0.050	6.43	0.27	6.00	6.34	6.64	0.15	5.99	6.57	6.87	0.30	3.424451	4.079960	3.552659	4.062065	3.868121	3.686480	43.414925	43.449769	67.836	65.849734	67.890	65.568779	99.9198	159.217891	166.674442	95.5263	6107.894	6073.051	49522.826	6073.051	90.5109	22.6206	90.8353	25.2665	0.4209	1.2349	0.4153	1.4071	0.4180	1.3672	0.4338	1.2433	0.000000	0.000000	0	0.000000	0.000000	OCV, Discharge CC - R_DC, OCV, Charge CC -CV - R_DC, OCV	LG05oC 10090S2C5P1s	1
25.12.2020 04:47:06	3691712826.020	28.590	17.481	22.06	14429	SK05A15532	51	34.8749	59	38.8958	4.468	-0.400	0.0000	-0.400	0.400	0.0000	0.050	6.42	0.26	5.99	6.32	6.66	0.15	5.99	6.57	6.87	0.28	3.424407	4.080154	3.553850	4.063737	3.867794	3.688084	43.452689	43.469867	67.895	65.907012	67.922	65.599108	99.9605	159.350301	166.757724	95.5580	6073.051	6055.874	49525.747	6055.874	90.5377	22.6160	90.8613	25.2621	0.4172	1.2323	0.3969	1.4106	0.4322	1.3557	0.4454	1.2579	0.000000	0.000000	0	0.000000	0.000000	OCV, Discharge CC - R_DC, OCV, Charge CC -CV - R_DC, OCV	LG05oC 10090S2C5P1s	1
25.12.2020 09:15:12	3691728912.018	28.776	17.669	22.06	14429	SK05A15532	52	35.5544	60	39.5753	4.524	-0.400	0.0000	-0.400	0.400	0.0000	0.050	6.42	0.27	5.99	6.34	6.72	0.17	6.00	6.56	6.90	0.29	3.424418	4.080010	3.553770	4.062438	3.867012	3.686419	43.489488	43.438184	67.952	65.962827	67.872	65.551296	100.1181	159.489596	166.620893	95.7200	6055.874	6107.179	49545.369	6055.874	90.5377	22.5854	90.8613	25.2325	0.3788	1.2459	0.4603	1.3741	0.4773	1.3616	0.4062	1.2671	0.000000	0.000000	0	0.000000	0.000000	OCV, Discharge CC - R_DC, OCV, Charge CC -CV - R_DC, OCV	LG05oC 10090S2C5P1s	1
25.12.2020 13:46:39	3691745199.019	28.964	17.854	22.06	14429	SK05A15532	53	36.2327	61	40.2536	4.433	-0.400	0.0000	-0.400	0.400	0.0000	0.050	6.42	0.26	5.99	6.33	6.67	0.15	6.00	6.56	6.86	0.29	3.424493	4.079964	3.553058	4.064876	3.867277	3.687685	43.405560	43.442180	67.821	65.835529	67.878	65.557327	99.9157	159.160170	166.637904	95.5126	6107.179	6070.560	49512.746	6070.560	90.5148	22.6363	90.8391	25.2818	0.4782	1.2355	0.4239	1.4205	0.4226	1.3783	0.4475	1.2269	0.000000	0.000000	0	0.000000	0.000000	OCV, Discharge CC - R_DC, OCV, Charge CC -CV - R_DC, OCV	LG05oC 10090S2C5P1s	1
25.12.2020 18:12:39	3691761159.019	29.149	18.044	22.06	14429	SK05A15532	54	36.9111	62	40.9320	4.552	-0.400	0.0000	-0.400	0.400	0.0000	0.050	6.43	0.28	6.00	6.31	6.67	0.15	5.99	6.60	6.90	0.29	3.424463	4.080228	3.554331	4.062867	3.867546	3.688207	43.420385	43.458163	67.844	65.858015	67.903	65.581446	99.9131	159.222469	166.706184	95.5108	6070.560	6032.783	49490.952	6032.783	90.5738	22.6704	90.8961	25.3146	0.4320	1.2170	0.4468	1.3931	0.4427	1.3644	0.4268	1.2493	0.000000	0.000000	0	0.000000	0.000000	OCV, Discharge CC - R_DC, OCV, Charge CC -CV - R_DC, OCV	LG05oC 10090S2C5P1s	1
25.12.2020 22:45:45	3691777545.019	29.339	18.232	22.06	14429	SK05A15532	55	37.5903	63	41.6112	4.515	-0.400	0.0000	-0.400	0.400	0.0000	0.050	6.41	0.25	6.00	6.33	6.70	0.16	5.99	6.53	6.81	0.28	3.424428	4.080018	3.553728	4.062828	3.867676	3.688401	43.468797	43.458554	67.920	65.931444	67.904	65.582036	100.0236	159.402799	166.712063	95.6156	6032.783	6043.027	49501.587	6032.783	90.5738	22.6538	90.8961	25.2986	0.3649	1.2405	0.4592	1.4240	0.4494	1.3816	0.3854	1.2646	0.000000	0.000000	0	0.000000	0.000000	OCV, Discharge CC - R_DC, OCV, Charge CC -CV - R_DC, OCV	LG05oC 10090S2C5P1s	1
26.12.2020 03:16:40	3691793800.020	29.527	18.419	22.06	14429	SK05A15532	56	38.2685	64	42.2894	4.505	-0.400	0.0000	-0.400	0.400	0.0000	0.050	6.42	0.28	6.00	6.31	6.64	0.14	5.99	6.59	6.89	0.31	3.424441	4.080200	3.552972	4.062684	3.867296	3.686635	43.403232	43.430773	67.818	65.831998	67.861	65.540113	99.9366	159.160797	166.597475	95.5361	6043.027	6015.487	49446.266	6015.487	90.6008	22.7402	90.9222	25.3821	0.4260	1.2250	0.3925	1.4262	0.4259	1.3807	0.4164	1.2573	0.000000	0.000000	0	0.000000	0.000000	OCV, Discharge CC - R_DC, OCV, Charge CC -CV - R_DC, OCV	LG05oC 10090S2C5P1s	1
26.12.2020 07:46:59	3691810019.019	29.715	18.606	22.06	14429	SK05A15532	57	38.9472	65	42.9681	4.474	-0.400	0.0000	-0.400	0.400	0.0000	0.050	6.42	0.27	5.99	6.33	6.64	0.15	5.99	6.58	6.88	0.29	3.424422	4.080032	3.553221	4.062287	3.867608	3.687254	43.435442	43.420597	67.868	65.880853	67.845	65.524756	100.0342	159.275867	166.550903	95.6319	6015.487	6030.333	49450.936	6015.487	90.6008	22.7329	90.9222	25.3750	0.4578	1.2324	0.4515	1.4187	0.4247	1.3637	0.4257	1.2602	0.000000	0.000000	0	0.000000	0.000000	OCV, Discharge CC - R_DC, OCV, Charge CC -CV - R_DC, OCV	LG05oC 10090S2C5P1s	1
26.12.2020 12:15:27	3691826127.020	29.901	18.793	22.06	14429	SK05A15532	58	39.6256	66	43.6465	4.497	-0.400	0.0000	-0.400	0.400	0.0000	0.050	6.43	0.26	5.99	6.36	6.71	0.18	6.00	6.56	6.85	0.29	3.424403	4.080144	3.553540	4.062144	3.867529	3.686422	43.422198	43.412106	67.847	65.860765	67.831	65.511943	100.0232	159.228364	166.516548	95.6231	6030.333	6040.426	49452.538	6030.333	90.5776	22.7304	90.8998	25.3726	0.4357	1.1933	0.3895	1.4007	0.4256	1.3657	0.4332	1.2231	0.000000	0.000000	0	0.000000	0.000000	OCV, Discharge CC - R_DC, OCV, Charge CC -CV - R_DC, OCV	LG05oC 10090S2C5P1s	1
26.12.2020 16:45:18	3691842318.019	30.088	18.982	22.06	14429	SK05A15532	59	40.3036	67	44.3245	4.525	-0.400	0.0000	-0.400	0.400	0.0000	0.050	6.43	0.27	6.00	6.35	6.68	0.16	6.00	6.59	6.88	0.31	3.424415	4.080150	3.552434	4.062224	3.867895	3.686236	43.392625	43.439782	67.801	65.815910	67.875	65.553708	99.8914	159.110588	166.625188	95.4901	6040.426	5993.270	49433.058	5993.270	90.6355	22.7608	90.9557	25.4020	0.4422	1.1759	0.3846	1.4143	0.4379	1.3723	0.4222	1.2219	0.000000	0.000000	0	0.000000	0.000000	OCV, Discharge CC - R_DC, OCV, Charge CC -CV - R_DC, OCV	LG05oC 10090S2C5P1s	1
