Repository: ife-bat/MachineLearning

# In this thesis, ML models were made for two different datasets. The code for the MIT data models can be found in SeversonReproduced.ipynb and NewModelMIT.ipynb. For the IFE data, it can be found in IFE_ML.ipynb.

File: data/IFE/interim/Cell_ID_SK05A15632/Cell_ID_SK05A15632_Lot_576.txt (part 1 of 46)
Date and Time	Time stamp	Total time (days)	Total test time (days)	Position	Tasks	CellUnit	Cycle - actual	Cycle - normalized	Cycle - total	Cycle - total - normalized	Cycle length (h)	Current_dch (C)	Current_dch std dev (C)	Current_dch_end (C)	Current_cha (C)	Current_cha std dev (C)	Current_cha_end (C)	Temp avg (°C)	Temp std dev (°C)	Temp dch start (°C)	Temp dch avg (°C)	Temp dch max (°C)	Temp dch std dev (°C)	Temp cha start (°C)	Temp cha avg (°C)	Temp cha max (°C)	Temp cha std dev (°C)	Voltage EoD (V)	Voltage EoC (V)	Voltage EoD ocv (V)	Voltage EoC ocv (V)	Voltage charge avg (V)	Voltage discharge avg (V)	Ah_dch (Ah)	Ah_cha (Ah)	Ah_dch (nominal) (%)	Ah_dch (C20 first) (%)	Ah_cha (nominal) (%)	Ah_cha (C20 first) (%)	CE (%)	Wh_dch (Wh)	Wh_cha (Wh)	Efficiency (%)	Ah_balance start (mAh)	Ah_balance end (mAh)	Ah_balance max (mAh)	Ah_balance min (mAh)	SoC - max (nom) (%)	SoC - min (nom) (%)	SoC - max (C20 last) (%)	SoC - min (C20 last) (%)	R_DC 0ms EoC (mOhm)	R_DC 50ms EoC (mOhm)	R_DC 0ms EoD (mOhm)	R_DC 50ms EoD (mOhm)	R_DC 0ms SoC50 dch (mOhm)	R_DC 50ms Soc50 dch (mOhm)	R_DC 0ms SoC50 cha (mOhm)	R_DC 50ms Soc50 cha (mOhm)	Shunt voltage dch (µV)	Shunt voltage cha (µV)	CE Shunt 	Ah_cha slippage (Ah)	Ah_dch slippage (Ah)	Cycle type	TestRegime	TestRegime version
18.05.2021 14:13:00	3704184780.002	0.000	0.792	24.18	15672	SK05A15632	0	0.0000	0	0.0000	19.000	0.000	0.0000	0.000	0.000	0.0000	0.000	22.89	1.99	18.90	22.89	24.74	1.99	18.90	22.89	24.74	1.99	3.599243	3.599243	3.599821	3.599821	3.599999	3.599999	0.000000	0.000000	0.000	0.000000		0.000000	0.0000	0.000000	0.000000	0.0000	48682.115	48682.071	48682.115	48682.071	23.9343	23.9342	26.3658	26.3657									0.000000	0.000000	0	0.000000	0.000000	OCV	OCV generic long HP	8
19.05.2021 09:17:00	3704253420.005	0.794	0.854	24.18	15699	SK05A15632	0	0.0000	1	0.0000	1.505				0.750	0.2130	0.050	25.91	0.57					24.66	26.01	26.53	0.56		4.197032		4.186318	3.946364			48.682110			76.066	73.634269	0.0000		189.698689	0.0000	48682.071	-0.001	48682.071	-0.044	100.0001	23.9343	100.0001	26.3658									0.000000	0.000000	0	0.000000	0.000000	OCV, Charge CC-CV, OCV	LG25oC charact P1a	3
19.05.2021 10:47:17	3704258837.028	0.857	1.120	24.18	15699	SK05A15632	1	0.9631	2	0.9631	6.380	-0.750	0.0580	-0.751	0.750	0.0600	0.050	25.59	0.79	25.52	26.10	27.05	0.37	25.95	26.37	26.77	0.34	2.999996	4.196686	3.429943	4.178066	3.807502	3.677301	61.636883	61.707011	96.308	93.955267	96.417	93.335121	99.8864	227.008093	236.145968	96.1304	-0.001	-0.006	61636.887	-70.130	100.1096	3.6924	100.1061	6.7709	0.3627	0.4881	0.4964	0.8751	0.4656	0.6413	0.3864	0.5456	0.000000	0.000000	0	0.000000	0.000000	OCV, Discharge CC - R_DC, OCV, Charge CC -CV - R_DC, OCV	LG25oC charact P1a	3
19.05.2021 17:10:03	3704281803.688	1.123	1.479	24.18	15699	SK05A15632	2	1.9651	3	1.9651	8.619	-0.250	0.0130	-0.250	0.250	0.0130	0.050	24.95	0.18	24.70	24.88	25.46	0.16	25.28	24.98	25.28	0.15	2.999990	4.197030	3.213919	4.186097	3.770613	3.691071	64.131779	64.245925	100.206	97.758325	100.384	97.175363	99.8223	237.623901	242.512440	97.9842	-0.006	-0.001	64131.775	-114.153	100.1784	-0.2059	100.1727	2.9973	0.3365	0.4914	0.5323	0.9669	0.4873	0.6927	0.3490	0.5413	0.000000	0.000000	0	0.000000	0.000000	OCV, Discharge CC - R_DC, OCV, Charge CC -CV - R_DC, OCV	LG25oC charact P1a	3
20.05.2021 01:47:11	3704312831.705	1.482	3.216	24.18	15699	SK05A15632	3	2.9902	4	2.9902	41.672	-0.050	0.0020	-0.050	0.050	0.0020	0.050	24.72	0.07	24.88	24.72	24.94	0.08	24.90	24.71	24.90	0.06	2.999979	4.200002	3.035644	4.192200	3.748239	3.712501	65.602371	66.113388	102.504	100.000000	103.302	100.000000	99.2271	243.876703	247.900141	98.3770	-0.001	-0.001	65602.370	-511.019	100.7985	-2.5037	100.7729	0.7729	0.2969	0.5404	0.5514	1.0258	0.4732	0.7404	0.1633	0.4597	0.000000	0.000000	0	0.000000	0.000000	OCV, Discharge CC - R_DC, OCV, Charge CC  - R_DC, OCV	LG25oC charact P1a	3
21.05.2021 19:27:29	3704462849.166	3.218	3.964	24.18	15699	SK05A15632	4	4.0173	5	4.0173	17.971	-0.200	0.7160	-0.050				24.79	0.10	24.66	24.79	25.22	0.10					2.999966		3.047295			3.744994	65.733419		102.708	100.199761			0.0000	241.866785		0.0000	-0.001	65733.422	65733.423	-0.001	100.0000	-2.7085	100.0000	0.5747	0.3781	0.5304	0.6224	1.0093	0.4751	0.6695	0.3855	0.5756	0.000000	0.000000	0	0.000000	0.000000	OCV, Discharge - HPPC, OCV	LG25oC charact P1a	3
22.05.2021 13:25:45	3704527545.611	3.967	4.253	24.18	15699	SK05A15632	5	4.0173	6	4.0173	6.936				0.750	0.0290	0.751	24.85	0.38					24.80	25.30	26.16	0.45		3.757502		3.685836	3.472974			32.868670			51.357	49.715604	0.0000		119.264820	0.0000	65733.422	32864.730	65733.422	32864.730	48.6489	-2.7085	50.2904	0.5747	0.3455	0.4787					0.3455	0.4787	0.000000	0.000000	0	0.000000	0.000000	OCV, Charge CC, OCV	LG25oC charact P1a	3
25.05.2021 11:27:00	3704779620.003	6.885	4.302	24.18	15730	SK05A15632	0	0.0000	7	4.0173	1.157				0.750	0.2260	0.050	25.40	0.40					24.57	25.47	25.91	0.39		4.197819		4.187326	3.997720			32.612694			50.957	49.328426	0.0000		129.700234	0.0000	32864.730	-0.001	32864.730	-0.001	100.0000	48.6489	100.0000	50.2904									0.000000	0.000000	0	0.000000	0.000000	OCV, Charge CC-CV, OCV	LG25oC 00040S3C4 P1a	1
25.05.2021 12:36:24	3704783784.335	6.933	4.399	24.18	15730	SK05A15632	1	0.9672	8	4.9845	2.342	-0.750	0.0580	-0.751	0.750	0.0440	0.750	25.94	0.38	25.14	25.86	26.83	0.40	25.99	25.89	26.10	0.08	2.999991	3.719457	3.412211	3.659195	3.574591	3.678538	61.898668	24.759997	96.717	94.354315	38.687	37.450806	249.9947	227.919128	89.955480	253.3688	-0.001	37138.668	61898.672	-0.001	100.0000	3.2833	100.0000	6.3750			0.4668	0.7965	0.4491	0.5965	0.3801	0.5079	0.000000	0.000000	0	0.000000	0.000000	OCV, Discharge CC - R_DC, OCV, Charge CC, OCV	LG25oC 00040S3C4 P1a	1
25.05.2021 14:56:54	3704792214.521	7.030	4.473	24.18	15730	SK05A15632	2	1.3524	9	5.3697	1.781	-0.750	0.0320	-0.751	0.750	0.2870	0.050	25.74	0.40	25.64	25.80	26.53	0.34	25.99	25.63	25.99	0.27	2.999995	3.656561	3.419358	3.651219	3.608056	3.355759	24.657280	22.294513	38.527	37.585959	34.835	33.721631	110.5980	85.963718	80.604945	106.6482	37138.668	39501.434	61795.953	37138.668	41.9708	3.4438	43.8258	6.5303			0.4733	0.8325	0.4733	0.8325			0.000000	0.000000	0	0.000000	0.000000	OCV, Discharge CC, OCV, Charge CC-CV, OCV	LG25oC 00040S3C4 P1a	1
25.05.2021 16:43:45	3704798625.179	7.105	4.543	24.18	15730	SK05A15632	3	1.6997	10	5.7170	1.681	-0.750	0.0410	-0.751	0.750	0.0590	0.050	25.61	0.41	24.96	25.45	26.34	0.49	25.97	25.63	25.97	0.25	2.999996	3.657002	3.422474	3.651522	3.617142	3.376926	22.224425	22.128772	34.726	33.877472	34.576	33.470939	100.4323	77.212935	80.014236	96.4990	39501.434	39597.087	61725.864	39501.434	38.2790	3.5533	40.2520	6.6364			0.4620	0.8396	0.4593	0.7603	0.4068	0.5691	0.000000	0.000000	0	0.000000	0.000000	OCV, Discharge CC - R_DC, OCV, Charge CC -CV - R_DC, OCV	LG25oC 00040S3C4 P1a	1
25.05.2021 18:24:37	3704804677.808	7.175	4.611	24.18	15730	SK05A15632	4	2.0452	11	6.0625	1.626	-0.750	0.0420	-0.751	0.750	0.0630	0.050	25.58	0.39	25.03	25.44	26.26	0.43	25.97	25.60	25.97	0.26	2.999999	3.657071	3.421900	3.651314	3.617743	3.380340	22.113872	22.027332	34.553	33.708952	34.418	33.317506	100.3929	76.821950	79.643101	96.4578	39597.087	39597.087	61710.964	39597.087	38.1296	3.5766	40.1073	6.6589			0.4729	0.8474	0.4646	0.7635	0.4069	0.5717	0.000000	0.000000	0	0.000000	0.000000	OCV, Discharge CC - R_DC, OCV, Charge CC -CV - R_DC, OCV	LG25oC 00040S3C4 P1a	1
25.05.2021 20:02:11	3704810531.696	7.242	4.680	24.18	15730	SK05A15632	5	2.3891	12	6.4064	1.650	-0.750	0.0410	-0.751	0.750	0.0640	0.050	25.60	0.39	25.03	25.46	26.27	0.43	25.93	25.62	25.93	0.25	2.999995	3.657490	3.423644	3.651052	3.618734	3.381270	22.005749	22.026588	34.384	33.544137	34.417	33.316381	99.9054	76.444611	79.644959	95.9817	39597.087	39597.087	61602.841	39576.248	38.1621	3.7456	40.1388	6.8224			0.4727	0.8408	0.4608	0.7586	0.3927	0.5636	0.000000	0.000000	0	0.000000	0.000000	OCV, Discharge CC - R_DC, OCV, Charge CC -CV - R_DC, OCV	LG25oC 00040S3C4 P1a	1
25.05.2021 21:41:12	3704816472.443	7.311	4.749	24.18	15730	SK05A15632	6	2.7335	13	6.7508	1.654	-0.750	0.0410	-0.751	0.750	0.0620	0.050	25.63	0.42	24.97	25.45	26.35	0.48	25.95	25.63	25.95	0.26	2.999997	3.657112	3.423375	3.651196	3.618428	3.380142	22.046005	21.931323	34.447	33.605500	34.268	33.172287	100.5229	76.584454	79.303892	96.5709	39597.087	39597.087	61643.097	39597.087	38.1296	3.6827	40.1073	6.7616			0.4710	0.8416	0.4690	0.7653	0.3997	0.5698	0.000000	0.000000	0	0.000000	0.000000	OCV, Discharge CC - R_DC, OCV, Charge CC -CV - R_DC, OCV	LG25oC 00040S3C4 P1a	1
25.05.2021 23:20:25	3704822425.972	7.380	4.818	24.18	15730	SK05A15632	7	3.0760	14	7.0933	1.660	-0.750	0.0410	-0.751	0.750	0.0620	0.050	25.64	0.39	25.05	25.47	26.31	0.44	25.95	25.65	25.95	0.22	2.999967	3.657365	3.424596	3.651388	3.620420	3.380277	21.917067	21.933187	34.245	33.408956	34.271	33.175107	99.9265	76.125768	79.313581	95.9807	39597.087	39597.087	61514.159	39580.967	38.1547	3.8841	40.1317	6.9566			0.4647	0.8453	0.4547	0.7596	0.4039	0.5764	0.000000	0.000000	0	0.000000	0.000000	OCV, Discharge CC - R_DC, OCV, Charge CC -CV - R_DC, OCV	LG25oC 00040S3C4 P1a	1
26.05.2021 01:00:02	3704828402.176	7.449	4.886	24.18	15730	SK05A15632	8	3.4183	15	7.4356	1.626	-0.750	0.0410	-0.751	0.750	0.0600	0.050	25.61	0.38	25.06	25.46	26.23	0.42	25.98	25.63	25.98	0.24	2.999996	3.657134	3.424765	3.651128	3.619819	3.380213	21.909540	21.833827	34.234	33.397482	34.115	33.024819	100.3468	76.103032	78.951138	96.3926	39597.087	39597.087	61506.632	39597.087	38.1296	3.8959	40.1073	6.9680			0.4801	0.8518	0.4655	0.7623	0.3975	0.5605	0.000000	0.000000	0	0.000000	0.000000	OCV, Discharge CC - R_DC, OCV, Charge CC -CV - R_DC, OCV	LG25oC 00040S3C4 P1a	1
26.05.2021 02:37:37	3704834257.155	7.517	4.954	24.18	15730	SK05A15632	9	3.7598	16	7.7771	1.637	-0.750	0.0410	-0.751	0.750	0.0620	0.050	25.60	0.41	25.00	25.45	26.29	0.45	25.99	25.61	25.99	0.27	2.999990	3.656780	3.424906	3.650763	3.620273	3.379935	21.854049	21.822020	34.147	33.312895	34.097	33.006961	100.1468	75.904863	78.907320	96.1950	39597.087	39597.087	61451.141	39597.087	38.1296	3.9826	40.1073	7.0519			0.4753	0.8514	0.4658	0.7660	0.4003	0.5704	0.000000	0.000000	0	0.000000	0.000000	OCV, Discharge CC - R_DC, OCV, Charge CC -CV - R_DC, OCV	LG25oC 00040S3C4 P1a	1
26.05.2021 04:15:49	3704840149.992	7.585	5.023	24.18	15730	SK05A15632	10	4.1006	17	8.1179	1.655	-0.750	0.0410	-0.750	0.750	0.0630	0.050	25.62	0.40	25.02	25.47	26.34	0.45	25.93	25.61	25.93	0.24	2.999971	3.657338	3.426169	3.651405	3.620272	3.380652	21.813424	21.836356	34.083	33.250969	34.119	33.028645	99.8950	75.761984	78.966618	95.9418	39597.087	39597.086	61410.516	39574.155	38.1654	4.0461	40.1420	7.1133			0.4671	0.8490	0.4694	0.7658	0.3870	0.5716	0.000000	0.000000	0	0.000000	0.000000	OCV, Discharge CC - R_DC, OCV, Charge CC -CV - R_DC, OCV	LG25oC 00040S3C4 P1a	1
26.05.2021 05:55:07	3704846107.460	7.654	5.090	24.18	15730	SK05A15632	11	4.4417	18	8.4590	1.613	-0.750	0.0450	-0.751	0.750	0.0620	0.050	25.64	0.38	25.01	25.43	26.24	0.43	25.96	25.68	25.96	0.23	2.999978	3.656941	3.425747	3.651070	3.620131	3.380014	21.827152	21.758058	34.105	33.271895	33.997	32.910215	100.3176	75.812055	78.676205	96.3596	39597.086	39597.086	61424.242	39597.086	38.1296	4.0246	40.1073	7.0926			0.4783	0.8525	0.4723	0.7697	0.3998	0.5749	0.000000	0.000000	0	0.000000	0.000000	OCV, Discharge CC - R_DC, OCV, Charge CC -CV - R_DC, OCV	LG25oC 00040S3C4 P1a	1
26.05.2021 07:31:54	3704851914.668	7.721	5.158	24.18	15730	SK05A15632	12	4.7815	19	8.7988	1.634	-0.750	0.0410	-0.751	0.750	0.0600	0.050	25.62	0.38	25.08	25.47	26.31	0.43	25.99	25.64	25.99	0.25	2.999937	3.657146	3.426139	3.651240	3.619770	3.380245	21.751370	21.796374	33.987	33.156378	34.057	32.968170	99.7935	75.547183	78.818242	95.8499	39597.086	39597.086	61348.461	39552.082	38.1999	4.1430	40.1754	7.2072			0.4640	0.8430	0.4619	0.7598	0.3901	0.5628	0.000000	0.000000	0	0.000000	0.000000	OCV, Discharge CC - R_DC, OCV, Charge CC -CV - R_DC, OCV	LG25oC 00040S3C4 P1a	1
26.05.2021 09:09:58	3704857798.283	7.790	5.227	24.18	15730	SK05A15632	13	5.1225	20	9.1398	1.655	-0.750	0.0410	-0.751	0.750	0.0600	0.050	25.62	0.41	25.06	25.50	26.35	0.46	25.95	25.59	25.95	0.25	2.999984	3.657106	3.426301	3.651100	3.618437	3.379975	21.819808	21.754379	34.093	33.260700	33.991	32.904650	100.3008	75.788466	78.671784	96.3350	39597.086	39597.085	61416.899	39597.085	38.1296	4.0361	40.1073	7.1037			0.4667	0.8418	0.4584	0.7589	0.4124	0.5695	0.000000	0.000000	0	0.000000	0.000000	OCV, Discharge CC - R_DC, OCV, Charge CC -CV - R_DC, OCV	LG25oC 00040S3C4 P1a	1
26.05.2021 10:49:15	3704863755.914	7.859	5.295	24.18	15730	SK05A15632	14	5.4622	21	9.4795	1.626	-0.750	0.0410	-0.750	0.750	0.0640	0.050	25.64	0.39	25.00	25.48	26.37	0.47	25.93	25.66	25.93	0.24	3.000000	3.657114	3.425716	3.651320	3.618620	3.379625	21.743687	21.752988	33.975	33.144666	33.989	32.902546	99.9572	75.515952	78.661469	96.0012	39597.085	39597.085	61340.778	39587.785	38.1441	4.1550	40.1214	7.2188			0.4868	0.8514	0.4735	0.7691	0.3954	0.5717	0.000000	0.000000	0	0.000000	0.000000	OCV, Discharge CC - R_DC, OCV, Charge CC -CV - R_DC, OCV	LG25oC 00040S3C4 P1a	1
26.05.2021 12:26:48	3704869608.965	7.926	5.363	24.18	15730	SK05A15632	15	5.8017	22	9.8190	1.640	-0.750	0.0410	-0.751	0.750	0.0620	0.050	25.65	0.37	25.09	25.45	26.24	0.40	25.97	25.67	25.97	0.23	2.999985	3.657112	3.427641	3.651332	3.619375	3.380346	21.727420	21.708690	33.949	33.119870	33.920	32.835543	100.0863	75.462229	78.504114	96.1252	39597.085	39597.084	61324.510	39597.084	38.1296	4.1805	40.1073	7.2434			0.4709	0.8482	0.4679	0.7637	0.3976	0.5723	0.000000	0.000000	0	0.000000	0.000000	OCV, Discharge CC - R_DC, OCV, Charge CC -CV - R_DC, OCV	LG25oC 00040S3C4 P1a	1
26.05.2021 14:05:14	3704875514.067	7.995	5.432	24.18	15730	SK05A15632	16	6.1415	23	10.1588	1.641	-0.750	0.0410	-0.751	0.750	0.0630	0.050	25.65	0.40	25.12	25.55	26.33	0.43	25.93	25.61	25.93	0.25	2.999994	3.656749	3.426461	3.651274	3.619696	3.379812	21.745256	21.722385	33.977	33.147058	33.941	32.856257	100.1053	75.527252	78.550967	96.1506	39597.084	39597.084	61342.345	39597.084	38.1296	4.1526	40.1073	7.2165			0.4691	0.8469	0.4613	0.7661	0.3857	0.5691	0.000000	0.000000	0	0.000000	0.000000	OCV, Discharge CC - R_DC, OCV, Charge CC -CV - R_DC, OCV	LG25oC 00040S3C4 P1a	1
26.05.2021 15:43:41	3704881421.399	8.063	5.501	24.18	15730	SK05A15632	17	6.4812	24	10.4985	1.669	-0.750	0.0410	-0.751	0.750	0.0640	0.050	25.69	0.41	25.06	25.55	26.41	0.47	25.95	25.67	25.95	0.24	2.999965	3.657067	3.426001	3.651000	3.619409	3.380342	21.743900	21.738408	33.975	33.144991	33.966	32.880493	100.0253	75.518740	78.610867	96.0665	39597.084	39597.084	61340.989	39597.084	38.1296	4.1547	40.1073	7.2185			0.4646	0.8394	0.4610	0.7588	0.3986	0.5693	0.000000	0.000000	0	0.000000	0.000000	OCV, Discharge CC - R_DC, OCV, Charge CC -CV - R_DC, OCV	LG25oC 00040S3C4 P1a	1
26.05.2021 17:23:49	3704887429.348	8.133	5.570	24.18	15730	SK05A15632	18	6.8203	25	10.8376	1.656	-0.750	0.0410	-0.751	0.750	0.0620	0.050	25.69	0.39	25.08	25.50	26.31	0.43	25.99	25.72	25.99	0.24	2.999998	3.657075	3.427590	3.651304	3.618548	3.380754	21.701124	21.672185	33.908	33.079786	33.863	32.780327	100.1335	75.367451	78.372177	96.1661	39597.084	39597.084	61298.213	39597.084	38.1296	4.2215	40.1073	7.2832			0.4707	0.8444	0.4601	0.7636	0.4065	0.5745	0.000000	0.000000	0	0.000000	0.000000	OCV, Discharge CC - R_DC, OCV, Charge CC -CV - R_DC, OCV	LG25oC 00040S3C4 P1a	1
26.05.2021 19:03:10	3704893390.640	8.202	5.639	24.18	15730	SK05A15632	19	7.1591	26	11.1764	1.651	-0.750	0.0410	-0.751	0.750	0.0620	0.050	25.67	0.41	25.06	25.49	26.35	0.45	25.97	25.68	25.97	0.26	2.999978	3.657209	3.426672	3.651495	3.619404	3.379440	21.681633	21.696856	33.878	33.050075	33.901	32.817644	99.9298	75.301627	78.456976	95.9782	39597.084	39597.083	61278.722	39581.861	38.1533	4.2520	40.1303	7.3127			0.4875	0.8502	0.4682	0.7609	0.3958	0.5633	0.000000	0.000000	0	0.000000	0.000000	OCV, Discharge CC - R_DC, OCV, Charge CC -CV - R_DC, OCV	LG25oC 00040S3C4 P1a	1
26.05.2021 20:42:13	3704899333.600	8.270	5.708	24.18	15730	SK05A15632	20	7.4980	27	11.5153	1.652	-0.750	0.0410	-0.751	0.750	0.0620	0.050	25.65	0.40	25.06	25.50	26.33	0.44	25.98	25.63	25.98	0.25	2.999985	3.656824	3.427291	3.650998	3.618644	3.379885	21.692035	21.683044	33.894	33.065931	33.880	32.796752	100.0415	75.339974	78.414142	96.0796	39597.083	39597.083	61289.123	39597.083	38.1296	4.2357	40.1073	7.2970			0.4684	0.8434	0.4678	0.7643	0.3941	0.5777	0.000000	0.000000	0	0.000000	0.000000	OCV, Discharge CC - R_DC, OCV, Charge CC -CV - R_DC, OCV	LG25oC 00040S3C4 P1a	1
26.05.2021 22:21:21	3704905281.372	8.339	5.777	24.18	15730	SK05A15632	21	7.8368	28	11.8541	1.657	-0.750	0.0410	-0.750	0.750	0.0640	0.050	25.68	0.39	25.09	25.52	26.33	0.43	25.99	25.67	25.99	0.23	2.999999	3.657455	3.427074	3.651346	3.618721	3.379161	21.684877	21.701531	33.883	33.055020	33.909	32.824715	99.9233	75.314156	78.483251	95.9621	39597.083	39597.083	61281.965	39580.429	38.1556	4.2469	40.1325	7.3078			0.4619	0.8425	0.4578	0.7648	0.4168	0.5815	0.000000	0.000000	0	0.000000	0.000000	OCV, Discharge CC - R_DC, OCV, Charge CC -CV - R_DC, OCV	LG25oC 00040S3C4 P1a	1
27.05.2021 00:00:44	3704911244.894	8.408	5.845	24.18	15730	SK05A15632	22	8.1759	29	12.1932	1.645	-0.750	0.0410	-0.751	0.750	0.0620	0.050	25.66	0.40	25.08	25.49	26.35	0.44	25.99	25.68	25.99	0.24	3.000000	3.656806	3.427248	3.651286	3.618957	3.381198	21.696916	21.662944	33.901	33.073372	33.848	32.766350	100.1568	75.353507	78.337643	96.1907	39597.083	39597.083	61294.004	39597.083	38.1296	4.2281	40.1073	7.2896			0.4676	0.8486	0.4638	0.7694	0.3903	0.5669	0.000000	0.000000	0	0.000000	0.000000	OCV, Discharge CC - R_DC, OCV, Charge CC -CV - R_DC, OCV	LG25oC 00040S3C4 P1a	1
27.05.2021 01:39:25	3704917165.594	8.477	5.913	24.18	15730	SK05A15632	23	8.5140	30	12.5313	1.620	-0.750	0.0410	-0.751	0.750	0.0620	0.050	25.61	0.39	25.04	25.46	26.31	0.43	25.93	25.63	25.93	0.26	2.999960	3.656924	3.427886	3.651237	3.618929	3.378650	21.640065	21.627787	33.813	32.986712	33.793	32.713173	100.0568	75.157738	78.208259	96.0995	39597.083	39597.083	61237.153	39597.083	38.1296	4.3169	40.1073	7.3756			0.4731	0.8517	0.4656	0.7695	0.3975	0.5719	0.000000	0.000000	0	0.000000	0.000000	OCV, Discharge CC - R_DC, OCV, Charge CC -CV - R_DC, OCV	LG25oC 00040S3C4 P1a	1
27.05.2021 03:16:39	3704922999.135	8.544	5.981	24.18	15730	SK05A15632	24	8.8523	31	12.8696	1.639	-0.750	0.0410	-0.751	0.750	0.0620	0.050	25.62	0.40	25.06	25.49	26.36	0.45	25.96	25.61	25.96	0.24	2.999992	3.656823	3.427188	3.651438	3.620788	3.379606	21.652855	21.664133	33.833	33.006208	33.850	32.768148	99.9479	75.200866	78.346073	95.9855	39597.083	39597.083	61249.943	39585.805	38.1472	4.2970	40.1244	7.3562			0.4633	0.8437	0.4635	0.7678	0.4092	0.5880	0.000000	0.000000	0	0.000000	0.000000	OCV, Discharge CC - R_DC, OCV, Charge CC -CV - R_DC, OCV	LG25oC 00040S3C4 P1a	1
27.05.2021 04:54:58	3704928898.378	8.612	6.049	24.18	15730	SK05A15632	25	9.1904	32	13.2077	1.624	-0.750	0.0410	-0.751	0.750	0.0620	0.050	25.65	0.40	25.00	25.46	26.34	0.46	25.99	25.69	25.99	0.25	2.999997	3.656966	3.427791	3.650795	3.619515	3.382066	21.638306	21.636824	33.810	32.984030	33.808	32.726842	100.0068	75.148307	78.243174	96.0446	39597.083	39597.082	61235.394	39597.082	38.1296	4.3197	40.1073	7.3782			0.4749	0.8521	0.4737	0.7764	0.3950	0.5669	0.000000	0.000000	0	0.000000	0.000000	OCV, Discharge CC - R_DC, OCV, Charge CC -CV - R_DC, OCV	LG25oC 00040S3C4 P1a	1
27.05.2021 06:32:25	3704934745.635	8.680	6.117	24.18	15730	SK05A15632	26	9.5284	33	13.5457	1.628	-0.750	0.0410	-0.750	0.750	0.0640	0.050	25.63	0.39	25.05	25.46	26.31	0.44	25.96	25.65	25.96	0.25	2.999987	3.656760	3.428280	3.651247	3.616802	3.379362	21.629147	21.626749	33.796	32.970069	33.792	32.711603	100.0111	75.121843	78.203964	96.0589	39597.082	39597.082	61226.234	39597.082	38.1296	4.3340	40.1073	7.3921			0.4728	0.8536	0.4634	0.7667	0.3997	0.5780	0.000000	0.000000	0	0.000000	0.000000	OCV, Discharge CC - R_DC, OCV, Charge CC -CV - R_DC, OCV	LG25oC 00040S3C4 P1a	1
27.05.2021 08:10:05	3704940605.511	8.748	6.185	24.18	15730	SK05A15632	27	9.8666	34	13.8839	1.645	-0.750	0.0410	-0.751	0.750	0.0610	0.050	25.62	0.41	25.04	25.50	26.36	0.46	25.95	25.61	25.95	0.25	2.999993	3.656938	3.428047	3.651399	3.619548	3.379423	21.644238	21.633995	33.819	32.993073	33.803	32.722563	100.0473	75.172364	78.238162	96.0815	39597.082	39597.081	61241.325	39597.081	38.1296	4.3104	40.1073	7.3693			0.4701	0.8477	0.4603	0.7674	0.4102	0.5788	0.000000	0.000000	0	0.000000	0.000000	OCV, Discharge CC - R_DC, OCV, Charge CC -CV - R_DC, OCV	LG25oC 00040S3C4 P1a	1
27.05.2021 09:48:48	3704946528.352	8.817	6.253	24.18	15730	SK05A15632	28	10.2047	35	14.2220	1.631	-0.750	0.0410	-0.751	0.750	0.0620	0.050	25.67	0.39	25.02	25.50	26.35	0.46	25.99	25.69	25.99	0.24	2.999993	3.657499	3.427158	3.651576	3.619754	3.380159	21.639266	21.643285	33.811	32.985494	33.818	32.736615	99.9814	75.153522	78.268420	96.0202	39597.081	39597.080	61236.352	39593.062	38.1358	4.3182	40.1134	7.3768			0.4690	0.8468	0.4641	0.7668	0.3916	0.5695	0.000000	0.000000	0	0.000000	0.000000	OCV, Discharge CC - R_DC, OCV, Charge CC -CV - R_DC, OCV	LG25oC 00040S3C4 P1a	1
27.05.2021 11:26:40	3704952400.177	8.884	6.321	24.18	15730	SK05A15632	29	10.5424	36	14.5597	1.629	-0.750	0.0410	-0.751	0.750	0.0610	0.050	25.66	0.37	25.10	25.47	26.29	0.41	25.95	25.70	25.95	0.22	2.999991	3.657011	3.429066	3.651330	3.619404	3.381227	21.612283	21.580688	33.769	32.944363	33.720	32.641933	100.1464	75.060735	78.042697	96.1791	39597.080	39597.080	61209.369	39597.080	38.1296	4.3604	40.1073	7.4176			0.4703	0.8482	0.4700	0.7725	0.4060	0.5703	0.000000	0.000000	0	0.000000	0.000000	OCV, Discharge CC - R_DC, OCV, Charge CC -CV - R_DC, OCV	LG25oC 00040S3C4 P1a	1
27.05.2021 13:04:23	3704958263.938	8.952	6.391	24.18	15730	SK05A15632	30	10.8803	37	14.8976	1.679	-0.750	0.0410	-0.751	0.750	0.0640	0.050	25.67	0.42	25.08	25.52	26.37	0.45	25.95	25.63	25.95	0.28	2.999971	3.657096	3.427656	3.651422	3.619773	3.378910	21.628247	21.653167	33.794	32.968697	33.833	32.751562	99.8849	75.115548	78.305734	95.9260	39597.080	39597.080	61225.332	39572.160	38.1685	4.3354	40.1450	7.3934			0.4703	0.8484	0.4656	0.7693	0.4100	0.5752	0.000000	0.000000	0	0.000000	0.000000	OCV, Discharge CC - R_DC, OCV, Charge CC -CV - R_DC, OCV	LG25oC 00040S3C4 P1a	1
27.05.2021 14:45:07	3704964307.990	9.022	6.460	24.18	15730	SK05A15632	31	11.2185	38	15.2358	1.651	-0.750	0.0410	-0.751	0.750	0.0640	0.050	25.66	0.40	25.04	25.55	26.39	0.47	25.99	25.64	25.99	0.24	2.999985	3.657196	3.428024	3.651523	3.620291	3.378921	21.646372	21.636797	33.822	32.996326	33.807	32.726801	100.0443	75.182174	78.250610	96.0787	39597.080	39597.080	61243.457	39597.080	38.1296	4.3071	40.1073	7.3660			0.4661	0.8453	0.4636	0.7621	0.4070	0.5759	0.000000	0.000000	0	0.000000	0.000000	OCV, Discharge CC - R_DC, OCV, Charge CC -CV - R_DC, OCV	LG25oC 00040S3C4 P1a	1
27.05.2021 16:24:11	3704970251.934	9.091	6.528	24.18	15730	SK05A15632	32	11.5561	39	15.5734	1.645	-0.750	0.0410	-0.751	0.750	0.0620	0.050	25.67	0.38	25.07	25.50	26.33	0.43	25.97	25.69	25.97	0.23	2.999994	3.657004	3.429059	3.651118	3.620375	3.380370	21.605239	21.568806	33.758	32.933625	33.701	32.623961	100.1689	75.035922	78.001568	96.1980	39597.080	39597.080	61202.324	39597.080	38.1296	4.3714	40.1073	7.4282			0.4686	0.8498	0.4599	0.7675	0.3931	0.5717	0.000000	0.000000	0	0.000000	0.000000	OCV, Discharge CC - R_DC, OCV, Charge CC -CV - R_DC, OCV	LG25oC 00040S3C4 P1a	1
27.05.2021 18:02:53	3704976173.876	9.160	6.595	24.18	15730	SK05A15632	33	11.8931	40	15.9104	1.607	-0.750	0.0410	-0.751	0.750	0.0610	0.050	25.66	0.39	25.05	25.46	26.29	0.44	25.93	25.70	25.93	0.25	2.999982	3.656838	3.428109	3.651053	3.619803	3.380065	21.565942	21.557699	33.697	32.873723	33.684	32.607161	100.0382	74.900512	77.953565	96.0835	39597.080	39597.080	61163.027	39597.080	38.1296	4.4328	40.1073	7.4877			0.4744	0.8550	0.4629	0.7730	0.3991	0.5735	0.000000	0.000000	0	0.000000	0.000000	OCV, Discharge CC - R_DC, OCV, Charge CC -CV - R_DC, OCV	LG25oC 00040S3C4 P1a	1
27.05.2021 19:39:19	3704981959.345	9.227	6.664	24.18	15730	SK05A15632	34	12.2301	41	16.2474	1.637	-0.750	0.0410	-0.751	0.750	0.0640	0.050	25.64	0.39	25.08	25.51	26.31	0.43	25.95	25.62	25.95	0.25	2.999996	3.657265	3.428649	3.651238	3.619570	3.379781	21.568346	21.582136	33.701	32.877388	33.722	32.644123	99.9361	74.906486	78.052070	95.9699	39597.080	39597.080	61165.431	39583.290	38.1511	4.4290	40.1282	7.4840			0.4646	0.8433	0.4593	0.7634	0.3963	0.5734	0.000000	0.000000	0	0.000000	0.000000	OCV, Discharge CC - R_DC, OCV, Charge CC -CV - R_DC, OCV	LG25oC 00040S3C4 P1a	1
27.05.2021 21:17:31	3704987851.967	9.295	6.732	24.18	15730	SK05A15632	35	12.5675	42	16.5848	1.652	-0.750	0.0410	-0.751	0.750	0.0620	0.050	25.66	0.40	25.04	25.51	26.41	0.48	25.99	25.67	25.99	0.23	2.999995	3.657485	3.428114	3.651484	3.620041	3.378544	21.593845	21.609290	33.740	32.916257	33.765	32.685195	99.9285	74.993554	78.150974	95.9598	39597.080	39597.080	61190.930	39581.635	38.1537	4.3892	40.1307	7.4455			0.4700	0.8466	0.4682	0.7683	0.3994	0.5734	0.000000	0.000000	0	0.000000	0.000000	OCV, Discharge CC - R_DC, OCV, Charge CC -CV - R_DC, OCV	LG25oC 00040S3C4 P1a	1
27.05.2021 22:56:39	3704993799.001	9.364	6.800	24.18	15730	SK05A15632	36	12.9049	43	16.9222	1.622	-0.750	0.0410	-0.751	0.750	0.0620	0.050	25.69	0.37	25.08	25.51	26.35	0.43	25.99	25.73	25.99	0.22	2.999981	3.656995	3.428459	3.651335	3.620032	3.381030	21.593689	21.552284	33.740	32.916019	33.675	32.598971	100.1921	74.997075	77.939076	96.2253	39597.080	39597.080	61190.775	39597.080	38.1296	4.3894	40.1073	7.4457			0.4725	0.8459	0.4695	0.7680	0.3979	0.5663	0.000000	0.000000	0	0.000000	0.000000	OCV, Discharge CC - R_DC, OCV, Charge CC -CV - R_DC, OCV	LG25oC 00040S3C4 P1a	1
28.05.2021 00:33:56	3704999636.681	9.431	6.868	24.18	15730	SK05A15632	37	13.2415	44	17.2588	1.638	-0.750	0.0410	-0.751	0.750	0.0630	0.050	25.63	0.38	25.14	25.49	26.29	0.40	25.95	25.62	25.95	0.26	2.999994	3.657185	3.429235	3.651152	3.619336	3.380408	21.540343	21.576954	33.657	32.834702	33.714	32.636285	99.8303	74.811249	78.030125	95.8748	39597.080	39597.080	61137.428	39560.469	38.1868	4.4728	40.1627	7.5264			0.4739	0.8520	0.4661	0.7691	0.3921	0.5763	0.000000	0.000000	0	0.000000	0.000000	OCV, Discharge CC - R_DC, OCV, Charge CC -CV - R_DC, OCV	LG25oC 00040S3C4 P1a	1
28.05.2021 02:12:14	3705005534.802	9.499	6.937	24.18	15730	SK05A15632	38	13.5790	45	17.5963	1.644	-0.750	0.0410	-0.751	0.750	0.0610	0.050	25.63	0.41	25.03	25.52	26.37	0.47	25.97	25.61	25.97	0.25	2.999985	3.656910	3.428273	3.650933	3.618792	3.381740	21.600246	21.567760	33.750	32.926014	33.700	32.622379	100.1506	75.019845	77.999429	96.1800	39597.080	39597.080	61197.331	39597.080	38.1296	4.3792	40.1073	7.4358			0.4684	0.8500	0.4698	0.7703	0.4028	0.5769	0.000000	0.000000	0	0.000000	0.000000	OCV, Discharge CC - R_DC, OCV, Charge CC -CV - R_DC, OCV	LG25oC 00040S3C4 P1a	1
28.05.2021 03:50:52	3705011452.096	9.568	7.004	24.18	15730	SK05A15632	39	13.9155	46	17.9328	1.603	-0.750	0.0410	-0.751	0.750	0.0640	0.050	25.64	0.38	25.04	25.46	26.27	0.43	25.99	25.69	25.99	0.24	2.999973	3.657153	3.428749	3.651172	3.619265	3.381493	21.537210	21.513846	33.652	32.829926	33.615	32.540831	100.1086	74.798131	77.800460	96.1410	39597.080	39597.079	61134.295	39597.079	38.1296	4.4777	40.1073	7.5311			0.4763	0.8534	0.4759	0.7742	0.3868	0.5696	0.000000	0.000000	0	0.000000	0.000000	OCV, Discharge CC - R_DC, OCV, Charge CC -CV - R_DC, OCV	LG25oC 00040S3C4 P1a	1
28.05.2021 05:27:01	3705017221.222	9.635	7.071	24.18	15730	SK05A15632	40	14.2515	47	18.2688	1.615	-0.750	0.0410	-0.751	0.750	0.0620	0.050	25.64	0.37	25.08	25.45	26.25	0.41	25.94	25.68	25.94	0.23	2.999995	3.657344	3.429242	3.651140	3.619967	3.378785	21.506901	21.554965	33.605	32.783725	33.680	32.603026	99.7770	74.694503	77.947835	95.8263	39597.079	39597.078	61103.985	39549.015	38.2047	4.5250	40.1800	7.5770			0.4655	0.8459	0.4618	0.7657	0.3936	0.5706	0.000000	0.000000	0	0.000000	0.000000	OCV, Discharge CC - R_DC, OCV, Charge CC -CV - R_DC, OCV	LG25oC 00040S3C4 P1a	1
28.05.2021 07:03:55	3705023035.860	9.702	7.139	24.18	15730	SK05A15632	41	14.5888	48	18.6061	1.634	-0.750	0.0410	-0.751	0.750	0.0620	0.050	25.63	0.41	25.04	25.47	26.32	0.45	25.98	25.63	25.98	0.27	2.999997	3.657204	3.428418	3.651167	3.620626	3.379783	21.582361	21.552512	33.722	32.898751	33.676	32.599316	100.1385	74.957757	77.945060	96.1674	39597.078	39597.077	61179.444	39597.077	38.1296	4.4071	40.1073	7.4629			0.4654	0.8430	0.4629	0.7654	0.4097	0.5758	0.000000	0.000000	0	0.000000	0.000000	OCV, Discharge CC - R_DC, OCV, Charge CC -CV - R_DC, OCV	LG25oC 00040S3C4 P1a	1
28.05.2021 08:41:56	3705028916.914	9.770	7.208	24.18	15730	SK05A15632	42	14.9260	49	18.9433	1.656	-0.750	0.0410	-0.751	0.750	0.0610	0.050	25.68	0.40	25.06	25.54	26.39	0.46	25.99	25.65	25.99	0.24	2.999994	3.656868	3.428162	3.651285	3.618937	3.380588	21.586860	21.559724	33.729	32.905609	33.687	32.610224	100.1259	74.971806	77.968038	96.1571	39597.077	39597.077	61183.942	39597.077	38.1296	4.4001	40.1073	7.4560			0.4783	0.8470	0.4716	0.7689	0.4016	0.5761	0.000000	0.000000	0	0.000000	0.000000	OCV, Discharge CC - R_DC, OCV, Charge CC -CV - R_DC, OCV	LG25oC 00040S3C4 P1a	1
28.05.2021 10:21:17	3705034877.129	9.839	7.276	24.18	15730	SK05A15632	43	15.2626	50	19.2799	1.645	-0.750	0.0410	-0.751	0.750	0.0620	0.050	25.73	0.35	25.12	25.56	26.37	0.43	25.99	25.75	25.99	0.17	3.000000	3.656823	3.428792	3.651192	3.617467	3.378692	21.539893	21.518080	33.656	32.834016	33.622	32.547235	100.1014	74.808694	77.812471	96.1397	39597.077	39597.077	61136.975	39597.077	38.1296	4.4735	40.1073	7.5271			0.4752	0.8532	0.4693	0.7712	0.3975	0.5736	0.000000	0.000000	0	0.000000	0.000000	OCV, Discharge CC - R_DC, OCV, Charge CC -CV - R_DC, OCV	LG25oC 00040S3C4 P1a	1
28.05.2021 11:59:58	3705040798.019	9.908	7.345	24.18	15730	SK05A15632	44	15.5991	51	19.6164	1.642	-0.750	0.0450	-0.751	0.750	0.0630	0.050	25.74	0.38	25.20	25.59	26.41	0.43	25.99	25.75	25.99	0.23	2.999999	3.656658	3.428292	3.650876	3.618424	3.381258	21.533404	21.489952	33.646	32.824125	33.578	32.504690	100.2022	74.784917	77.706294	96.2405	39597.077	39597.077	61130.485	39597.077	38.1296	4.4836	40.1073	7.5369			0.4646	0.8428	0.4568	0.7596	0.3983	0.5678	0.000000	0.000000	0	0.000000	0.000000	OCV, Discharge CC - R_DC, OCV, Charge CC -CV - R_DC, OCV	LG25oC 00040S3C4 P1a	1
28.05.2021 13:38:30	3705046710.052	9.976	7.416	24.18	15730	SK05A15632	45	15.9354	52	19.9527	1.711	-0.750	0.0410	-0.751	0.750	0.0610	0.050	25.77	0.40	25.20	25.67	26.47	0.45	25.94	25.68	25.94	0.22	2.999989	3.656960	3.427839	3.651060	3.619285	3.380094	21.528041	21.525232	33.638	32.815950	33.633	32.558053	100.0130	74.763003	77.839250	96.0479	39597.077	39597.077	61125.123	39597.077	38.1296	4.4920	40.1073	7.5450			0.4667	0.8475	0.4612	0.7628	0.4045	0.5759	0.000000	0.000000	0	0.000000	0.000000	OCV, Discharge CC - R_DC, OCV, Charge CC -CV - R_DC, OCV	LG25oC 00040S3C4 P1a	1
28.05.2021 15:21:09	3705052869.530	10.047	7.487	24.18	15730	SK05A15632	46	16.2718	53	20.2891	1.704	-0.750	0.0410	-0.751	0.750	0.0610	0.050	25.76	0.40	25.16	25.67	26.56	0.49	25.93	25.70	25.93	0.20	2.999953	3.656890	3.427454	3.650992	3.619497	3.380579	21.529458	21.546258	33.640	32.818110	33.666	32.589856	99.9220	74.763035	77.917885	95.9511	39597.077	39597.077	61126.540	39580.276	38.1558	4.4898	40.1327	7.5429			0.4746	0.8456	0.4593	0.7659	0.3930	0.5730	0.000000	0.000000	0	0.000000	0.000000	OCV, Discharge CC - R_DC, OCV, Charge CC -CV - R_DC, OCV	LG25oC 00040S3C4 P1a	1
28.05.2021 17:03:22	3705059002.461	10.118	7.557	24.18	15730	SK05A15632	47	16.6080	54	20.6253	1.668	-0.750	0.0410	-0.751	0.750	0.0600	0.050	25.78	0.36	25.19	25.63	26.39	0.43	25.95	25.77	25.96	0.20	2.999982	3.657036	3.428640	3.651250	3.618964	3.379832	21.511708	21.506613	33.612	32.791053	33.604	32.529891	100.0237	74.708651	77.768433	96.0655	39597.077	39597.076	61108.790	39597.076	38.1296	4.5175	40.1073	7.5697			0.4716	0.8554	0.4645	0.7679	0.4022	0.5719	0.000000	0.000000	0	0.000000	0.000000	OCV, Discharge CC - R_DC, OCV, Charge CC -CV - R_DC, OCV	LG25oC 00040S3C4 P1a	1
28.05.2021 18:43:27	3705065007.823	10.188	7.626	24.18	15730	SK05A15632	48	16.9440	55	20.9613	1.660	-0.750	0.0410	-0.751	0.750	0.0600	0.050	25.73	0.38	25.22	25.57	26.37	0.40	25.97	25.71	25.97	0.22	2.999988	3.656334	3.428836	3.650718	3.618818	3.380573	21.508559	21.464740	33.607	32.786252	33.539	32.466556	100.2041	74.692486	77.614113	96.2357	39597.076	39597.076	61105.640	39597.076	38.1296	4.5224	40.1073	7.5745			0.4682	0.8514	0.4660	0.7706	0.3765	0.5540	0.000000	0.000000	0	0.000000	0.000000	OCV, Discharge CC - R_DC, OCV, Charge CC -CV - R_DC, OCV	LG25oC 00040S3C4 P1a	1
28.05.2021 20:23:03	3705070983.839	10.257	7.697	24.18	15730	SK05A15632	49	17.2799	56	21.2972	1.696	-0.750	0.0410	-0.751	0.750	0.0630	0.050	25.75	0.40	25.14	25.63	26.47	0.45	25.97	25.69	25.97	0.22	2.999999	3.656577	3.427888	3.651134	3.618778	3.382079	21.497870	21.518675	33.590	32.769959	33.623	32.548135	99.9033	74.651136	77.811138	95.9389	39597.076	39597.077	61094.951	39576.270	38.1621	4.5391	40.1388	7.5907			0.4786	0.8611	0.4703	0.7754	0.3884	0.5728	0.000000	0.000000	0	0.000000	0.000000	OCV, Discharge CC - R_DC, OCV, Charge CC -CV - R_DC, OCV	LG25oC 00040S3C4 P1a	1
28.05.2021 22:04:48	3705077088.607	10.328	7.766	24.18	15730	SK05A15632	50	17.6160	57	21.6333	1.673	-0.750	0.0410	-0.751	0.750	0.0600	0.050	25.76	0.38	25.18	25.63	26.47	0.44	25.95	25.73	25.95	0.20	2.999986	3.656711	3.427717	3.651204	3.616162	3.381040	21.509447	21.494996	33.609	32.787606	33.586	32.512320	100.0672	74.693909	77.720789	96.1054	39597.077	39597.077	61106.530	39597.077	38.1296	4.5210	40.1073	7.5731			0.4828	0.8597	0.4716	0.7727	0.4117	0.5748	0.000000	0.000000	0	0.000000	0.000000	OCV, Discharge CC - R_DC, OCV, Charge CC -CV - R_DC, OCV	LG25oC 00040S3C4 P1a	1
28.05.2021 23:45:12	3705083112.013	10.397	7.836	24.18	15730	SK05A15632	51	17.9516	58	21.9689	1.664	-0.750	0.0410	-0.751	0.750	0.0620	0.050	25.74	0.36	25.20	25.63	26.45	0.43	25.99	25.73	25.99	0.20	2.999983	3.656719	3.428172	3.651221	3.617313	3.378046	21.474151	21.503055	33.553	32.733803	33.599	32.524509	99.8656	74.573545	77.751116	95.9132	39597.077	39597.077	61071.233	39568.172	38.1747	4.5762	40.1510	7.6265			0.4642	0.8471	0.4699	0.7717	0.4038	0.5824	0.000000	0.000000	0	0.000000	0.000000	OCV, Discharge CC - R_DC, OCV, Charge CC -CV - R_DC, OCV	LG25oC 00040S3C4 P1a	1
29.05.2021 01:25:03	3705089103.749	10.467	7.904	24.18	15730	SK05A15632	52	18.2875	59	22.3048	1.641	-0.750	0.0410	-0.751	0.750	0.0610	0.050	25.71	0.38	25.17	25.58	26.37	0.41	25.96	25.70	25.96	0.24	2.999999	3.656764	3.428253	3.650991	3.616651	3.381729	21.498293	21.476320	33.591	32.770604	33.557	32.484071	100.1023	74.657585	77.656512	96.1382	39597.077	39597.077	61095.375	39597.077	38.1296	4.5385	40.1073	7.5900			0.4709	0.8484	0.4647	0.7703	0.3861	0.5703	0.000000	0.000000	0	0.000000	0.000000	OCV, Discharge CC - R_DC, OCV, Charge CC -CV - R_DC, OCV	LG25oC 00040S3C4 P1a	1
29.05.2021 03:03:32	3705095012.891	10.535	7.974	24.18	15730	SK05A15632	53	18.6234	60	22.6407	1.689	-0.750	0.0410	-0.751	0.750	0.0610	0.050	25.72	0.41	25.10	25.61	26.49	0.48	25.97	25.68	25.97	0.23	2.999989	3.656863	3.428305	3.651133	3.618812	3.379024	21.499596	21.492514	33.593	32.772590	33.582	32.508565	100.0330	74.657548	77.717336	96.0629	39597.077	39597.077	61096.678	39597.077	38.1296	4.5364	40.1073	7.5880			0.4773	0.8507	0.4794	0.7730	0.3873	0.5704	0.000000	0.000000	0	0.000000	0.000000	OCV, Discharge CC - R_DC, OCV, Charge CC -CV - R_DC, OCV	LG25oC 00040S3C4 P1a	1
29.05.2021 04:44:54	3705101094.601	10.605	8.043	24.18	15730	SK05A15632	54	18.9592	61	22.9765	1.660	-0.750	0.0410	-0.751	0.750	0.0610	0.050	25.72	0.39	25.12	25.57	26.45	0.46	25.95	25.71	25.95	0.20	2.999975	3.656426	3.427858	3.650956	3.617629	3.381331	21.488840	21.496343	33.576	32.756194	33.588	32.514357	99.9651	74.620516	77.725215	96.0055	39597.077	39597.077	61085.922	39589.573	38.1413	4.5532	40.1187	7.6043			0.4722	0.8539	0.4768	0.7781	0.3889	0.5689	0.000000	0.000000	0	0.000000	0.000000	OCV, Discharge CC - R_DC, OCV, Charge CC -CV - R_DC, OCV	LG25oC 00040S3C4 P1a	1
29.05.2021 06:24:31	3705107071.915	10.675	8.111	24.18	15730	SK05A15632	55	19.2948	62	23.3121	1.630	-0.750	0.0410	-0.751	0.750	0.0610	0.050	25.73	0.36	25.18	25.58	26.35	0.41	25.98	25.73	25.98	0.21	2.999982	3.656727	3.428292	3.650918	3.620194	3.381382	21.479105	21.444695	33.561	32.741355	33.507	32.436237	100.1605	74.593620	77.538041	96.2026	39597.077	39597.077	61076.187	39597.077	38.1296	4.5685	40.1073	7.6190			0.4774	0.8480	0.4681	0.7674	0.3932	0.5645	0.000000	0.000000	0	0.000000	0.000000	OCV, Discharge CC - R_DC, OCV, Charge CC -CV - R_DC, OCV	LG25oC 00040S3C4 P1a	1
29.05.2021 08:02:21	3705112941.078	10.743	8.181	24.18	15730	SK05A15632	56	19.6300	63	23.6473	1.660	-0.750	0.0410	-0.751	0.750	0.0600	0.050	25.74	0.37	25.24	25.64	26.43	0.42	25.95	25.72	25.95	0.21	2.999937	3.656632	3.428380	3.651110	3.618045	3.380365	21.454053	21.453213	33.522	32.703167	33.521	32.449121	100.0039	74.502204	77.574171	96.0400	39597.077	39597.077	61051.135	39597.077	38.1296	4.6076	40.1073	7.6569			0.4709	0.8515	0.4678	0.7731	0.3862	0.5677	0.000000	0.000000	0	0.000000	0.000000	OCV, Discharge CC - R_DC, OCV, Charge CC -CV - R_DC, OCV	LG25oC 00040S3C4 P1a	1
29.05.2021 09:41:55	3705118915.571	10.812	8.251	24.18	15730	SK05A15632	57	19.9655	64	23.9828	1.688	-0.750	0.0410	-0.751	0.750	0.0600	0.050	25.74	0.41	25.14	25.62	26.47	0.47	25.95	25.70	25.95	0.25	2.999995	3.656630	3.428468	3.651060	3.619312	3.382156	21.471578	21.478589	33.549	32.729881	33.560	32.487503	99.9674	74.559890	77.665031	96.0019	39597.077	39597.076	61068.660	39590.065	38.1405	4.5802	40.1179	7.6304			0.4714	0.8560	0.4660	0.7716	0.4016	0.5712	0.000000	0.000000	0	0.000000	0.000000	OCV, Discharge CC - R_DC, OCV, Charge CC -CV - R_DC, OCV	LG25oC 00040S3C4 P1a	1
29.05.2021 11:23:13	3705124993.984	10.882	8.321	24.18	15730	SK05A15632	58	20.3009	65	24.3182	1.673	-0.750	0.0410	-0.751	0.750	0.0610	0.050	25.74	0.37	25.12	25.60	26.47	0.46	25.99	25.72	25.99	0.20	2.999997	3.656636	3.428732	3.650874	3.618256	3.379284	21.467794	21.457780	33.543	32.724113	33.528	32.456028	100.0467	74.550960	77.588431	96.0851	39597.076	39597.075	61064.875	39597.075	38.1296	4.5861	40.1073	7.6361			0.4840	0.8592	0.4655	0.7684	0.3954	0.5704	0.000000	0.000000	0	0.000000	0.000000	OCV, Discharge CC - R_DC, OCV, Charge CC -CV - R_DC, OCV	LG25oC 00040S3C4 P1a	1
29.05.2021 13:03:35	3705131015.614	10.952	8.389	24.18	15730	SK05A15632	59	20.6362	66	24.6535	1.636	-0.750	0.0410	-0.751	0.750	0.0590	0.050	25.73	0.36	25.24	25.61	26.38	0.41	25.99	25.71	25.99	0.19	2.999967	3.656441	3.427786	3.651188	3.618317	3.383404	21.457017	21.457600	33.527	32.707685	33.527	32.455756	99.9973	74.516243	77.587704	96.0413	39597.075	39597.075	61054.097	39596.492	38.1305	4.6030	40.1082	7.6524			0.4752	0.8506	0.4704	0.7684	0.3890	0.5773	0.000000	0.000000	0	0.000000	0.000000	OCV, Discharge CC - R_DC, OCV, Charge CC -CV - R_DC, OCV	LG25oC 00040S3C4 P1a	1
29.05.2021 14:41:44	3705136904.954	11.020	8.458	24.18	15730	SK05A15632	60	20.9715	67	24.9888	1.663	-0.750	0.0410	-0.751	0.750	0.0610	0.050	25.74	0.38	25.19	25.63	26.47	0.44	25.95	25.71	25.95	0.23	2.999920	3.656865	3.428229	3.650844	3.619626	3.379584	21.457893	21.473165	33.528	32.709021	33.552	32.479299	99.9289	74.516680	77.644655	95.9714	39597.075	39597.075	61054.973	39581.802	38.1534	4.6016	40.1304	7.6511			0.4748	0.8545	0.4671	0.7703	0.3937	0.5763	0.000000	0.000000	0	0.000000	0.000000	OCV, Discharge CC - R_DC, OCV, Charge CC -CV - R_DC, OCV	LG25oC 00040S3C4 P1a	1
29.05.2021 16:21:32	3705142892.438	11.089	8.528	24.18	15730	SK05A15632	61	21.3067	68	25.3240	1.675	-0.750	0.0410	-0.751	0.750	0.0610	0.050	25.73	0.39	25.12	25.52	26.35	0.43	25.95	25.74	25.96	0.23	2.999960	3.656672	3.429554	3.651343	3.615748	3.381513	21.456337	21.442798	33.526	32.706649	33.504	32.433367	100.0631	74.508140	77.536413	96.0944	39597.075	39597.075	61053.417	39597.075	38.1296	4.6040	40.1073	7.6535			0.4713	0.8582	0.4676	0.7749	0.3905	0.5708	0.000000	0.000000	0	0.000000	0.000000	OCV, Discharge CC - R_DC, OCV, Charge CC -CV - R_DC, OCV	LG25oC 00040S3C4 P1a	1
