Repository: ife-bat/MachineLearning

# In this thesis, ML models were made for two different datasets. The code for the MIT data models can be found in SeversonReproduced.ipynb and NewModelMIT.ipynb. For the IFE data, it can be found in IFE_ML.ipynb.

File: data/IFE/interim/Cell_ID_SK05A16047/Cell_ID_SK05A16047_Lot_508.txt (part 1 of 39)
Date and Time	Time stamp	Total time (days)	Total test time (days)	Position	Tasks	CellUnit	Cycle - actual	Cycle - normalized	Cycle - total	Cycle - total - normalized	Cycle length (h)	Current_dch (C)	Current_dch std dev (C)	Current_dch_end (C)	Current_cha (C)	Current_cha std dev (C)	Current_cha_end (C)	Temp avg (°C)	Temp std dev (°C)	Temp dch start (°C)	Temp dch avg (°C)	Temp dch max (°C)	Temp dch std dev (°C)	Temp cha start (°C)	Temp cha avg (°C)	Temp cha max (°C)	Temp cha std dev (°C)	Voltage EoD (V)	Voltage EoC (V)	Voltage EoD ocv (V)	Voltage EoC ocv (V)	Voltage charge avg (V)	Voltage discharge avg (V)	Ah_dch (Ah)	Ah_cha (Ah)	Ah_dch (nominal) (%)	Ah_dch (C20 first) (%)	Ah_cha (nominal) (%)	Ah_cha (C20 first) (%)	CE (%)	Wh_dch (Wh)	Wh_cha (Wh)	Efficiency (%)	Ah_balance start (mAh)	Ah_balance end (mAh)	Ah_balance max (mAh)	Ah_balance min (mAh)	SoC - max (nom) (%)	SoC - min (nom) (%)	SoC - max (C20 last) (%)	SoC - min (C20 last) (%)	R_DC 0ms EoC (mOhm)	R_DC 50ms EoC (mOhm)	R_DC 0ms EoD (mOhm)	R_DC 50ms EoD (mOhm)	R_DC 0ms SoC50 dch (mOhm)	R_DC 50ms Soc50 dch (mOhm)	R_DC 0ms SoC50 cha (mOhm)	R_DC 50ms Soc50 cha (mOhm)	Shunt voltage dch (µV)	Shunt voltage cha (µV)	CE Shunt 	Ah_cha slippage (Ah)	Ah_dch slippage (Ah)	Cycle type	TestRegime	TestRegime version
07.10.2020 11:50:00	3684909000.002	0.000	0.081	21.18	14017	SK05A16047	0	0.0000	0	0.0000	1.934	0.000	0.0000	0.000	0.000	0.0000	0.000	23.11	0.87	21.53	23.11	25.24	0.87	21.53	23.11	25.24	0.87	3.601746	3.601746	3.600987	3.600987	3.601075	3.601075	0.000000	0.000000	0.000	0.000000		0.000000	0.0000	0.000000	0.000000	0.0000	48589.063	48589.059	48589.063	48589.059	24.0796	24.0796	26.2709	26.2709									0.000000	0.000000	0	0.000000	0.000000	OCV	OCV generic long HP	8
07.10.2020 13:48:00	3684916080.005	0.082	0.151	21.18	14022	SK05A16047	0	0.0000	1	0.0000	1.696				0.750	0.2110	0.050	26.41	0.50					25.28	26.53	26.98	0.50		4.200223		4.186864	3.948589			48.589058			75.920	73.729096	0.0000		189.380865	0.0000	48589.059	-0.001	48589.059	-0.004	100.0000	24.0796	100.0000	26.2709									0.000000	0.000000	0	0.000000	0.000000	OCV, Charge CC-CV, OCV	LG25oC charact P1a	2
07.10.2020 15:29:47	3684922187.012	0.153	0.427	21.18	14022	SK05A16047	1	0.9614	2	0.9614	6.625	-0.750	0.0590	-0.750	0.750	0.0630	0.050	26.11	0.72	25.99	26.62	27.63	0.37	25.99	26.74	27.21	0.47	2.999939	4.199929	3.436992	4.181068	3.811050	3.678956	61.531994	61.628022	96.144	93.788329	96.294	93.514436	99.8442	226.900672	235.964194	96.1589	-0.001	-0.007	61531.998	-96.029	100.1500	3.8563	100.1457	6.6313	0.4305	0.4983	0.4659	0.8241	0.4503	0.5900	0.4436	0.5552	0.000000	0.000000	0	0.000000	0.000000	OCV, Discharge CC - R_DC, OCV, Charge CC -CV - R_DC, OCV	LG25oC charact P1a	2
07.10.2020 22:07:18	3684946038.232	0.429	0.789	21.18	14022	SK05A16047	2	1.9625	3	1.9625	8.677	-0.250	0.0130	-0.250	0.240	0.0220	0.050	25.53	0.16	25.27	25.48	26.09	0.15	25.88	25.55	25.88	0.12	2.999998	4.200162	3.221412	4.190271	3.773729	3.692596	64.067572	64.259064	100.106	97.653109	100.405	97.506782	99.7020	237.573743	242.708237	97.8845	-0.007	-0.001	64067.567	-191.500	100.2992	-0.1056	100.2906	2.7838	0.4157	0.5325	0.4712	0.8653	0.4506	0.6230	0.4477	0.5942	0.000000	0.000000	0	0.000000	0.000000	OCV, Discharge CC - R_DC, OCV, Charge CC -CV - R_DC, OCV	LG25oC charact P1a	2
08.10.2020 06:47:56	3684977276.196	0.790	2.522	21.18	14022	SK05A16047	3	2.9876	4	2.9876	41.607	-0.050	0.0020	-0.050	0.050	0.0020	0.046	25.30	0.09	25.40	25.31	25.54	0.09	25.48	25.30	25.48	0.08	2.999997	4.199230	3.036815	4.193146	3.753549	3.714745	65.607304	65.902148	102.511	100.000000	102.972	100.000000	99.5526	244.017380	247.136032	98.7381	-0.001	-0.000	65607.303	-294.845	100.4607	-2.5114	100.4474	0.4474	0.3850	0.5318	0.4967	0.8224	0.4353	0.6202	0.4009	0.5979	0.000000	0.000000	0	0.000000	0.000000	OCV, Discharge CC - R_DC, OCV, Charge - pulses, OCV	LG25oC charact P1a	2
10.10.2020 00:24:20	3685127060.588	2.524	3.261	21.18	14022	SK05A16047	4	4.0122	5	4.0122	17.722	-0.200	0.7160	-0.050				25.40	0.09	25.40	25.40	25.79	0.09					2.999995		3.048874			3.743387	65.574156		102.460	99.949475			0.0000	241.404033		0.0000	-0.000	65574.160	65574.161	-0.000	100.0000	-2.4596	100.0000	0.4977	0.4371	0.5467	0.4109	0.8297	0.4413	0.6111	0.4398	0.5942	0.000000	0.000000	0	0.000000	0.000000	OCV, Discharge - HPPC, OCV	LG25oC charact P1a	2
10.10.2020 18:07:40	3685190860.997	3.262	3.550	21.18	14022	SK05A16047	5	4.0122	6	4.0122	6.934				0.750	0.0280	0.751	25.48	0.34					25.38	25.84	26.67	0.43		3.757339		3.686440	3.477052			32.788666			51.232	49.753562	0.0000		118.991645	0.0000	65574.160	32785.476	65574.160	32785.476	48.7727	-2.4596	50.2513	0.4977	0.4209	0.5093					0.4209	0.5093	0.000000	0.000000	0	0.000000	0.000000	OCV, Charge CC, OCV	LG25oC charact P1a	2
06.11.2020 15:46:00	3687518760.002	30.206	3.598	21.18	14164	SK05A16047	0	0.0000	7	4.0122	1.153				0.750	0.2200	0.050	25.92	0.36					25.14	25.99	26.37	0.35		4.199452		4.188910	3.996945			32.933581			51.459	49.973456	0.0000		130.921473	0.0000	32785.476	-0.001	32785.476	-148.110	100.2314	48.7727	100.2247	50.2513									0.000000	0.000000	0	0.000000	0.000000	OCV, Charge CC-CV, OCV	LG25oC charact P1a	2
06.11.2020 16:55:09	3687522909.435	30.254	3.871	21.18	14164	SK05A16047	1	0.9648	8	4.9770	6.556	-0.750	0.0590	-0.751	0.750	0.0620	0.050	25.93	0.72	25.76	26.41	27.34	0.36	25.97	26.59	27.03	0.43	2.999976	4.199641	3.413596	4.182133	3.801052	3.678996	61.746459	61.815055	96.479	94.115221	96.586	93.798240	99.8890	227.537068	236.145500	96.3546	-0.001	-0.007	61746.463	-68.598	100.1072	3.5212	100.1041	6.3058	0.4150	0.4727	0.4544	0.7635	0.4432	0.5603	0.4199	0.5249	0.000000	0.000000	0	0.000000	0.000000	OCV, Discharge CC - R_DC, OCV, Charge CC -CV - R_DC, OCV	LG25oC charact P1a	2
06.11.2020 23:28:30	3687546510.612	30.527	4.230	21.18	14164	SK05A16047	2	1.9666	9	5.9788	8.606	-0.250	0.0130	-0.250	0.250	0.0130	0.050	25.33	0.16	25.10	25.28	25.86	0.15	25.60	25.35	25.60	0.14	2.999997	4.199922	3.189552	4.189369	3.767684	3.690856	64.118544	64.173588	100.185	97.730801	100.271	97.377081	99.9142	237.589626	242.001813	98.1768	-0.007	-0.001	64118.539	-55.052	100.0860	-0.1852	100.0835	2.7065	0.3627	0.4807	0.4668	0.8426	0.4340	0.6067	0.4015	0.5454	0.000000	0.000000	0	0.000000	0.000000	OCV, Discharge CC - R_DC, OCV, Charge CC -CV - R_DC, OCV	LG25oC charact P1a	2
07.11.2020 08:04:52	3687577492.112	30.885	5.956	21.18	14164	SK05A16047	3	2.9873	10	6.9995	41.445	-0.050	0.0020	-0.050	0.050	0.0020	0.037	25.10	0.06	25.32	25.10	25.32	0.06	25.18	25.09	25.22	0.06	2.999985	4.198908	3.035022	4.193245	3.751798	3.718493	65.324860	65.665571	102.070	99.569493	102.602	99.641018	99.4811	242.831474	246.099351	98.6721	-0.001	0.000	65324.859	-340.712	100.5324	-2.0701	100.5189	0.5189	0.2143	0.5230	0.6318	0.9579	0.4440	0.6749	0.3212	0.5359	0.000000	0.000000	0	0.000000	0.000000	OCV, Discharge CC - R_DC, OCV, Charge - pulses, OCV	LG25oC charact P1a	2
09.11.2020 01:31:32	3687726692.808	32.612	6.693	21.18	14164	SK05A16047	4	4.0088	11	8.0210	17.680	-0.200	0.7160	-0.050				25.19	0.09	25.04	25.18	25.56	0.09					2.999997		3.047401			3.742680	65.373695		102.146	99.643928			0.0000	240.667478		0.0000	0.000	65373.699	65373.700	0.000	100.0000	-2.1464	100.0000	0.4445	0.4191	0.5172	0.4849	0.8623	0.4468	0.5944	0.4269	0.5575	0.000000	0.000000	0	0.000000	0.000000	OCV, Discharge - HPPC, OCV	LG25oC charact P1a	2
09.11.2020 19:12:19	3687790339.379	33.349	6.789	21.18	14164	SK05A16047	5	4.0088	12	8.0210	2.291				0.750	0.0280	0.751	25.64	0.45					25.16	25.67	26.57	0.48		3.753175		3.684625	3.474130			32.688669			51.076	49.601826	0.0000		118.475003	0.0000	65373.699	32685.022	65373.699	32685.022	48.9297	-2.1464	50.2250	0.4445	0.4177	0.4939					0.4177	0.4939	0.000000	0.000000	0	0.000000	0.000000	OCV, Charge CC, OCV	LG25oC charact P1a	2
09.11.2020 21:31:00	3687798660.005	33.445	6.836	21.18	14177	SK05A16047	0	0.0000	13	8.0210	1.136				0.750	0.2180	0.050	25.96	0.35					25.24	26.03	26.43	0.34		4.199384		4.188891	3.995519			32.485876			50.759	49.294108	0.0000		129.103400	0.0000	32685.022	0.000	32685.022	0.000	100.0000	48.9297	100.0000	50.2250									0.000000	0.000000	0	0.000000	0.000000	OCV, Charge CC-CV, OCV	LG25oC 00100S3C4 P1a	6
09.11.2020 22:39:10	3687802750.569	33.492	6.983	21.18	14177	SK05A16047	1	0.9679	14	8.9889	3.535	-0.750	0.0590	-0.751	0.750	0.0290	0.055	26.50	0.43	25.72	26.38	27.40	0.38	25.93	26.59	27.05	0.43	2.999981	4.199233	3.403620	4.188644	3.891186	3.681376	61.943915	61.943994	96.787	94.416187	96.787	93.993892	99.9999	228.276759	236.437205	96.5486	0.000	-0.001	61943.920	-0.080	100.0001	3.2126	100.0001	5.6676	0.4236	0.4645	0.4506	0.7371	0.4322	0.5383	0.4236	0.4645	0.000000	0.000000	0	0.000000	0.000000	OCV, Discharge CC - R_DC, OCV, Charge - pulses, OCV	LG25oC 00100S3C4 P1a	6
10.11.2020 02:11:15	3687815475.666	33.640	7.130	21.18	14177	SK05A16047	2	1.9353	15	9.9563	3.522	-0.750	0.0230	-0.751	0.750	0.1810	0.050	26.51	0.40	25.96	26.43	27.38	0.31	25.93	26.58	27.01	0.42	2.999997	4.199494	3.402144	4.189796	3.847698	3.611107	61.917840	61.976668	96.747	94.376443	96.839	94.043472	99.9051	228.162067	236.562150	96.4491	-0.001	0.000	61917.844	-58.830	100.0919	3.2534	100.0896	5.7073			0.4413	0.7583	0.4413	0.7583			0.000000	0.000000	0	0.000000	0.000000	OCV, Discharge CC, OCV, Charge CC-CV, OCV	LG25oC 00100S3C4 P1a	6
10.11.2020 05:42:36	3687828156.017	33.787	7.277	21.18	14177	SK05A16047	3	2.9031	16	10.9241	3.521	-0.750	0.0310	-0.751	0.750	0.0380	0.050	26.51	0.37	25.98	26.46	27.31	0.30	25.98	26.58	26.99	0.40	2.999991	4.199606	3.401481	4.189292	3.880026	3.608256	61.935020	61.950016	96.773	94.402629	96.797	94.003030	99.9758	228.271733	236.443929	96.5437	0.000	-0.001	61935.025	-14.996	100.0234	3.2265	100.0228	5.6811	0.4113	0.4630	0.4372	0.7579	0.4247	0.6269	0.4068	0.4702	0.000000	0.000000	0	0.000000	0.000000	OCV, Discharge CC - R_DC, OCV, Charge CC -CV - R_DC, OCV	LG25oC 00100S3C4 P1a	6
10.11.2020 09:13:51	3687840831.013	33.933	7.422	21.18	14177	SK05A16047	4	3.8713	17	11.8923	3.497	-0.750	0.0320	-0.751	0.750	0.0390	0.050	26.51	0.40	25.98	26.44	27.35	0.31	25.95	26.57	27.03	0.42	2.999991	4.199438	3.398233	4.189327	3.878623	3.608018	61.964775	61.980825	96.820	94.447982	96.845	94.049780	99.9741	228.366561	236.537066	96.5458	-0.001	-0.001	61964.779	-16.052	100.0251	3.1800	100.0244	5.6358	0.4054	0.4609	0.4371	0.7543	0.4158	0.6299	0.4236	0.4703	0.000000	0.000000	0	0.000000	0.000000	OCV, Discharge CC - R_DC, OCV, Charge CC -CV - R_DC, OCV	LG25oC 00100S3C4 P1a	6
10.11.2020 12:43:41	3687853421.013	34.079	7.568	21.18	14177	SK05A16047	5	4.8394	18	12.8604	3.507	-0.750	0.0310	-0.751	0.750	0.0390	0.050	26.50	0.39	25.98	26.44	27.37	0.30	25.95	26.55	27.00	0.42	2.999964	4.199520	3.397600	4.189840	3.879633	3.606416	61.961631	61.978314	96.815	94.443190	96.841	94.045969	99.9731	228.360007	236.523823	96.5484	-0.001	0.001	61961.635	-16.685	100.0261	3.1849	100.0254	5.6406	0.4001	0.4570	0.4240	0.7460	0.4321	0.6246	0.3954	0.4622	0.000000	0.000000	0	0.000000	0.000000	OCV, Discharge CC - R_DC, OCV, Charge CC -CV - R_DC, OCV	LG25oC 00100S3C4 P1a	6
10.11.2020 16:14:07	3687866047.013	34.225	7.715	21.18	14177	SK05A16047	6	5.8075	19	13.8285	3.517	-0.750	0.0320	-0.751	0.750	0.0400	0.050	26.52	0.38	25.98	26.46	27.35	0.30	25.93	26.57	26.99	0.41	2.999937	4.199461	3.397394	4.190292	3.877908	3.606510	61.955930	61.970214	96.806	94.434501	96.828	94.033679	99.9770	228.332101	236.476036	96.5561	0.001	0.000	61955.936	-14.284	100.0223	3.1938	100.0218	5.6493	0.3998	0.4578	0.4387	0.7528	0.4362	0.6237	0.4140	0.4643	0.000000	0.000000	0	0.000000	0.000000	OCV, Discharge CC - R_DC, OCV, Charge CC -CV - R_DC, OCV	LG25oC 00100S3C4 P1a	6
10.11.2020 19:45:09	3687878709.013	34.372	7.864	21.18	14177	SK05A16047	7	6.7758	20	14.7968	3.584	-0.750	0.0320	-0.751	0.750	0.0390	0.050	26.52	0.39	25.97	26.47	27.39	0.34	25.95	26.57	26.98	0.40	2.999991	4.199421	3.395151	4.189174	3.877987	3.606640	61.969335	61.988981	96.827	94.454933	96.858	94.062156	99.9683	228.395946	236.533744	96.5596	0.000	-0.001	61969.340	-19.646	100.0307	3.1729	100.0299	5.6289	0.4127	0.4651	0.4276	0.7398	0.4234	0.6131	0.4018	0.4686	0.000000	0.000000	0	0.000000	0.000000	OCV, Discharge CC - R_DC, OCV, Charge CC -CV - R_DC, OCV	LG25oC 00100S3C4 P1a	6
10.11.2020 23:20:11	3687891611.013	34.521	8.011	21.18	14177	SK05A16047	8	7.7438	21	15.7648	3.509	-0.750	0.0310	-0.751	0.750	0.0390	0.050	26.50	0.39	25.98	26.42	27.36	0.31	25.96	26.56	27.03	0.42	2.999990	4.199707	3.394443	4.189595	3.877577	3.606385	61.954920	61.974456	96.805	94.432961	96.835	94.040115	99.9685	228.317547	236.460954	96.5561	-0.001	0.000	61954.924	-19.538	100.0305	3.1954	100.0298	5.6508	0.4071	0.4593	0.4346	0.7436	0.4232	0.6179	0.4014	0.4644	0.000000	0.000000	0	0.000000	0.000000	OCV, Discharge CC - R_DC, OCV, Charge CC -CV - R_DC, OCV	LG25oC 00100S3C4 P1a	6
11.11.2020 02:50:42	3687904242.013	34.667	8.156	21.18	14177	SK05A16047	9	8.7115	22	16.7325	3.483	-0.750	0.0310	-0.751	0.750	0.0380	0.050	26.49	0.38	25.98	26.41	27.29	0.28	25.95	26.57	27.01	0.43	2.999989	4.199473	3.394478	4.190443	3.876910	3.606894	61.935072	61.946924	96.774	94.402709	96.792	93.998338	99.9809	228.261624	236.355454	96.5756	0.000	0.000	61935.077	-11.853	100.0185	3.2264	100.0181	5.6811	0.4086	0.4598	0.4351	0.7389	0.4315	0.6174	0.4119	0.4625	0.000000	0.000000	0	0.000000	0.000000	OCV, Discharge CC - R_DC, OCV, Charge CC -CV - R_DC, OCV	LG25oC 00100S3C4 P1a	6
11.11.2020 06:19:40	3687916780.013	34.812	8.304	21.18	14177	SK05A16047	10	9.6796	23	17.7006	3.549	-0.750	0.0320	-0.751	0.750	0.0380	0.050	26.50	0.38	25.98	26.44	27.34	0.30	25.98	26.53	26.95	0.42	2.999997	4.199544	3.392977	4.189615	3.877582	3.608446	61.954551	61.963522	96.804	94.432399	96.818	94.023524	99.9855	228.326844	236.412879	96.5797	0.000	-0.001	61954.556	-8.972	100.0140	3.1960	100.0137	5.6514	0.4171	0.4551	0.4223	0.7413	0.4203	0.6139	0.4068	0.4598	0.000000	0.000000	0	0.000000	0.000000	OCV, Discharge CC - R_DC, OCV, Charge CC -CV - R_DC, OCV	LG25oC 00100S3C4 P1a	6
11.11.2020 09:52:36	3687929556.013	34.960	8.451	21.18	14177	SK05A16047	11	10.6477	24	18.6687	3.531	-0.750	0.0310	-0.751	0.750	0.0380	0.050	26.49	0.37	25.98	26.45	27.37	0.33	25.93	26.53	26.95	0.38	3.000000	4.199524	3.391449	4.189430	3.877024	3.606686	61.958047	61.969115	96.809	94.437728	96.827	94.032011	99.9821	228.336776	236.418200	96.5817	-0.001	-0.001	61958.051	-11.069	100.0173	3.1905	100.0169	5.6461	0.4101	0.4566	0.4292	0.7398	0.4265	0.6119	0.4077	0.4582	0.000000	0.000000	0	0.000000	0.000000	OCV, Discharge CC - R_DC, OCV, Charge CC -CV - R_DC, OCV	LG25oC 00100S3C4 P1a	6
11.11.2020 13:24:26	3687942266.013	35.107	8.595	21.18	14177	SK05A16047	12	11.6156	25	19.6366	3.467	-0.750	0.0310	-0.751	0.750	0.0380	0.050	26.51	0.40	25.98	26.42	27.32	0.30	25.98	26.56	27.01	0.43	2.999999	4.199546	3.390610	4.190060	3.876591	3.607020	61.949527	61.965979	96.796	94.424741	96.822	94.027252	99.9734	228.297041	236.387471	96.5775	-0.001	0.000	61949.531	-16.454	100.0257	3.2039	100.0251	5.6590	0.4127	0.4567	0.4331	0.7350	0.4281	0.6140	0.4131	0.4609	0.000000	0.000000	0	0.000000	0.000000	OCV, Discharge CC - R_DC, OCV, Charge CC -CV - R_DC, OCV	LG25oC 00100S3C4 P1a	6
11.11.2020 16:52:27	3687954747.013	35.252	8.743	21.18	14177	SK05A16047	13	12.5837	26	20.6047	3.541	-0.750	0.0310	-0.751	0.750	0.0380	0.050	26.52	0.40	25.98	26.43	27.33	0.31	25.98	26.57	27.01	0.43	2.999999	4.199581	3.390338	4.190072	3.874942	3.607308	61.953587	61.972441	96.802	94.430930	96.832	94.037058	99.9696	228.323779	236.411652	96.5789	0.000	-0.001	61953.592	-18.855	100.0295	3.1975	100.0287	5.6529	0.4011	0.4527	0.4224	0.7312	0.4227	0.6104	0.3969	0.4573	0.000000	0.000000	0	0.000000	0.000000	OCV, Discharge CC - R_DC, OCV, Charge CC -CV - R_DC, OCV	LG25oC 00100S3C4 P1a	6
11.11.2020 20:24:54	3687967494.013	35.399	8.891	21.18	14177	SK05A16047	14	13.5517	27	21.5727	3.558	-0.750	0.0310	-0.751	0.750	0.0380	0.050	26.51	0.38	25.99	26.42	27.29	0.29	25.95	26.58	26.99	0.41	2.999970	4.199391	3.389638	4.189888	3.877030	3.607772	61.954289	61.963045	96.804	94.432000	96.817	94.022800	99.9859	228.309413	236.374813	96.5879	-0.001	-0.001	61954.293	-8.758	100.0137	3.1964	100.0133	5.6518	0.4143	0.4567	0.4237	0.7322	0.4267	0.6117	0.4096	0.4597	0.000000	0.000000	0	0.000000	0.000000	OCV, Discharge CC - R_DC, OCV, Charge CC -CV - R_DC, OCV	LG25oC 00100S3C4 P1a	6
11.11.2020 23:58:24	3687980304.013	35.548	9.037	21.18	14177	SK05A16047	15	14.5195	28	22.5405	3.509	-0.750	0.0310	-0.751	0.750	0.0380	0.050	26.50	0.38	25.98	26.43	27.31	0.31	25.93	26.56	27.01	0.40	2.999997	4.199518	3.388438	4.189572	3.876879	3.607633	61.941628	61.954128	96.784	94.412701	96.803	94.009270	99.9798	228.281742	236.330017	96.5945	-0.001	-0.000	61941.632	-12.502	100.0195	3.2162	100.0190	5.6711	0.3791	0.4525	0.4254	0.7301	0.4219	0.6057	0.3895	0.4601	0.000000	0.000000	0	0.000000	0.000000	OCV, Discharge CC - R_DC, OCV, Charge CC -CV - R_DC, OCV	LG25oC 00100S3C4 P1a	6
12.11.2020 03:28:57	3687992937.013	35.694	9.182	21.18	14177	SK05A16047	16	15.4875	29	23.5085	3.481	-0.750	0.0310	-0.751	0.750	0.0380	0.050	26.50	0.40	25.99	26.42	27.31	0.30	25.99	26.54	27.01	0.45	2.999995	4.199522	3.387149	4.189872	3.876008	3.609086	61.947673	61.960876	96.793	94.421915	96.814	94.019509	99.9787	228.292612	236.338679	96.5955	-0.000	-0.000	61947.678	-13.204	100.0206	3.2068	100.0201	5.6619	0.4008	0.4515	0.4256	0.7302	0.4241	0.6071	0.4081	0.4589	0.000000	0.000000	0	0.000000	0.000000	OCV, Discharge CC - R_DC, OCV, Charge CC -CV - R_DC, OCV	LG25oC 00100S3C4 P1a	6
12.11.2020 06:57:48	3688005468.013	35.839	9.328	21.18	14177	SK05A16047	17	16.4552	30	24.4762	3.501	-0.750	0.0310	-0.751	0.750	0.0380	0.050	26.50	0.38	25.98	26.42	27.29	0.29	25.93	26.55	26.96	0.41	2.999993	4.199509	3.387695	4.190238	3.874868	3.608763	61.935878	61.947450	96.775	94.403937	96.793	93.999136	99.9813	228.251231	236.289773	96.5980	-0.000	-0.001	61935.883	-11.573	100.0181	3.2252	100.0176	5.6798	0.3974	0.4556	0.4183	0.7272	0.4157	0.6065	0.3928	0.4570	0.000000	0.000000	0	0.000000	0.000000	OCV, Discharge CC - R_DC, OCV, Charge CC -CV - R_DC, OCV	LG25oC 00100S3C4 P1a	6
12.11.2020 10:27:52	3688018072.013	35.985	9.473	21.18	14177	SK05A16047	18	17.4231	31	25.4441	3.490	-0.750	0.0310	-0.751	0.750	0.0380	0.050	26.51	0.38	26.00	26.44	27.32	0.32	25.99	26.56	26.95	0.40	2.999997	4.199392	3.386264	4.190343	3.875612	3.607250	61.944095	61.954107	96.788	94.416462	96.803	94.009238	99.9838	228.272518	236.299367	96.6031	-0.001	-0.001	61944.099	-10.013	100.0156	3.2123	100.0152	5.6673	0.3876	0.4524	0.4196	0.7307	0.4301	0.6132	0.3823	0.4532	0.000000	0.000000	0	0.000000	0.000000	OCV, Discharge CC - R_DC, OCV, Charge CC -CV - R_DC, OCV	LG25oC 00100S3C4 P1a	6
12.11.2020 13:57:17	3688030637.013	36.130	9.619	21.18	14177	SK05A16047	19	18.3911	32	26.4121	3.500	-0.750	0.0320	-0.751	0.750	0.0380	0.050	26.52	0.41	25.98	26.44	27.41	0.33	25.98	26.57	27.03	0.43	2.999993	4.199705	3.383955	4.189413	3.873229	3.606968	61.951518	61.964944	96.799	94.427776	96.820	94.025682	99.9783	228.302721	236.326015	96.6050	-0.001	-0.001	61951.522	-13.427	100.0210	3.2007	100.0204	5.6560	0.3958	0.4513	0.4226	0.7252	0.4202	0.6041	0.3883	0.4578	0.000000	0.000000	0	0.000000	0.000000	OCV, Discharge CC - R_DC, OCV, Charge CC -CV - R_DC, OCV	LG25oC 00100S3C4 P1a	6
12.11.2020 17:27:17	3688043237.013	36.276	9.765	21.18	14177	SK05A16047	20	19.3587	33	27.3797	3.502	-0.750	0.0320	-0.751	0.750	0.0380	0.050	26.51	0.40	25.98	26.41	27.33	0.30	25.96	26.58	27.01	0.44	2.999997	4.199695	3.384998	4.190190	3.875611	3.607605	61.929634	61.947569	96.765	94.394420	96.793	93.999317	99.9710	228.209137	236.273401	96.5869	-0.001	0.000	61929.638	-17.937	100.0280	3.2349	100.0273	5.6893	0.3930	0.4509	0.4157	0.7258	0.4183	0.6075	0.4019	0.4580	0.000000	0.000000	0	0.000000	0.000000	OCV, Discharge CC - R_DC, OCV, Charge CC -CV - R_DC, OCV	LG25oC 00100S3C4 P1a	6
12.11.2020 20:57:23	3688055843.013	36.422	9.911	21.18	14177	SK05A16047	21	20.3262	34	28.3472	3.498	-0.750	0.0310	-0.751	0.750	0.0380	0.050	26.52	0.37	25.98	26.46	27.29	0.29	25.98	26.59	26.98	0.40	3.000000	4.199657	3.384546	4.189964	3.874181	3.606633	61.916425	61.931358	96.744	94.374286	96.768	93.974718	99.9759	228.198706	236.203336	96.6111	0.000	0.000	61916.430	-14.933	100.0233	3.2556	100.0227	5.7094	0.3916	0.4525	0.4151	0.7204	0.4146	0.5978	0.3993	0.4554	0.000000	0.000000	0	0.000000	0.000000	OCV, Discharge CC - R_DC, OCV, Charge CC -CV - R_DC, OCV	LG25oC 00100S3C4 P1a	6
13.11.2020 00:27:17	3688068437.013	36.568	10.056	21.18	14177	SK05A16047	22	21.2939	35	29.3149	3.480	-0.750	0.0310	-0.751	0.750	0.0380	0.050	26.50	0.39	25.98	26.43	27.39	0.32	25.96	26.54	26.97	0.40	2.999995	4.199381	3.382612	4.189884	3.873369	3.607996	61.936532	61.949084	96.776	94.404934	96.795	94.001616	99.9797	228.243647	236.262214	96.6061	0.000	0.000	61936.537	-12.553	100.0196	3.2242	100.0191	5.6788	0.3923	0.4497	0.4178	0.7178	0.4198	0.6008	0.3915	0.4530	0.000000	0.000000	0	0.000000	0.000000	OCV, Discharge CC - R_DC, OCV, Charge CC -CV - R_DC, OCV	LG25oC 00100S3C4 P1a	6
13.11.2020 03:56:06	3688080966.013	36.713	10.200	21.18	14177	SK05A16047	23	22.2616	36	30.2826	3.467	-0.750	0.0320	-0.751	0.750	0.0380	0.050	26.50	0.39	25.98	26.44	27.39	0.31	25.93	26.54	26.99	0.41	2.999990	4.199530	3.382115	4.190659	3.874585	3.608334	61.932458	61.937809	96.769	94.398724	96.778	93.984507	99.9914	228.235835	236.212330	96.6232	0.000	0.000	61932.463	-5.351	100.0084	3.2305	100.0081	5.6850	0.4021	0.4525	0.4157	0.7170	0.4023	0.5969	0.3963	0.4562	0.000000	0.000000	0	0.000000	0.000000	OCV, Discharge CC - R_DC, OCV, Charge CC -CV - R_DC, OCV	LG25oC 00100S3C4 P1a	6
13.11.2020 07:24:06	3688093446.013	36.857	10.346	21.18	14177	SK05A16047	24	23.2290	37	31.2500	3.484	-0.750	0.0310	-0.751	0.750	0.0380	0.050	26.52	0.38	25.98	26.48	27.37	0.30	25.93	26.57	26.97	0.42	2.999995	4.199428	3.382285	4.190287	3.874268	3.607326	61.914254	61.931639	96.741	94.370977	96.768	93.975145	99.9719	228.175546	236.179413	96.6111	0.000	-0.001	61914.259	-17.386	100.0272	3.2590	100.0265	5.7128	0.4004	0.4489	0.4189	0.7178	0.4169	0.5999	0.4062	0.4570	0.000000	0.000000	0	0.000000	0.000000	OCV, Discharge CC - R_DC, OCV, Charge CC -CV - R_DC, OCV	LG25oC 00100S3C4 P1a	6
13.11.2020 10:53:07	3688105987.013	37.002	10.488	21.18	14177	SK05A16047	25	24.1960	38	32.2170	3.424	-0.750	0.0320	-0.751	0.750	0.0380	0.050	26.44	0.36	25.96	26.35	27.27	0.30	25.98	26.50	26.89	0.38	2.999991	4.199586	3.382527	4.190147	3.874767	3.608149	61.885845	61.899444	96.697	94.327676	96.718	93.926292	99.9780	228.067732	236.058648	96.6149	-0.001	-0.001	61885.849	-13.600	100.0212	3.3034	100.0207	5.7560	0.4226	0.4563	0.4099	0.7163	0.4154	0.5976	0.3880	0.4558	0.000000	0.000000	0	0.000000	0.000000	OCV, Discharge CC - R_DC, OCV, Charge CC -CV - R_DC, OCV	LG25oC 00100S3C4 P1a	6
13.11.2020 14:18:32	3688118312.013	37.145	10.633	21.18	14177	SK05A16047	26	25.1630	39	33.1840	3.478	-0.750	0.0310	-0.750	0.750	0.0380	0.050	26.49	0.39	25.98	26.39	27.27	0.29	25.96	26.57	27.01	0.42	2.999993	4.199520	3.382026	4.189982	3.871916	3.607235	61.889775	61.904102	96.703	94.333666	96.725	93.933360	99.9769	228.059619	236.067379	96.6078	-0.001	-0.001	61889.779	-14.329	100.0224	3.2972	100.0218	5.7500	0.3883	0.4493	0.4235	0.7182	0.4179	0.5997	0.3985	0.4549	0.000000	0.000000	0	0.000000	0.000000	OCV, Discharge CC - R_DC, OCV, Charge CC -CV - R_DC, OCV	LG25oC 00100S3C4 P1a	6
13.11.2020 17:47:14	3688130834.013	37.290	10.778	21.18	14177	SK05A16047	27	26.1303	40	34.1513	3.479	-0.750	0.0310	-0.751	0.750	0.0380	0.050	26.52	0.39	25.97	26.45	27.37	0.31	25.93	26.57	26.97	0.43	2.999996	4.199668	3.379801	4.190250	3.871941	3.605688	61.907470	61.919283	96.730	94.360637	96.749	93.956396	99.9809	228.134570	236.109267	96.6225	-0.001	0.000	61907.474	-11.815	100.0185	3.2696	100.0180	5.7231	0.3957	0.4469	0.4139	0.7234	0.4194	0.6031	0.3976	0.4490	0.000000	0.000000	0	0.000000	0.000000	OCV, Discharge CC - R_DC, OCV, Charge CC -CV - R_DC, OCV	LG25oC 00100S3C4 P1a	6
13.11.2020 21:15:58	3688143358.013	37.435	10.925	21.18	14177	SK05A16047	28	27.0977	41	35.1187	3.522	-0.750	0.0320	-0.752	0.750	0.0370	0.050	26.50	0.38	25.99	26.45	27.32	0.32	25.99	26.54	26.93	0.39	2.999995	4.199464	3.379250	4.189128	3.871891	3.608183	61.908174	61.916844	96.732	94.361710	96.745	93.952695	99.9860	228.128081	236.103868	96.6219	0.000	-0.001	61908.179	-8.671	100.0135	3.2685	100.0132	5.7220	0.3850	0.4475	0.4105	0.7141	0.4202	0.5980	0.3947	0.4542	0.000000	0.000000	0	0.000000	0.000000	OCV, Discharge CC - R_DC, OCV, Charge CC -CV - R_DC, OCV	LG25oC 00100S3C4 P1a	6
14.11.2020 00:47:17	3688156037.013	37.581	11.068	21.18	14177	SK05A16047	29	28.0648	42	36.0858	3.433	-0.750	0.0320	-0.751	0.750	0.0380	0.050	26.50	0.39	25.97	26.42	27.35	0.31	25.98	26.56	27.01	0.42	2.999995	4.199669	3.378379	4.190553	3.872906	3.606482	61.898184	61.910765	96.716	94.346483	96.736	93.943471	99.9797	228.086541	236.070840	96.6178	-0.001	0.000	61898.188	-12.583	100.0197	3.2841	100.0192	5.7372	0.3727	0.4507	0.4156	0.7102	0.4094	0.5952	0.3934	0.4560	0.000000	0.000000	0	0.000000	0.000000	OCV, Discharge CC - R_DC, OCV, Charge CC -CV - R_DC, OCV	LG25oC 00100S3C4 P1a	6
14.11.2020 04:13:17	3688168397.013	37.725	11.213	21.18	14177	SK05A16047	30	29.0318	43	37.0528	3.472	-0.750	0.0310	-0.751	0.750	0.0380	0.050	26.50	0.39	25.98	26.44	27.33	0.30	25.98	26.54	26.97	0.42	2.999964	4.199309	3.379040	4.190420	3.872494	3.606545	61.888615	61.902355	96.701	94.331898	96.722	93.930709	99.9778	228.060856	236.044295	96.6178	0.000	0.000	61888.620	-13.741	100.0215	3.2990	100.0209	5.7518	0.4121	0.4473	0.4250	0.7162	0.4211	0.6003	0.4054	0.4532	0.000000	0.000000	0	0.000000	0.000000	OCV, Discharge CC - R_DC, OCV, Charge CC -CV - R_DC, OCV	LG25oC 00100S3C4 P1a	6
14.11.2020 07:41:36	3688180896.013	37.869	11.358	21.18	14177	SK05A16047	31	29.9987	44	38.0197	3.497	-0.750	0.0320	-0.750	0.750	0.0380	0.050	26.48	0.38	25.98	26.39	27.25	0.29	25.95	26.54	26.93	0.40	2.999997	4.199582	3.378820	4.190298	3.871403	3.607890	61.881210	61.891336	96.689	94.320611	96.705	93.913989	99.9836	228.025718	235.991551	96.6245	0.000	0.001	61881.215	-10.127	100.0158	3.3106	100.0154	5.7631	0.4263	0.4527	0.4188	0.7071	0.4163	0.5925	0.4217	0.4614	0.000000	0.000000	0	0.000000	0.000000	OCV, Discharge CC - R_DC, OCV, Charge CC -CV - R_DC, OCV	LG25oC 00100S3C4 P1a	6
14.11.2020 11:11:25	3688193485.013	38.015	11.504	21.18	14177	SK05A16047	32	30.9655	45	38.9865	3.491	-0.750	0.0310	-0.751	0.750	0.0370	0.050	26.50	0.38	25.98	26.42	27.33	0.31	25.93	26.58	27.03	0.41	2.999997	4.199502	3.377843	4.189754	3.871714	3.606332	61.874853	61.889005	96.679	94.310922	96.702	93.910452	99.9771	228.002717	235.974837	96.6216	0.001	-0.001	61874.859	-14.152	100.0221	3.3205	100.0216	5.7728	0.3946	0.4473	0.4245	0.7146	0.4217	0.5941	0.4038	0.4540	0.000000	0.000000	0	0.000000	0.000000	OCV, Discharge CC - R_DC, OCV, Charge CC -CV - R_DC, OCV	LG25oC 00100S3C4 P1a	6
14.11.2020 14:40:53	3688206053.013	38.160	11.648	21.18	14177	SK05A16047	33	31.9326	46	39.9536	3.464	-0.750	0.0320	-0.751	0.750	0.0390	0.050	26.51	0.40	25.99	26.46	27.37	0.31	25.97	26.53	26.99	0.45	2.999998	4.199561	3.375867	4.190427	3.870300	3.607440	61.891521	61.899722	96.706	94.336327	96.718	93.926714	99.9868	228.061576	236.006574	96.6336	-0.001	0.001	61891.525	-8.203	100.0128	3.2945	100.0125	5.7474	0.4035	0.4487	0.4107	0.7047	0.4202	0.5958	0.4007	0.4519	0.000000	0.000000	0	0.000000	0.000000	OCV, Discharge CC - R_DC, OCV, Charge CC -CV - R_DC, OCV	LG25oC 00100S3C4 P1a	6
14.11.2020 18:08:42	3688218522.013	38.305	11.795	21.18	14177	SK05A16047	34	32.8991	47	40.9201	3.525	-0.750	0.0310	-0.751	0.750	0.0380	0.050	26.49	0.37	25.98	26.44	27.32	0.29	25.93	26.55	26.95	0.40	2.999991	4.199613	3.377578	4.189238	3.873264	3.607322	61.860978	61.875238	96.658	94.289773	96.680	93.889562	99.9770	227.949092	235.929088	96.6176	0.001	0.000	61860.984	-14.260	100.0223	3.3422	100.0217	5.7939	0.4025	0.4473	0.4162	0.7124	0.4194	0.5950	0.4005	0.4532	0.000000	0.000000	0	0.000000	0.000000	OCV, Discharge CC - R_DC, OCV, Charge CC -CV - R_DC, OCV	LG25oC 00100S3C4 P1a	6
14.11.2020 21:40:13	3688231213.013	38.452	11.940	21.18	14177	SK05A16047	35	33.8660	48	41.8870	3.470	-0.750	0.0310	-0.751	0.750	0.0370	0.050	26.50	0.38	25.98	26.44	27.39	0.32	25.94	26.54	26.97	0.39	2.999996	4.199568	3.375389	4.190705	3.871508	3.605824	61.880960	61.892413	96.689	94.320230	96.707	93.915623	99.9815	228.009703	235.968990	96.6270	0.000	0.001	61880.965	-11.454	100.0179	3.3110	100.0174	5.7635	0.3948	0.4485	0.4138	0.7090	0.4172	0.5977	0.3909	0.4488	0.000000	0.000000	0	0.000000	0.000000	OCV, Discharge CC - R_DC, OCV, Charge CC -CV - R_DC, OCV	LG25oC 00100S3C4 P1a	6
15.11.2020 01:08:24	3688243704.013	38.596	12.084	21.18	14177	SK05A16047	36	34.8327	49	42.8537	3.474	-0.750	0.0310	-0.751	0.750	0.0390	0.050	26.49	0.39	25.98	26.42	27.33	0.31	25.93	26.54	26.99	0.42	2.999998	4.199350	3.375405	4.190053	3.869910	3.607910	61.868795	61.876702	96.670	94.301688	96.682	93.891783	99.9872	227.975611	235.915318	96.6345	0.001	0.000	61868.801	-7.907	100.0124	3.3300	100.0120	5.7820	0.3555	0.4383	0.4141	0.7070	0.3977	0.5906	0.3789	0.4464	0.000000	0.000000	0	0.000000	0.000000	OCV, Discharge CC - R_DC, OCV, Charge CC -CV - R_DC, OCV	LG25oC 00100S3C4 P1a	6
15.11.2020 04:36:49	3688256209.013	38.741	12.230	21.18	14177	SK05A16047	37	35.7990	50	43.8200	3.499	-0.750	0.0310	-0.750	0.750	0.0380	0.050	26.49	0.38	25.98	26.41	27.29	0.29	25.98	26.54	26.99	0.42	2.999996	4.199531	3.376681	4.190366	3.869727	3.607586	61.841270	61.856581	96.627	94.259734	96.651	93.861252	99.9752	227.861250	235.839282	96.6172	0.000	0.000	61841.275	-15.312	100.0239	3.3730	100.0233	5.8239	0.3974	0.4430	0.4146	0.7052	0.4118	0.5886	0.4036	0.4513	0.000000	0.000000	0	0.000000	0.000000	OCV, Discharge CC - R_DC, OCV, Charge CC -CV - R_DC, OCV	LG25oC 00100S3C4 P1a	6
15.11.2020 08:06:44	3688268804.013	38.887	12.376	21.18	14177	SK05A16047	38	36.7653	51	44.7863	3.503	-0.750	0.0310	-0.751	0.750	0.0380	0.050	26.49	0.37	25.98	26.43	27.31	0.31	25.94	26.56	26.99	0.40	2.999994	4.199620	3.375260	4.189747	3.872125	3.607431	61.840312	61.855279	96.625	94.258273	96.649	93.859276	99.9758	227.867401	235.836717	96.6208	0.000	-0.001	61840.317	-14.968	100.0234	3.3745	100.0228	5.8254	0.3845	0.4447	0.4066	0.7064	0.4010	0.5945	0.3928	0.4513	0.000000	0.000000	0	0.000000	0.000000	OCV, Discharge CC - R_DC, OCV, Charge CC -CV - R_DC, OCV	LG25oC 00100S3C4 P1a	6
15.11.2020 11:36:53	3688281413.013	39.033	12.522	21.18	14177	SK05A16047	39	37.7317	52	45.7527	3.501	-0.750	0.0310	-0.751	0.750	0.0380	0.050	26.48	0.38	25.99	26.41	27.33	0.30	25.96	26.53	26.99	0.42	2.999989	4.199507	3.374177	4.189971	3.869862	3.608766	61.851859	61.861962	96.644	94.275874	96.659	93.869417	99.9837	227.902207	235.852489	96.6291	-0.001	-0.001	61851.863	-10.105	100.0158	3.3565	100.0154	5.8078	0.3836	0.4458	0.4066	0.7031	0.4009	0.5892	0.3882	0.4495	0.000000	0.000000	0	0.000000	0.000000	OCV, Discharge CC - R_DC, OCV, Charge CC -CV - R_DC, OCV	LG25oC 00100S3C4 P1a	6
15.11.2020 15:06:58	3688294018.013	39.178	12.668	21.18	14177	SK05A16047	40	38.6980	53	46.7190	3.497	-0.750	0.0310	-0.751	0.750	0.0380	0.050	26.49	0.39	26.00	26.43	27.31	0.30	25.97	26.52	26.99	0.42	2.999993	4.199579	3.374634	4.190134	3.871635	3.608139	61.841984	61.855888	96.628	94.260822	96.650	93.860200	99.9775	227.869145	235.834148	96.6226	-0.001	0.000	61841.988	-13.906	100.0217	3.3719	100.0212	5.8228	0.3741	0.4428	0.4142	0.7025	0.4144	0.5895	0.3825	0.4491	0.000000	0.000000	0	0.000000	0.000000	OCV, Discharge CC - R_DC, OCV, Charge CC -CV - R_DC, OCV	LG25oC 00100S3C4 P1a	6
15.11.2020 18:36:47	3688306607.013	39.324	12.815	21.18	14177	SK05A16047	41	39.6641	54	47.6851	3.545	-0.750	0.0310	-0.751	0.750	0.0380	0.050	26.50	0.38	25.98	26.45	27.31	0.29	25.93	26.56	26.97	0.42	2.999999	4.199607	3.374142	4.189450	3.871959	3.607002	61.834091	61.847637	96.616	94.248791	96.637	93.847680	99.9781	227.840174	235.792074	96.6276	0.000	0.000	61834.096	-13.547	100.0212	3.3842	100.0206	5.8348	0.3740	0.4461	0.4072	0.7029	0.4027	0.5906	0.3861	0.4483	0.000000	0.000000	0	0.000000	0.000000	OCV, Discharge CC - R_DC, OCV, Charge CC -CV - R_DC, OCV	LG25oC 00100S3C4 P1a	6
15.11.2020 22:09:29	3688319369.013	39.472	12.963	21.18	14177	SK05A16047	42	40.6305	55	48.6515	3.538	-0.750	0.0310	-0.751	0.750	0.0380	0.050	26.50	0.39	25.98	26.42	27.34	0.33	25.98	26.56	27.00	0.41	2.999980	4.199533	3.372881	4.189409	3.870614	3.606104	61.846876	61.861398	96.636	94.268278	96.658	93.868561	99.9765	227.879449	235.839877	96.6246	0.000	0.000	61846.881	-14.523	100.0227	3.3642	100.0221	5.8154	0.3938	0.4428	0.4034	0.7007	0.4051	0.5886	0.3993	0.4486	0.000000	0.000000	0	0.000000	0.000000	OCV, Discharge CC - R_DC, OCV, Charge CC -CV - R_DC, OCV	LG25oC 00100S3C4 P1a	6
16.11.2020 01:41:45	3688332105.013	39.619	13.109	21.18	14177	SK05A16047	43	41.5965	56	49.6175	3.498	-0.750	0.0310	-0.751	0.750	0.0380	0.050	26.48	0.39	25.98	26.38	27.35	0.31	25.95	26.55	27.01	0.42	2.999951	4.199711	3.373252	4.190168	3.871461	3.608132	61.826888	61.840421	96.605	94.237812	96.626	93.836730	99.9781	227.796436	235.761020	96.6218	0.000	-0.001	61826.893	-13.534	100.0211	3.3955	100.0206	5.8458	0.3822	0.4403	0.4106	0.7019	0.4131	0.5897	0.3994	0.4497	0.000000	0.000000	0	0.000000	0.000000	OCV, Discharge CC - R_DC, OCV, Charge CC -CV - R_DC, OCV	LG25oC 00100S3C4 P1a	6
16.11.2020 05:11:37	3688344697.013	39.765	13.253	21.18	14177	SK05A16047	44	42.5626	57	50.5836	3.478	-0.750	0.0310	-0.751	0.750	0.0390	0.050	26.50	0.39	25.98	26.42	27.29	0.29	25.96	26.54	26.98	0.42	2.999988	4.199436	3.372285	4.190228	3.868041	3.607108	61.828219	61.835643	96.607	94.239841	96.618	93.829480	99.9880	227.812831	235.737322	96.6384	-0.001	0.000	61828.223	-7.425	100.0116	3.3934	100.0113	5.8438	0.3728	0.4439	0.4118	0.7030	0.4107	0.5861	0.3881	0.4489	0.000000	0.000000	0	0.000000	0.000000	OCV, Discharge CC - R_DC, OCV, Charge CC -CV - R_DC, OCV	LG25oC 00100S3C4 P1a	6
16.11.2020 08:40:17	3688357217.013	39.910	13.401	21.18	14177	SK05A16047	45	43.5285	58	51.5495	3.530	-0.750	0.0310	-0.751	0.750	0.0380	0.050	26.48	0.37	25.98	26.43	27.32	0.30	26.00	26.51	26.91	0.40	2.999979	4.199663	3.372271	4.189626	3.870951	3.607869	61.820100	61.833563	96.594	94.227466	96.615	93.826324	99.9782	227.779701	235.732792	96.6262	0.000	-0.001	61820.105	-13.464	100.0210	3.4061	100.0205	5.8561	0.3747	0.4474	0.4175	0.7023	0.4202	0.5918	0.3801	0.4512	0.000000	0.000000	0	0.000000	0.000000	OCV, Discharge CC - R_DC, OCV, Charge CC -CV - R_DC, OCV	LG25oC 00100S3C4 P1a	6
16.11.2020 12:12:05	3688369925.013	40.057	13.553	21.18	14177	SK05A16047	46	44.4945	59	52.5155	3.656	-0.750	0.0310	-0.751	0.750	0.0380	0.050	26.56	0.44	25.98	26.41	27.27	0.30	25.95	26.74	27.27	0.50	2.999993	4.199904	3.371456	4.188354	3.870710	3.607752	61.818641	61.833572	96.592	94.225242	96.615	93.826338	99.9759	227.774176	235.726362	96.6265	-0.001	-0.001	61818.645	-14.933	100.0233	3.4084	100.0227	5.8584	0.3931	0.4441	0.4148	0.7019	0.4181	0.5878	0.3967	0.4458	0.000000	0.000000	0	0.000000	0.000000	OCV, Discharge CC - R_DC, OCV, Charge CC -CV - R_DC, OCV	LG25oC 00100S3C4 P1a	6
16.11.2020 15:51:28	3688383088.013	40.209	13.744	21.18	14177	SK05A16047	47	45.4642	60	53.4852	4.578	-0.750	0.0310	-0.751	0.750	0.0370	0.050	27.17	0.68	25.99	27.00	28.42	0.60	26.35	27.56	28.26	0.63	2.999999	4.200008	3.359799	4.186954	3.866522	3.605366	62.061476	62.090835	96.971	94.595376	97.017	94.216709	99.9527	228.645198	236.608717	96.6343	-0.001	-0.001	62061.480	-29.362	100.0459	3.0289	100.0447	5.4886	0.3910	0.4339	0.4010	0.6848	0.3969	0.5734	0.3987	0.4405	0.000000	0.000000	0	0.000000	0.000000	OCV, Discharge CC - R_DC, OCV, Charge CC -CV - R_DC, OCV	LG25oC 00100S3C4 P1a	6
16.11.2020 20:26:10	3688399570.013	40.400	13.908	21.18	14177	SK05A16047	48	46.4317	61	54.4527	3.948	-0.750	0.0310	-0.750	0.750	0.0380	0.050	26.69	0.46	25.99	26.68	27.65	0.37	26.00	26.78	27.27	0.51	2.999997	4.199826	3.367410	4.188168	3.868927	3.605914	61.922482	61.929532	96.754	94.383519	96.765	93.971948	99.9886	228.126974	236.068344	96.6360	-0.001	-0.000	61922.486	-7.053	100.0110	3.2461	100.0107	5.7002	0.4073	0.4407	0.4006	0.6908	0.4072	0.5792	0.4079	0.4481	0.000000	0.000000	0	0.000000	0.000000	OCV, Discharge CC - R_DC, OCV, Charge CC -CV - R_DC, OCV	LG25oC 00100S3C4 P1a	6
17.11.2020 00:23:02	3688413782.013	40.565	14.077	21.18	14177	SK05A16047	49	47.3995	62	55.4205	4.064	-0.750	0.0310	-0.751	0.750	0.0390	0.050	26.69	0.48	25.97	26.66	27.69	0.41	25.98	26.78	27.25	0.49	2.999998	4.199944	3.366490	4.188108	3.868826	3.607794	61.936074	61.946430	96.775	94.404236	96.791	93.997589	99.9833	228.185338	236.130979	96.6351	-0.000	-0.001	61936.079	-10.358	100.0162	3.2249	100.0158	5.6795	0.3973	0.4433	0.4063	0.6955	0.4057	0.5803	0.3941	0.4478	0.000000	0.000000	0	0.000000	0.000000	OCV, Discharge CC - R_DC, OCV, Charge CC -CV - R_DC, OCV	LG25oC 00100S3C4 P1a	6
17.11.2020 04:26:54	3688428414.013	40.734	14.242	21.18	14177	SK05A16047	50	48.3671	63	56.3881	3.953	-0.750	0.0310	-0.750	0.750	0.0380	0.050	26.69	0.48	26.00	26.68	27.68	0.42	25.96	26.77	27.22	0.48	3.000000	4.199958	3.366188	4.188660	3.865914	3.606462	61.927835	61.940684	96.762	94.391678	96.782	93.988870	99.9793	228.159942	236.112448	96.6319	-0.001	-0.001	61927.839	-12.851	100.0201	3.2378	100.0196	5.6921	0.3897	0.4402	0.4066	0.6922	0.4092	0.5807	0.3917	0.4448	0.000000	0.000000	0	0.000000	0.000000	OCV, Discharge CC - R_DC, OCV, Charge CC -CV - R_DC, OCV	LG25oC 00100S3C4 P1a	6
17.11.2020 08:24:03	3688442643.013	40.899	14.404	21.18	14177	SK05A16047	51	49.3343	64	57.3553	3.880	-0.750	0.0310	-0.750	0.750	0.0380	0.050	26.65	0.46	25.98	26.59	27.57	0.38	25.96	26.74	27.19	0.49	2.999980	4.199861	3.366763	4.188445	3.867907	3.606542	61.901108	61.912343	96.720	94.350940	96.738	93.945865	99.9819	228.067438	236.000109	96.6387	-0.001	-0.001	61901.112	-11.238	100.0176	3.2795	100.0171	5.7328	0.3962	0.4394	0.4097	0.6905	0.4100	0.5803	0.3940	0.4470	0.000000	0.000000	0	0.000000	0.000000	OCV, Discharge CC - R_DC, OCV, Charge CC -CV - R_DC, OCV	LG25oC 00100S3C4 P1a	6
17.11.2020 12:16:51	3688456611.013	41.060	14.565	21.18	14177	SK05A16047	52	50.3014	65	58.3224	3.874	-0.750	0.0310	-0.750	0.750	0.0380	0.050	26.63	0.46	25.99	26.56	27.63	0.39	25.98	26.74	27.21	0.49	2.999973	4.199730	3.365804	4.188386	3.868406	3.606128	61.898203	61.910136	96.716	94.346512	96.735	93.942516	99.9807	228.044427	235.985525	96.6349	-0.001	-0.001	61898.207	-11.935	100.0186	3.2841	100.0182	5.7372	0.3973	0.4420	0.4064	0.6944	0.4060	0.5794	0.4008	0.4494	0.000000	0.000000	0	0.000000	0.000000	OCV, Discharge CC - R_DC, OCV, Charge CC -CV - R_DC, OCV	LG25oC 00100S3C4 P1a	6
17.11.2020 16:09:18	3688470558.013	41.222	14.725	21.18	14177	SK05A16047	53	51.2685	66	59.2895	3.841	-0.750	0.0310	-0.751	0.750	0.0380	0.050	26.64	0.47	25.99	26.55	27.63	0.38	25.97	26.75	27.24	0.50	2.999990	4.199985	3.365083	4.188416	3.868611	3.607032	61.891166	61.903085	96.705	94.335786	96.724	93.931817	99.9807	228.012910	235.954829	96.6341	-0.001	-0.001	61891.170	-11.920	100.0186	3.2950	100.0182	5.7479	0.3948	0.4438	0.4023	0.6872	0.4070	0.5763	0.3951	0.4465	0.000000	0.000000	0	0.000000	0.000000	OCV, Discharge CC - R_DC, OCV, Charge CC -CV - R_DC, OCV	LG25oC 00100S3C4 P1a	6
17.11.2020 19:59:45	3688484385.013	41.382	14.886	21.18	14177	SK05A16047	54	52.2353	67	60.2563	3.858	-0.750	0.0310	-0.750	0.750	0.0380	0.050	26.65	0.47	25.99	26.57	27.61	0.36	25.93	26.77	27.27	0.51	2.999999	4.199941	3.365776	4.188458	3.868565	3.605943	61.875953	61.888522	96.681	94.312598	96.701	93.909719	99.9797	227.953479	235.900513	96.6312	-0.001	-0.001	61875.957	-12.571	100.0196	3.3188	100.0191	5.7711	0.3723	0.4354	0.4042	0.6844	0.4051	0.5735	0.3861	0.4428	0.000000	0.000000	0	0.000000	0.000000	OCV, Discharge CC - R_DC, OCV, Charge CC -CV - R_DC, OCV	LG25oC 00100S3C4 P1a	6
17.11.2020 23:51:13	3688498273.013	41.543	15.047	21.18	14177	SK05A16047	55	53.2020	68	61.2230	3.874	-0.750	0.0310	-0.751	0.750	0.0380	0.050	26.65	0.46	25.98	26.60	27.59	0.36	25.98	26.73	27.23	0.53	2.999992	4.199920	3.365859	4.188575	3.867519	3.607447	61.868407	61.872263	96.669	94.301096	96.675	93.885048	99.9938	227.934790	235.841296	96.6475	-0.001	-0.001	61868.411	-3.858	100.0060	3.3306	100.0059	5.7826	0.3796	0.4393	0.4047	0.6901	0.4019	0.5761	0.3889	0.4458	0.000000	0.000000	0	0.000000	0.000000	OCV, Discharge CC - R_DC, OCV, Charge CC -CV - R_DC, OCV	LG25oC 00100S3C4 P1a	6
