Repository: ife-bat/MachineLearning

# In this thesis, ML models were made for two different datasets. The code for the MIT data models can be found in SeversonReproduced.ipynb and NewModelMIT.ipynb. For the IFE data, it can be found in IFE_ML.ipynb.

File: data/IFE/interim/Cell_ID_SK05A16881/Cell_ID_SK05A16881_Lot_517.txt (part 1 of 91)
Date and Time	Time stamp	Total time (days)	Total test time (days)	Position	Tasks	CellUnit	Cycle - actual	Cycle - normalized	Cycle - total	Cycle - total - normalized	Cycle length (h)	Current_dch (C)	Current_dch std dev (C)	Current_dch_end (C)	Current_cha (C)	Current_cha std dev (C)	Current_cha_end (C)	Temp avg (°C)	Temp std dev (°C)	Temp dch start (°C)	Temp dch avg (°C)	Temp dch max (°C)	Temp dch std dev (°C)	Temp cha start (°C)	Temp cha avg (°C)	Temp cha max (°C)	Temp cha std dev (°C)	Voltage EoD (V)	Voltage EoC (V)	Voltage EoD ocv (V)	Voltage EoC ocv (V)	Voltage charge avg (V)	Voltage discharge avg (V)	Ah_dch (Ah)	Ah_cha (Ah)	Ah_dch (nominal) (%)	Ah_dch (C20 first) (%)	Ah_cha (nominal) (%)	Ah_cha (C20 first) (%)	CE (%)	Wh_dch (Wh)	Wh_cha (Wh)	Efficiency (%)	Ah_balance start (mAh)	Ah_balance end (mAh)	Ah_balance max (mAh)	Ah_balance min (mAh)	SoC - max (nom) (%)	SoC - min (nom) (%)	SoC - max (C20 last) (%)	SoC - min (C20 last) (%)	R_DC 0ms EoC (mOhm)	R_DC 50ms EoC (mOhm)	R_DC 0ms EoD (mOhm)	R_DC 50ms EoD (mOhm)	R_DC 0ms SoC50 dch (mOhm)	R_DC 50ms Soc50 dch (mOhm)	R_DC 0ms SoC50 cha (mOhm)	R_DC 50ms Soc50 cha (mOhm)	Shunt voltage dch (µV)	Shunt voltage cha (µV)	CE Shunt 	Ah_cha slippage (Ah)	Ah_dch slippage (Ah)	Cycle type	TestRegime	TestRegime version
09.11.2020 15:17:00	3687776220.002	0.000	0.227	23.10	14174	SK05A16881	0	0.0000	0	0.0000	5.443	0.000	0.0000	0.000	0.000	0.0000	0.000	21.90	1.79	18.72	21.90	24.55	1.79	18.72	21.90	24.55	1.79	3.601440	3.601440	3.600896	3.600896	3.600920	3.600920	0.000000	0.000000	0.000	0.000000		0.000000	0.0000	0.000000	0.000000	0.0000	30206.843	30206.821	30206.843	30206.821	52.8018	52.8018	54.3495	54.3495									0.000000	0.000000	0	0.000000	0.000000	OCV	OCV generic long HP	8
09.11.2020 20:45:00	3687795900.005	0.228	0.289	23.10	14176	SK05A16881	0	0.0000	1	0.0000	1.502				0.750	0.2120	0.050	25.54	0.49					24.48	25.66	26.04	0.45		4.199655		4.188022	3.948849			48.712118			76.113	73.616851	0.0000		189.840179	0.0000	30206.821	-0.001	30206.821	-18505.302	128.9145	52.8018	127.9664	54.3495									0.000000	0.000000	0	0.000000	0.000000	OCV, Charge CC-CV, OCV	LG25oC charact P1a	2
09.11.2020 22:15:06	3687801306.997	0.290	0.550	23.10	14176	SK05A16881	1	0.9603	2	0.9603	6.259	-0.750	0.0590	-0.750	0.750	0.0620	0.050	25.20	0.68	25.05	25.62	26.45	0.30	25.72	25.97	26.27	0.25	2.999984	4.199511	3.443940	4.180480	3.812516	3.690767	61.458422	61.513935	96.029	93.314391	96.116	92.963771	99.9098	226.574385	235.554391	96.1877	-0.001	-0.013	61458.426	-55.515	100.0867	3.9712	100.0839	7.1201	0.4071	0.4945	0.4813	0.8433	0.4687	0.6239	0.4258	0.5502	0.000000	0.000000	0	0.000000	0.000000	OCV, Discharge CC - R_DC, OCV, Charge CC -CV - R_DC, OCV	LG25oC charact P1a	2
10.11.2020 04:30:38	3687823838.501	0.551	0.912	23.10	14176	SK05A16881	2	1.9631	3	1.9631	8.690	-0.250	0.0140	-0.250	0.240	0.0220	0.050	24.67	0.17	24.47	24.61	25.20	0.14	24.94	24.71	25.00	0.15	2.999998	4.199990	3.241340	4.189513	3.774682	3.693836	64.181404	64.346615	100.283	97.448786	100.542	97.244697	99.7432	237.954245	243.096460	97.8847	-0.013	-0.001	64181.393	-165.225	100.2582	-0.2834	100.2497	3.0050	0.3713	0.5033	0.4896	0.8942	0.4796	0.6642	0.3992	0.5721	0.000000	0.000000	0	0.000000	0.000000	OCV, Discharge CC - R_DC, OCV, Charge CC -CV - R_DC, OCV	LG25oC charact P1a	2
10.11.2020 13:12:02	3687855122.819	0.913	2.653	23.10	14176	SK05A16881	3	2.9922	4	2.9922	41.770	-0.050	0.0020	-0.050	0.050	0.0020	0.042	24.42	0.08	24.52	24.44	24.64	0.08	24.48	24.39	24.55	0.07	2.999986	4.199228	3.038593	4.193619	3.752095	3.715414	65.861676	66.169793	102.909	100.000000	103.390	100.000000	99.5344	244.903702	248.115357	98.7056	-0.001	-0.001	65861.675	-308.119	100.4814	-2.9089	100.4656	0.4656	0.3833	0.5085	0.4658	0.9024	0.4563	0.6778	0.3459	0.5803	0.000000	0.000000	0	0.000000	0.000000	OCV, Discharge CC - R_DC, OCV, Charge - pulses, OCV	LG25oC charact P1a	2
12.11.2020 06:58:14	3688005494.661	2.654	3.393	23.10	14176	SK05A16881	4	4.0214	5	4.0214	17.772	-0.200	0.7160	-0.050				24.47	0.11	24.44	24.46	24.85	0.11					3.000000		3.049858			3.742530	65.865904		102.915	100.006420			0.0000	242.328478		0.0000	-0.001	65865.906	65865.908	-0.001	100.0000	-2.9155	100.0000	0.4593	0.4223	0.5520	0.5444	0.9296	0.4652	0.6479	0.4348	0.6033	0.000000	0.000000	0	0.000000	0.000000	OCV, Discharge - HPPC, OCV	LG25oC charact P1a	2
13.11.2020 00:44:33	3688069473.501	3.394	3.682	23.10	14176	SK05A16881	5	4.0214	6	4.0214	6.937				0.750	0.0280	0.751	24.50	0.36					24.42	24.95	25.84	0.48		3.756814		3.685435	3.478496			32.934665			51.460	49.772961	0.0000		119.552105	0.0000	65865.906	32931.212	65865.906	32931.212	48.5450	-2.9155	50.2323	0.4593	0.4311	0.5123					0.4311	0.5123	0.000000	0.000000	0	0.000000	0.000000	OCV, Charge CC, OCV	LG25oC charact P1a	2
17.11.2020 20:37:00	3688486620.004	8.222	3.730	23.10	14218	SK05A16881	0	0.0000	7	4.0214	1.154				0.750	0.2220	0.050	25.07	0.31					24.42	25.16	25.47	0.28		4.200270		4.188980	3.999309			32.759999			51.187	49.508994	0.0000		130.310267	0.0000	32931.212	-0.001	32931.212	-0.001	100.0000	48.5450	100.0000	50.2323									0.000000	0.000000	0	0.000000	0.000000	OCV, Charge CC-CV, OCV	LG25oC 20060S3C4 P1a	2
17.11.2020 21:46:14	3688490774.937	8.270	3.837	23.10	14218	SK05A16881	1	0.9645	8	4.9859	2.560	-0.750	0.0590	-0.751	0.750	0.0380	0.750	25.63	0.36	24.81	25.43	26.23	0.32	25.56	25.76	26.21	0.28	2.999997	3.838242	3.430440	3.792030	3.639883	3.679202	61.726528	37.036004	96.448	93.721466	57.869	55.971165	166.6663	227.450791	136.351452	166.8122	-0.001	24690.521	61726.532	-0.001	100.0000	3.5523	100.0000	6.7149			0.4625	0.7830	0.4547	0.5879	0.4333	0.4853	0.000000	0.000000	0	0.000000	0.000000	OCV, Discharge CC - R_DC, OCV, Charge CC, OCV	LG25oC 20060S3C4 P1a	2
18.11.2020 00:19:51	3688499991.972	8.377	3.899	23.10	14218	SK05A16881	2	1.3503	9	5.3717	1.490	-0.750	0.0420	-0.750	0.750	0.2410	0.050	25.38	0.30	25.48	25.24	25.48	0.11	25.04	25.53	26.01	0.37	3.509772	3.791552	3.582189	3.786681	3.723173	3.651086	24.690999	24.100349	38.580	37.489175	37.657	36.421980	102.4508	88.990557	89.636408	99.2795	24690.521	25281.171	49381.525	24690.521	61.4211	22.8414	62.6861	25.3715			0.4650	0.6283	0.4650	0.6283			0.000000	0.000000	0	0.000000	0.000000	OCV, Discharge CC, OCV, Charge CC-CV, OCV	LG25oC 20060S3C4 P1a	2
18.11.2020 01:49:16	3688505356.450	8.439	3.953	23.10	14218	SK05A16881	3	1.7239	10	5.7453	1.300	-0.750	0.0540	-0.750	0.750	0.0620	0.050	25.44	0.37	25.42	25.14	25.42	0.12	25.16	25.69	26.15	0.37	3.509769	3.791821	3.577044	3.787472	3.726727	3.624098	23.915145	23.877039	37.367	36.311170	37.308	36.084500	100.1596	86.137833	88.778726	97.0253	25281.171	25319.276	49196.321	25281.171	60.4982	23.1307	61.7935	25.6514	0.4160	0.5057	0.4579	0.6365	0.4563	0.6104	0.4231	0.5188	0.000000	0.000000	0	0.000000	0.000000	OCV, Discharge CC - R_DC, OCV, Charge CC -CV - R_DC, OCV	LG25oC 20060S3C4 P1a	2
18.11.2020 03:07:16	3688510036.875	8.493	4.007	23.10	14218	SK05A16881	4	2.0962	11	6.1176	1.298	-0.750	0.0530	-0.750	0.750	0.0620	0.050	25.44	0.30	25.49	25.21	25.49	0.12	25.22	25.62	26.03	0.32	3.509762	3.791859	3.577118	3.787420	3.726529	3.624296	23.827126	23.816407	37.230	36.177528	37.213	35.992869	100.0450	85.817548	88.556596	96.9070	25319.276	25329.995	49146.407	25319.276	60.4386	23.2087	61.7359	25.7268	0.4312	0.5140	0.4615	0.6358	0.4601	0.6124	0.4332	0.5294	0.000000	0.000000	0	0.000000	0.000000	OCV, Discharge CC - R_DC, OCV, Charge CC -CV - R_DC, OCV	LG25oC 20060S3C4 P1a	2
18.11.2020 04:25:09	3688514709.593	8.547	4.061	23.10	14218	SK05A16881	5	2.4676	12	6.4890	1.295	-0.750	0.0540	-0.750	0.750	0.0600	0.050	25.47	0.28	25.54	25.31	25.54	0.10	25.24	25.60	26.03	0.33	3.509772	3.791835	3.576695	3.786758	3.727007	3.624498	23.765010	23.754789	37.133	36.083215	37.117	35.899748	100.0430	85.597608	88.330342	96.9062	25329.995	25340.216	49095.010	25329.995	60.4219	23.2890	61.7197	25.8045	0.4160	0.5142	0.4546	0.6348	0.4582	0.6113	0.4072	0.5236	0.000000	0.000000	0	0.000000	0.000000	OCV, Discharge CC - R_DC, OCV, Charge CC -CV - R_DC, OCV	LG25oC 20060S3C4 P1a	2
18.11.2020 05:42:52	3688519372.579	8.601	4.115	23.10	14218	SK05A16881	6	2.8374	13	6.8588	1.291	-0.750	0.0540	-0.750	0.750	0.0620	0.050	25.47	0.32	25.52	25.24	25.52	0.13	25.22	25.66	26.09	0.34	3.509748	3.791647	3.577020	3.787229	3.726619	3.626688	23.669818	23.660979	36.984	35.938682	36.970	35.757976	100.0374	85.253625	87.982952	96.8979	25340.216	25349.055	49010.039	25340.216	60.4059	23.4218	61.7043	25.9329	0.4334	0.5134	0.4612	0.6423	0.4570	0.6177	0.4379	0.5279	0.000000	0.000000	0	0.000000	0.000000	OCV, Discharge CC - R_DC, OCV, Charge CC -CV - R_DC, OCV	LG25oC 20060S3C4 P1a	2
18.11.2020 07:00:19	3688524019.295	8.655	4.169	23.10	14218	SK05A16881	7	3.2069	14	7.2283	1.291	-0.750	0.0540	-0.750	0.750	0.0600	0.050	25.45	0.26	25.49	25.25	25.49	0.11	25.28	25.61	25.96	0.28	3.509765	3.791504	3.577014	3.786199	3.726164	3.624509	23.649418	23.644518	36.952	35.907708	36.945	35.733100	100.0207	85.179636	87.921221	96.8818	25349.055	25353.954	48998.478	25349.055	60.3921	23.4399	61.6909	25.9504	0.4193	0.5153	0.4445	0.6446	0.4477	0.6190	0.4207	0.5294	0.000000	0.000000	0	0.000000	0.000000	OCV, Discharge CC - R_DC, OCV, Charge CC -CV - R_DC, OCV	LG25oC 20060S3C4 P1a	2
18.11.2020 08:17:45	3688528665.925	8.709	4.223	23.10	14218	SK05A16881	8	3.5763	15	7.5977	1.291	-0.750	0.0530	-0.750	0.750	0.0630	0.050	25.45	0.26	25.45	25.27	25.45	0.09	25.26	25.60	25.97	0.29	3.509767	3.791494	3.576416	3.786712	3.726241	3.625090	23.636566	23.637001	36.932	35.888194	36.933	35.721739	99.9982	85.133882	87.889524	96.8647	25353.954	25353.518	48990.525	25353.518	60.3851	23.4523	61.6842	25.9624	0.4315	0.5223	0.4642	0.6394	0.4519	0.6154	0.4412	0.5321	0.000000	0.000000	0	0.000000	0.000000	OCV, Discharge CC - R_DC, OCV, Charge CC -CV - R_DC, OCV	LG25oC 20060S3C4 P1a	2
18.11.2020 09:35:12	3688533312.030	8.763	4.276	23.10	14218	SK05A16881	9	3.9447	16	7.9661	1.287	-0.750	0.0540	-0.750	0.750	0.0590	0.050	25.43	0.30	25.50	25.23	25.50	0.13	25.18	25.60	26.03	0.32	3.509762	3.791534	3.576730	3.786722	3.726887	3.625235	23.580053	23.573951	36.844	35.802388	36.834	35.626454	100.0259	84.930607	87.659391	96.8871	25353.518	25359.620	48933.576	25353.518	60.3851	23.5413	61.6842	26.0485	0.4269	0.5169	0.4643	0.6489	0.4561	0.6192	0.4263	0.5315	0.000000	0.000000	0	0.000000	0.000000	OCV, Discharge CC - R_DC, OCV, Charge CC -CV - R_DC, OCV	LG25oC 20060S3C4 P1a	2
18.11.2020 10:52:26	3688537946.716	8.816	4.330	23.10	14218	SK05A16881	10	4.3126	17	8.3340	1.286	-0.750	0.0530	-0.750	0.750	0.0600	0.050	25.40	0.28	25.42	25.18	25.42	0.10	25.21	25.57	25.95	0.29	3.509759	3.791709	3.577182	3.787169	3.726944	3.626389	23.547679	23.544761	36.793	35.753234	36.789	35.582340	100.0124	84.811125	87.551047	96.8705	25359.620	25362.538	48907.304	25359.620	60.3756	23.5823	61.6749	26.0882	0.4156	0.5196	0.4593	0.6519	0.4580	0.6235	0.4364	0.5327	0.000000	0.000000	0	0.000000	0.000000	OCV, Discharge CC - R_DC, OCV, Charge CC -CV - R_DC, OCV	LG25oC 20060S3C4 P1a	2
18.11.2020 12:09:38	3688542578.067	8.870	4.383	23.10	14218	SK05A16881	11	4.6804	18	8.7018	1.286	-0.750	0.0540	-0.750	0.750	0.0600	0.050	25.42	0.28	25.39	25.19	25.39	0.09	25.22	25.60	25.98	0.29	3.509770	3.791821	3.576877	3.787390	3.726252	3.624598	23.536998	23.531794	36.777	35.737016	36.768	35.562744	100.0221	84.775011	87.503942	96.8814	25362.538	25367.741	48899.541	25362.538	60.3710	23.5945	61.6705	26.0999	0.4219	0.5151	0.4540	0.6445	0.4573	0.6199	0.4262	0.5330	0.000000	0.000000	0	0.000000	0.000000	OCV, Discharge CC - R_DC, OCV, Charge CC -CV - R_DC, OCV	LG25oC 20060S3C4 P1a	2
18.11.2020 13:26:46	3688547206.353	8.923	4.437	23.10	14218	SK05A16881	12	5.0479	19	9.0693	1.284	-0.750	0.0530	-0.750	0.750	0.0610	0.050	25.42	0.28	25.46	25.23	25.46	0.11	25.18	25.58	25.98	0.31	3.509764	3.791718	3.577052	3.787174	3.727168	3.624762	23.522879	23.517940	36.754	35.715579	36.747	35.541807	100.0210	84.723596	87.450764	96.8815	25367.741	25372.680	48890.625	25367.741	60.3629	23.6084	61.6627	26.1134	0.4166	0.5163	0.4705	0.6537	0.4644	0.6269	0.4198	0.5298	0.000000	0.000000	0	0.000000	0.000000	OCV, Discharge CC - R_DC, OCV, Charge CC -CV - R_DC, OCV	LG25oC 20060S3C4 P1a	2
18.11.2020 14:43:48	3688551828.835	8.977	4.490	23.10	14218	SK05A16881	13	5.4155	20	9.4369	1.285	-0.750	0.0540	-0.750	0.750	0.0610	0.050	25.40	0.28	25.45	25.18	25.45	0.12	25.20	25.59	25.95	0.28	3.509761	3.791634	3.576774	3.787119	3.727087	3.624858	23.521971	23.520548	36.753	35.714200	36.751	35.545748	100.0061	84.717627	87.455709	96.8692	25372.680	25374.102	48894.656	25372.680	60.3552	23.6021	61.6552	26.1073	0.4215	0.5155	0.4512	0.6428	0.4553	0.6235	0.4277	0.5329	0.000000	0.000000	0	0.000000	0.000000	OCV, Discharge CC - R_DC, OCV, Charge CC -CV - R_DC, OCV	LG25oC 20060S3C4 P1a	2
18.11.2020 16:00:53	3688556453.873	9.030	4.544	23.10	14218	SK05A16881	14	5.7832	21	9.8046	1.285	-0.750	0.0540	-0.750	0.750	0.0620	0.050	25.42	0.29	25.37	25.18	25.37	0.09	25.26	25.62	26.00	0.29	3.509763	3.791488	3.576672	3.786979	3.726662	3.624664	23.534412	23.533767	36.773	35.733090	36.772	35.565726	100.0027	84.758953	87.506789	96.8599	25374.102	25374.748	48908.520	25374.102	60.3530	23.5804	61.6530	26.0863	0.4157	0.5208	0.4525	0.6454	0.4593	0.6218	0.4015	0.5340	0.000000	0.000000	0	0.000000	0.000000	OCV, Discharge CC - R_DC, OCV, Charge CC -CV - R_DC, OCV	LG25oC 20060S3C4 P1a	2
18.11.2020 17:17:59	3688561079.879	9.084	4.597	23.10	14218	SK05A16881	15	6.1493	22	10.1707	1.280	-0.750	0.0540	-0.750	0.750	0.0600	0.050	25.42	0.34	25.44	25.16	25.44	0.12	25.16	25.64	26.06	0.34	3.509753	3.791221	3.577623	3.786911	3.727135	3.624538	23.429499	23.426405	36.609	35.573797	36.604	35.403473	100.0132	84.384295	87.103929	96.8777	25374.748	25377.841	48804.252	25374.748	60.3520	23.7434	61.6521	26.2439	0.4380	0.5101	0.4730	0.6613	0.4659	0.6286	0.4323	0.5201	0.000000	0.000000	0	0.000000	0.000000	OCV, Discharge CC - R_DC, OCV, Charge CC -CV - R_DC, OCV	LG25oC 20060S3C4 P1a	2
18.11.2020 18:34:46	3688565686.858	9.137	4.651	23.10	14218	SK05A16881	16	6.5158	23	10.5372	1.281	-0.750	0.0540	-0.750	0.750	0.0610	0.050	25.43	0.33	25.48	25.19	25.48	0.13	25.15	25.65	26.07	0.34	3.509748	3.791240	3.576920	3.786767	3.727043	3.625003	23.454699	23.456150	36.648	35.612059	36.650	35.448426	99.9938	84.478895	87.218048	96.8594	25377.841	25376.389	48832.545	25376.389	60.3494	23.6991	61.6496	26.2012	0.4076	0.5158	0.4606	0.6495	0.4544	0.6190	0.4057	0.5286	0.000000	0.000000	0	0.000000	0.000000	OCV, Discharge CC - R_DC, OCV, Charge CC -CV - R_DC, OCV	LG25oC 20060S3C4 P1a	2
18.11.2020 19:51:39	3688570299.559	9.191	4.704	23.10	14218	SK05A16881	17	6.8828	24	10.9042	1.283	-0.750	0.0540	-0.750	0.750	0.0600	0.050	25.46	0.31	25.46	25.22	25.46	0.10	25.23	25.65	26.05	0.31	3.509762	3.791140	3.576295	3.786969	3.726725	3.624357	23.491027	23.489794	36.705	35.667217	36.703	35.499271	100.0052	84.600339	87.334829	96.8690	25376.389	25377.622	48867.421	25376.389	60.3494	23.6447	61.6496	26.1484	0.4418	0.5133	0.4434	0.6454	0.4503	0.6218	0.4343	0.5235	0.000000	0.000000	0	0.000000	0.000000	OCV, Discharge CC - R_DC, OCV, Charge CC -CV - R_DC, OCV	LG25oC 20060S3C4 P1a	2
18.11.2020 21:08:37	3688574917.754	9.244	4.758	23.10	14218	SK05A16881	18	7.2494	25	11.2708	1.281	-0.750	0.0540	-0.750	0.750	0.0610	0.050	25.46	0.32	25.54	25.27	25.54	0.13	25.14	25.63	26.07	0.36	3.509772	3.791338	3.576759	3.786894	3.726816	3.624186	23.460201	23.459682	36.657	35.620413	36.656	35.453764	100.0022	84.490938	87.227209	96.8631	25377.622	25378.141	48837.828	25377.622	60.3475	23.6909	61.6477	26.1932	0.4171	0.5166	0.4622	0.6475	0.4703	0.6335	0.4225	0.5268	0.000000	0.000000	0	0.000000	0.000000	OCV, Discharge CC - R_DC, OCV, Charge CC -CV - R_DC, OCV	LG25oC 20060S3C4 P1a	2
18.11.2020 22:25:30	3688579530.781	9.298	4.811	23.10	14218	SK05A16881	19	7.6162	26	11.6376	1.282	-0.750	0.0540	-0.750	0.750	0.0600	0.050	25.46	0.30	25.56	25.26	25.56	0.14	25.22	25.64	26.06	0.32	3.509758	3.790919	3.576592	3.786703	3.726241	3.625042	23.479163	23.476005	36.686	35.649204	36.681	35.478432	100.0135	84.560998	87.286291	96.8778	25378.141	25381.299	48857.309	25378.141	60.3467	23.6605	61.6469	26.1637	0.4452	0.5141	0.4666	0.6446	0.4627	0.6256	0.4264	0.5305	0.000000	0.000000	0	0.000000	0.000000	OCV, Discharge CC - R_DC, OCV, Charge CC -CV - R_DC, OCV	LG25oC 20060S3C4 P1a	2
18.11.2020 23:42:25	3688584145.611	9.351	4.864	23.10	14218	SK05A16881	20	7.9831	27	12.0045	1.282	-0.750	0.0540	-0.750	0.750	0.0600	0.050	25.45	0.28	25.44	25.22	25.44	0.09	25.28	25.63	26.01	0.29	3.509764	3.791250	3.576578	3.786960	3.727061	3.624627	23.478615	23.478099	36.685	35.648372	36.685	35.481597	100.0022	84.550417	87.299065	96.8515	25381.299	25381.815	48859.919	25381.299	60.3417	23.6564	61.6422	26.1598	0.4305	0.5109	0.4551	0.6460	0.4561	0.6308	0.4267	0.5299	0.000000	0.000000	0	0.000000	0.000000	OCV, Discharge CC - R_DC, OCV, Charge CC -CV - R_DC, OCV	LG25oC 20060S3C4 P1a	2
19.11.2020 00:59:21	3688588761.987	9.404	4.918	23.10	14218	SK05A16881	21	8.3494	28	12.3708	1.281	-0.750	0.0540	-0.750	0.750	0.0600	0.050	25.45	0.29	25.50	25.27	25.50	0.11	25.19	25.58	26.01	0.33	3.509757	3.791594	3.576234	3.787249	3.727055	3.623988	23.444088	23.445413	36.631	35.595948	36.633	35.432199	99.9943	84.437729	87.182828	96.8513	25381.815	25380.489	48825.908	25380.489	60.3430	23.7095	61.6434	26.2112	0.4121	0.5134	0.4694	0.6479	0.4649	0.6262	0.4301	0.5308	0.000000	0.000000	0	0.000000	0.000000	OCV, Discharge CC - R_DC, OCV, Charge CC -CV - R_DC, OCV	LG25oC 20060S3C4 P1a	2
19.11.2020 02:16:14	3688593374.539	9.458	4.971	23.10	14218	SK05A16881	22	8.7157	29	12.7371	1.281	-0.750	0.0530	-0.750	0.750	0.0600	0.050	25.46	0.28	25.53	25.28	25.53	0.12	25.20	25.62	26.03	0.31	3.509749	3.791633	3.576937	3.786613	3.727003	3.626333	23.443701	23.439627	36.631	35.595360	36.624	35.423455	100.0174	84.438249	87.158943	96.8785	25380.489	25384.563	48824.195	25380.489	60.3430	23.7122	61.6434	26.2138	0.4285	0.5150	0.4563	0.6502	0.4593	0.6206	0.4323	0.5318	0.000000	0.000000	0	0.000000	0.000000	OCV, Discharge CC - R_DC, OCV, Charge CC -CV - R_DC, OCV	LG25oC 20060S3C4 P1a	2
19.11.2020 03:33:04	3688597984.784	9.511	5.025	23.10	14218	SK05A16881	23	9.0822	30	13.1036	1.281	-0.750	0.0530	-0.750	0.750	0.0600	0.050	25.44	0.28	25.37	25.20	25.37	0.08	25.28	25.63	26.00	0.28	3.509752	3.791623	3.576864	3.787250	3.726711	3.625276	23.453619	23.452719	36.646	35.610419	36.645	35.443241	100.0038	84.461257	87.200377	96.8588	25384.563	25385.463	48838.187	25384.563	60.3366	23.6903	61.6372	26.1926	0.4254	0.5108	0.4563	0.6453	0.4539	0.6193	0.4268	0.5286	0.000000	0.000000	0	0.000000	0.000000	OCV, Discharge CC - R_DC, OCV, Charge CC -CV - R_DC, OCV	LG25oC 20060S3C4 P1a	2
19.11.2020 04:49:57	3688602597.771	9.565	5.078	23.10	14218	SK05A16881	24	9.4486	31	13.4700	1.281	-0.750	0.0540	-0.750	0.750	0.0610	0.050	25.49	0.34	25.44	25.22	25.44	0.10	25.26	25.70	26.14	0.34	3.509770	3.791966	3.576688	3.786976	3.726621	3.625123	23.451220	23.453696	36.643	35.606777	36.646	35.444717	99.9894	84.460983	87.206523	96.8517	25385.463	25382.987	48836.688	25382.987	60.3391	23.6927	61.6396	26.1949	0.4455	0.5134	0.4714	0.6491	0.4640	0.6241	0.4147	0.5205	0.000000	0.000000	0	0.000000	0.000000	OCV, Discharge CC - R_DC, OCV, Charge CC -CV - R_DC, OCV	LG25oC 20060S3C4 P1a	2
19.11.2020 06:06:50	3688607210.202	9.618	5.131	23.10	14218	SK05A16881	25	9.8137	32	13.8351	1.277	-0.750	0.0540	-0.750	0.750	0.0600	0.050	25.47	0.29	25.58	25.29	25.58	0.13	25.20	25.64	26.06	0.33	3.509757	3.791389	3.576986	3.786702	3.726837	3.624618	23.367490	23.361926	36.512	35.479647	36.503	35.306029	100.0238	84.167025	86.861487	96.8980	25382.987	25388.551	48750.482	25382.987	60.3391	23.8274	61.6396	26.3252	0.4447	0.5147	0.4625	0.6525	0.4502	0.6255	0.4360	0.5295	0.000000	0.000000	0	0.000000	0.000000	OCV, Discharge CC - R_DC, OCV, Charge CC -CV - R_DC, OCV	LG25oC 20060S3C4 P1a	2
19.11.2020 07:23:26	3688611806.917	9.671	5.184	23.10	14218	SK05A16881	26	10.1783	33	14.1997	1.276	-0.750	0.0530	-0.750	0.750	0.0610	0.050	25.42	0.30	25.42	25.16	25.42	0.11	25.26	25.63	26.00	0.28	3.509758	3.791120	3.577186	3.786596	3.726848	3.624166	23.333402	23.334268	36.458	35.427890	36.460	35.264230	99.9963	84.034136	86.762802	96.8550	25388.551	25387.685	48721.958	25387.685	60.3317	23.8719	61.6325	26.3683	0.4489	0.5116	0.4655	0.6588	0.4651	0.6298	0.4249	0.5221	0.000000	0.000000	0	0.000000	0.000000	OCV, Discharge CC - R_DC, OCV, Charge CC -CV - R_DC, OCV	LG25oC 20060S3C4 P1a	2
19.11.2020 08:40:02	3688616402.185	9.724	5.238	23.10	14218	SK05A16881	27	10.5440	34	14.5654	1.279	-0.750	0.0540	-0.750	0.750	0.0630	0.050	25.45	0.30	25.38	25.20	25.38	0.08	25.26	25.64	26.03	0.30	3.509760	3.791287	3.576618	3.787323	3.726496	3.624264	23.403342	23.401254	36.568	35.534082	36.564	35.365464	100.0089	84.294371	87.012706	96.8759	25387.685	25389.773	48791.032	25387.685	60.3317	23.7640	61.6325	26.2639	0.4136	0.5092	0.4653	0.6487	0.4614	0.6206	0.4107	0.5247	0.000000	0.000000	0	0.000000	0.000000	OCV, Discharge CC - R_DC, OCV, Charge CC -CV - R_DC, OCV	LG25oC 20060S3C4 P1a	2
19.11.2020 09:56:46	3688621006.279	9.778	5.291	23.10	14218	SK05A16881	28	10.9098	35	14.9312	1.278	-0.750	0.0530	-0.750	0.750	0.0610	0.050	25.45	0.34	25.46	25.20	25.46	0.11	25.16	25.65	26.11	0.36	3.509766	3.791055	3.576599	3.787013	3.727056	3.624968	23.415623	23.411533	36.587	35.552729	36.581	35.380998	100.0175	84.331097	87.049208	96.8775	25389.773	25393.862	48805.401	25389.773	60.3285	23.7416	61.6294	26.2422	0.4189	0.5119	0.4470	0.6427	0.4548	0.6191	0.4284	0.5227	0.000000	0.000000	0	0.000000	0.000000	OCV, Discharge CC - R_DC, OCV, Charge CC -CV - R_DC, OCV	LG25oC 20060S3C4 P1a	2
19.11.2020 11:13:27	3688625607.504	9.831	5.344	23.10	14218	SK05A16881	29	11.2747	36	15.2961	1.276	-0.750	0.0540	-0.750	0.750	0.0610	0.050	25.45	0.36	25.48	25.18	25.48	0.14	25.18	25.66	26.14	0.37	3.509758	3.791514	3.576874	3.786800	3.726644	3.624718	23.350988	23.350877	36.486	35.454591	36.486	35.289331	100.0005	84.096928	86.821356	96.8620	25393.862	25393.973	48744.855	25393.862	60.3221	23.8362	61.6232	26.3337	0.4039	0.5084	0.4649	0.6541	0.4605	0.6311	0.4263	0.5283	0.000000	0.000000	0	0.000000	0.000000	OCV, Discharge CC - R_DC, OCV, Charge CC -CV - R_DC, OCV	LG25oC 20060S3C4 P1a	2
19.11.2020 12:29:59	3688630199.547	9.884	5.397	23.10	14218	SK05A16881	30	11.6390	37	15.6604	1.276	-0.750	0.0530	-0.750	0.750	0.0600	0.050	25.40	0.27	25.55	25.24	25.55	0.13	25.15	25.52	25.91	0.31	3.509771	3.791062	3.576978	3.786918	3.727326	3.624235	23.314028	23.314765	36.428	35.398474	36.429	35.234756	99.9968	83.964034	86.695956	96.8488	25393.973	25393.236	48708.006	25393.236	60.3231	23.8937	61.6241	26.3894	0.4580	0.5276	0.4611	0.6578	0.4685	0.6310	0.4457	0.5344	0.000000	0.000000	0	0.000000	0.000000	OCV, Discharge CC - R_DC, OCV, Charge CC -CV - R_DC, OCV	LG25oC 20060S3C4 P1a	2
19.11.2020 13:46:31	3688634791.821	9.937	5.450	23.10	14218	SK05A16881	31	12.0028	38	16.0242	1.273	-0.750	0.0530	-0.750	0.750	0.0610	0.050	25.42	0.30	25.49	25.26	25.49	0.11	25.14	25.54	26.00	0.35	3.509739	3.791751	3.577352	3.786456	3.727143	3.623451	23.285206	23.279419	36.383	35.354712	36.374	35.181339	100.0249	83.870849	86.573791	96.8779	25393.236	25399.023	48678.447	25393.236	60.3231	23.9399	61.6241	26.4340	0.4115	0.5231	0.4608	0.6601	0.4572	0.6277	0.4120	0.5451	0.000000	0.000000	0	0.000000	0.000000	OCV, Discharge CC - R_DC, OCV, Charge CC -CV - R_DC, OCV	LG25oC 20060S3C4 P1a	2
19.11.2020 15:02:54	3688639374.793	9.990	5.503	23.10	14218	SK05A16881	32	12.3673	39	16.3887	1.275	-0.750	0.0550	-0.750	0.750	0.0600	0.050	25.51	0.31	25.58	25.30	25.58	0.13	25.22	25.68	26.11	0.34	3.509754	3.791270	3.576958	3.786348	3.727179	3.624843	23.326230	23.327836	36.447	35.417000	36.450	35.254510	99.9931	84.007764	86.739671	96.8505	25399.023	25397.417	48725.258	25397.417	60.3165	23.8668	61.6178	26.3633	0.4094	0.5113	0.4646	0.6540	0.4723	0.6322	0.4231	0.5268	0.000000	0.000000	0	0.000000	0.000000	OCV, Discharge CC - R_DC, OCV, Charge CC -CV - R_DC, OCV	LG25oC 20060S3C4 P1a	2
19.11.2020 16:19:25	3688643965.449	10.043	5.557	23.10	14218	SK05A16881	33	12.7322	40	16.7536	1.277	-0.750	0.0530	-0.750	0.750	0.0640	0.050	25.53	0.22	25.57	25.36	25.57	0.09	25.43	25.66	25.98	0.23	3.509767	3.791284	3.576790	3.786459	3.725525	3.624763	23.352625	23.349148	36.488	35.457077	36.483	35.286718	100.0149	84.104677	86.815787	96.8772	25397.417	25400.894	48750.047	25397.417	60.3165	23.8281	61.6178	26.3258	0.4159	0.5140	0.4706	0.6548	0.4789	0.6304	0.4110	0.5259	0.000000	0.000000	0	0.000000	0.000000	OCV, Discharge CC - R_DC, OCV, Charge CC -CV - R_DC, OCV	LG25oC 20060S3C4 P1a	2
19.11.2020 17:36:01	3688648561.738	10.097	5.610	23.10	14218	SK05A16881	34	13.0970	41	17.1184	1.275	-0.750	0.0540	-0.750	0.750	0.0610	0.050	25.57	0.26	25.53	25.39	25.53	0.07	25.36	25.72	26.11	0.30	3.509730	3.791472	3.576511	3.786669	3.726756	3.625673	23.346546	23.344862	36.479	35.447847	36.476	35.280240	100.0072	84.090314	86.797146	96.8814	25400.894	25402.577	48747.445	25400.894	60.3111	23.8321	61.6126	26.3298	0.3916	0.5094	0.4713	0.6616	0.4693	0.6304	0.4032	0.5277	0.000000	0.000000	0	0.000000	0.000000	OCV, Discharge CC - R_DC, OCV, Charge CC -CV - R_DC, OCV	LG25oC 20060S3C4 P1a	2
19.11.2020 18:52:33	3688653153.117	10.150	5.663	23.10	14218	SK05A16881	35	13.4615	42	17.4829	1.275	-0.750	0.0540	-0.750	0.750	0.0600	0.050	25.57	0.34	25.48	25.26	25.48	0.10	25.38	25.80	26.20	0.31	3.509761	3.791536	3.576460	3.786904	3.726877	3.625031	23.330894	23.333340	36.455	35.424082	36.458	35.262828	99.9895	84.029166	86.749610	96.8640	25402.577	25400.131	48733.476	25400.131	60.3123	23.8539	61.6137	26.3509	0.3986	0.5051	0.4686	0.6520	0.4715	0.6236	0.4109	0.5183	0.000000	0.000000	0	0.000000	0.000000	OCV, Discharge CC - R_DC, OCV, Charge CC -CV - R_DC, OCV	LG25oC 20060S3C4 P1a	2
19.11.2020 20:09:03	3688657743.380	10.203	5.716	23.10	14218	SK05A16881	36	13.8266	43	17.8480	1.276	-0.750	0.0540	-0.750	0.750	0.0610	0.050	25.53	0.30	25.56	25.28	25.56	0.12	25.34	25.73	26.10	0.29	3.509768	3.791642	3.576414	3.786904	3.726401	3.624406	23.362639	23.358593	36.504	35.472281	36.498	35.300991	100.0173	84.140584	86.846972	96.8837	25400.131	25404.176	48762.775	25400.131	60.3123	23.8082	61.6137	26.3066	0.4253	0.5126	0.4680	0.6503	0.4629	0.6240	0.4295	0.5275	0.000000	0.000000	0	0.000000	0.000000	OCV, Discharge CC - R_DC, OCV, Charge CC -CV - R_DC, OCV	LG25oC 20060S3C4 P1a	2
19.11.2020 21:25:36	3688662336.399	10.256	5.769	23.10	14218	SK05A16881	37	14.1907	44	18.2121	1.274	-0.750	0.0540	-0.750	0.750	0.0600	0.050	25.58	0.32	25.60	25.37	25.60	0.11	25.32	25.75	26.21	0.36	3.509761	3.791233	3.577041	3.787051	3.726836	3.623685	23.303083	23.304862	36.411	35.381855	36.414	35.219790	99.9924	83.933188	86.651916	96.8625	25404.176	25402.397	48707.264	25402.397	60.3088	23.8949	61.6103	26.3905	0.4204	0.5068	0.4646	0.6543	0.4675	0.6262	0.4292	0.5231	0.000000	0.000000	0	0.000000	0.000000	OCV, Discharge CC - R_DC, OCV, Charge CC -CV - R_DC, OCV	LG25oC 20060S3C4 P1a	2
19.11.2020 22:42:01	3688666921.079	10.309	5.822	23.10	14218	SK05A16881	38	14.5546	45	18.5760	1.273	-0.750	0.0540	-0.750	0.750	0.0620	0.050	25.56	0.31	25.63	25.34	25.63	0.13	25.30	25.76	26.18	0.33	3.509763	3.791231	3.576428	3.786826	3.726946	3.625280	23.291008	23.286646	36.392	35.363522	36.385	35.192261	100.0187	83.888079	86.578514	96.8925	25402.397	25406.759	48693.410	25402.397	60.3088	23.9165	61.6103	26.4114	0.4394	0.5139	0.4751	0.6580	0.4701	0.6286	0.4310	0.5265	0.000000	0.000000	0	0.000000	0.000000	OCV, Discharge CC - R_DC, OCV, Charge CC -CV - R_DC, OCV	LG25oC 20060S3C4 P1a	2
19.11.2020 23:58:22	3688671502.942	10.362	5.875	23.10	14218	SK05A16881	39	14.9201	46	18.9415	1.277	-0.750	0.0540	-0.750	0.750	0.0600	0.050	25.56	0.27	25.56	25.32	25.56	0.11	25.42	25.74	26.09	0.25	3.509765	3.791103	3.576404	3.786706	3.725982	3.624761	23.390609	23.390019	36.548	35.514749	36.547	35.348484	100.0025	84.240934	86.956644	96.8769	25406.759	25407.349	48797.373	25406.759	60.3019	23.7541	61.6037	26.2543	0.4144	0.5102	0.4745	0.6482	0.4619	0.6197	0.4123	0.5239	0.000000	0.000000	0	0.000000	0.000000	OCV, Discharge CC - R_DC, OCV, Charge CC -CV - R_DC, OCV	LG25oC 20060S3C4 P1a	2
20.11.2020 01:15:01	3688676101.402	10.415	5.928	23.10	14218	SK05A16881	40	15.2853	47	19.3067	1.276	-0.750	0.0540	-0.750	0.750	0.0600	0.050	25.59	0.30	25.54	25.39	25.54	0.08	25.34	25.76	26.19	0.34	3.509763	3.791145	3.576241	3.786726	3.726974	3.625017	23.374570	23.374375	36.523	35.490397	36.522	35.324842	100.0008	84.187574	86.910626	96.8668	25407.349	25407.543	48781.924	25407.349	60.3010	23.7782	61.6028	26.2777	0.4146	0.5129	0.4667	0.6492	0.4614	0.6214	0.4211	0.5267	0.000000	0.000000	0	0.000000	0.000000	OCV, Discharge CC - R_DC, OCV, Charge CC -CV - R_DC, OCV	LG25oC 20060S3C4 P1a	2
20.11.2020 02:31:34	3688680694.920	10.468	5.981	23.10	14218	SK05A16881	41	15.6495	48	19.6709	1.273	-0.750	0.0540	-0.750	0.750	0.0600	0.050	25.58	0.37	25.59	25.28	25.59	0.14	25.31	25.81	26.27	0.37	3.509757	3.791464	3.576744	3.786964	3.726951	3.625303	23.306324	23.306728	36.416	35.386776	36.417	35.222610	99.9983	83.939711	86.658762	96.8623	25407.543	25407.138	48713.872	25407.138	60.3013	23.8846	61.6031	26.3805	0.4082	0.5062	0.4686	0.6549	0.4609	0.6282	0.4097	0.5204	0.000000	0.000000	0	0.000000	0.000000	OCV, Discharge CC - R_DC, OCV, Charge CC -CV - R_DC, OCV	LG25oC 20060S3C4 P1a	2
20.11.2020 03:47:57	3688685277.133	10.521	6.035	23.10	14218	SK05A16881	42	16.0141	49	20.0355	1.274	-0.750	0.0540	-0.750	0.750	0.0630	0.050	25.53	0.31	25.66	25.29	25.66	0.16	25.30	25.72	26.11	0.30	3.509752	3.791042	3.576610	3.786566	3.727049	3.626094	23.338507	23.336717	36.466	35.435641	36.464	35.267931	100.0077	84.047552	86.772321	96.8599	25407.138	25408.927	48745.650	25407.138	60.3013	23.8349	61.6031	26.3325	0.4168	0.5123	0.4538	0.6483	0.4640	0.6228	0.4180	0.5273	0.000000	0.000000	0	0.000000	0.000000	OCV, Discharge CC - R_DC, OCV, Charge CC -CV - R_DC, OCV	LG25oC 20060S3C4 P1a	2
20.11.2020 05:04:25	3688689865.242	10.575	6.088	23.10	14218	SK05A16881	43	16.3779	50	20.3993	1.272	-0.750	0.0540	-0.750	0.750	0.0610	0.050	25.58	0.29	25.66	25.44	25.66	0.12	25.26	25.69	26.15	0.36	3.509768	3.791196	3.576879	3.786568	3.725827	3.624513	23.283083	23.282083	36.380	35.351489	36.378	35.185365	100.0043	83.858361	86.570646	96.8670	25408.927	25409.926	48692.015	25408.927	60.2986	23.9187	61.6004	26.4135	0.3900	0.5155	0.4697	0.6542	0.4674	0.6297	0.3993	0.5289	0.000000	0.000000	0	0.000000	0.000000	OCV, Discharge CC - R_DC, OCV, Charge CC -CV - R_DC, OCV	LG25oC 20060S3C4 P1a	2
20.11.2020 06:20:44	3688694444.286	10.628	6.141	23.10	14218	SK05A16881	44	16.7413	51	20.7627	1.271	-0.750	0.0540	-0.750	0.750	0.0600	0.050	25.50	0.32	25.62	25.30	25.62	0.15	25.22	25.67	26.13	0.36	3.509764	3.791238	3.576977	3.786746	3.725975	3.624483	23.254233	23.252670	36.335	35.307685	36.332	35.140914	100.0067	83.744705	86.456853	96.8630	25409.926	25411.489	48664.164	25409.926	60.2970	23.9622	61.5989	26.4556	0.4066	0.5131	0.4736	0.6595	0.4822	0.6343	0.4183	0.5283	0.000000	0.000000	0	0.000000	0.000000	OCV, Discharge CC - R_DC, OCV, Charge CC -CV - R_DC, OCV	LG25oC 20060S3C4 P1a	2
20.11.2020 07:36:59	3688699019.225	10.681	6.194	23.10	14218	SK05A16881	45	17.1063	52	21.1277	1.275	-0.750	0.0540	-0.750	0.750	0.0600	0.050	25.65	0.28	25.62	25.42	25.62	0.09	25.46	25.85	26.21	0.28	3.509764	3.791206	3.576190	3.787269	3.726221	3.625449	23.363451	23.362801	36.505	35.473514	36.504	35.307351	100.0028	84.143232	86.849361	96.8841	25411.489	25412.140	48774.946	25411.489	60.2945	23.7891	61.5965	26.2882	0.4284	0.5127	0.4630	0.6483	0.4618	0.6208	0.4237	0.5261	0.000000	0.000000	0	0.000000	0.000000	OCV, Discharge CC - R_DC, OCV, Charge CC -CV - R_DC, OCV	LG25oC 20060S3C4 P1a	2
20.11.2020 08:53:29	3688703609.055	10.734	6.247	23.10	14218	SK05A16881	46	17.4710	53	21.4924	1.274	-0.750	0.0550	-0.750	0.750	0.0580	0.050	25.67	0.27	25.65	25.47	25.65	0.08	25.48	25.84	26.24	0.30	3.509756	3.791216	3.576369	3.787163	3.725820	3.624836	23.342852	23.344025	36.473	35.442238	36.475	35.278975	99.9950	84.067610	86.782157	96.8720	25412.140	25410.967	48754.997	25410.967	60.2954	23.8203	61.5973	26.3183	0.3327	0.5040	0.4604	0.6546	0.4675	0.6311	0.3612	0.5206	0.000000	0.000000	0	0.000000	0.000000	OCV, Discharge CC - R_DC, OCV, Charge CC -CV - R_DC, OCV	LG25oC 20060S3C4 P1a	2
20.11.2020 10:09:56	3688708196.545	10.787	6.300	23.10	14218	SK05A16881	47	17.8347	54	21.8561	1.272	-0.750	0.0540	-0.750	0.750	0.0600	0.050	25.63	0.39	25.62	25.31	25.62	0.13	25.33	25.90	26.36	0.37	3.509755	3.791269	3.576619	3.787096	3.726890	3.624903	23.272699	23.273748	36.364	35.335722	36.365	35.172768	99.9955	83.817705	86.526485	96.8694	25410.967	25409.918	48683.671	25409.918	60.2970	23.9318	61.5989	26.4261	0.3912	0.5020	0.4731	0.6576	0.4640	0.6251	0.4209	0.5196	0.000000	0.000000	0	0.000000	0.000000	OCV, Discharge CC - R_DC, OCV, Charge CC -CV - R_DC, OCV	LG25oC 20060S3C4 P1a	2
20.11.2020 11:26:14	3688712774.192	10.840	6.353	23.10	14218	SK05A16881	48	18.1991	55	22.2205	1.274	-0.750	0.0540	-0.750	0.750	0.0610	0.050	25.61	0.34	25.65	25.33	25.65	0.14	25.38	25.83	26.25	0.33	3.509762	3.791161	3.576258	3.787277	3.726222	3.625463	23.322710	23.322198	36.442	35.411656	36.441	35.245989	100.0022	83.990624	86.703054	96.8716	25409.918	25410.430	48732.633	25409.918	60.2970	23.8553	61.5989	26.3521	0.4327	0.5039	0.4701	0.6482	0.4668	0.6265	0.4354	0.5165	0.000000	0.000000	0	0.000000	0.000000	OCV, Discharge CC - R_DC, OCV, Charge CC -CV - R_DC, OCV	LG25oC 20060S3C4 P1a	2
20.11.2020 12:42:38	3688717358.970	10.893	6.406	23.10	14218	SK05A16881	49	18.5632	56	22.5846	1.272	-0.750	0.0530	-0.750	0.750	0.0600	0.050	25.63	0.32	25.74	25.45	25.74	0.14	25.30	25.78	26.25	0.38	3.509747	3.791125	3.576556	3.786610	3.726381	3.623414	23.300737	23.298741	36.407	35.378293	36.404	35.210539	100.0086	83.915003	86.621591	96.8754	25410.430	25412.426	48711.172	25410.430	60.2962	23.8888	61.5981	26.3846	0.4338	0.5042	0.4625	0.6499	0.4700	0.6287	0.4273	0.5204	0.000000	0.000000	0	0.000000	0.000000	OCV, Discharge CC - R_DC, OCV, Charge CC -CV - R_DC, OCV	LG25oC 20060S3C4 P1a	2
20.11.2020 13:58:58	3688721938.372	10.946	6.459	23.10	14218	SK05A16881	50	18.9267	57	22.9481	1.271	-0.750	0.0540	-0.750	0.750	0.0610	0.050	25.61	0.31	25.72	25.41	25.72	0.14	25.30	25.78	26.21	0.34	3.509766	3.791246	3.576422	3.786598	3.726749	3.623694	23.268380	23.266118	36.357	35.329165	36.353	35.161237	100.0097	83.797582	86.502069	96.8735	25412.426	25414.687	48680.811	25412.426	60.2931	23.9362	61.5951	26.4305	0.4172	0.5161	0.4699	0.6554	0.4680	0.6346	0.4238	0.5288	0.000000	0.000000	0	0.000000	0.000000	OCV, Discharge CC - R_DC, OCV, Charge CC -CV - R_DC, OCV	LG25oC 20060S3C4 P1a	2
20.11.2020 15:15:14	3688726514.613	10.999	6.512	23.10	14218	SK05A16881	51	19.2912	58	23.3126	1.274	-0.750	0.0540	-0.750	0.750	0.0600	0.050	25.64	0.24	25.65	25.45	25.65	0.09	25.50	25.78	26.11	0.25	3.509750	3.791034	3.576091	3.786910	3.726516	3.624521	23.325055	23.324375	36.445	35.415216	36.444	35.249279	100.0029	84.004614	86.717820	96.8712	25414.687	25415.367	48739.747	25414.687	60.2896	23.8441	61.5917	26.3414	0.4549	0.5197	0.4793	0.6501	0.4684	0.6215	0.4421	0.5307	0.000000	0.000000	0	0.000000	0.000000	OCV, Discharge CC - R_DC, OCV, Charge CC -CV - R_DC, OCV	LG25oC 20060S3C4 P1a	2
20.11.2020 16:31:40	3688731100.937	11.052	6.565	23.10	14218	SK05A16881	52	19.6547	59	23.6761	1.272	-0.750	0.0530	-0.750	0.750	0.0610	0.050	25.56	0.27	25.66	25.43	25.66	0.11	25.28	25.69	26.12	0.33	3.509763	3.791272	3.576406	3.787033	3.726524	3.626462	23.266939	23.266242	36.355	35.326977	36.354	35.161425	100.0030	83.793519	86.504226	96.8664	25415.367	25416.063	48682.311	25415.367	60.2885	23.9339	61.5907	26.4282	0.4378	0.5156	0.4755	0.6546	0.4708	0.6304	0.4340	0.5276	0.000000	0.000000	0	0.000000	0.000000	OCV, Discharge CC - R_DC, OCV, Charge CC -CV - R_DC, OCV	LG25oC 20060S3C4 P1a	2
20.11.2020 17:47:59	3688735679.050	11.105	6.618	23.10	14218	SK05A16881	53	20.0176	60	24.0390	1.270	-0.750	0.0540	-0.750	0.750	0.0600	0.050	25.46	0.27	25.50	25.25	25.50	0.10	25.26	25.63	26.01	0.28	3.509766	3.791545	3.576964	3.786633	3.727012	3.623915	23.225515	23.223135	36.290	35.264081	36.286	35.096279	100.0102	83.636798	86.347827	96.8603	25416.063	25418.443	48641.583	25416.063	60.2874	23.9975	61.5896	26.4897	0.4036	0.5124	0.4824	0.6625	0.4746	0.6334	0.4077	0.5261	0.000000	0.000000	0	0.000000	0.000000	OCV, Discharge CC - R_DC, OCV, Charge CC -CV - R_DC, OCV	LG25oC 20060S3C4 P1a	2
20.11.2020 19:04:11	3688740251.918	11.158	6.671	23.10	14218	SK05A16881	54	20.3805	61	24.4019	1.270	-0.750	0.0540	-0.750	0.750	0.0600	0.050	25.44	0.28	25.45	25.23	25.45	0.10	25.20	25.59	25.99	0.31	3.509769	3.791674	3.576884	3.787036	3.727071	3.624287	23.225331	23.225368	36.290	35.263802	36.290	35.099653	99.9998	83.636669	86.361254	96.8451	25418.443	25418.405	48643.779	25418.405	60.2837	23.9941	61.5861	26.4864	0.4376	0.5129	0.4651	0.6544	0.4611	0.6270	0.4283	0.5220	0.000000	0.000000	0	0.000000	0.000000	OCV, Discharge CC - R_DC, OCV, Charge CC -CV - R_DC, OCV	LG25oC 20060S3C4 P1a	2
20.11.2020 20:20:24	3688744824.989	11.211	6.724	23.10	14218	SK05A16881	55	20.7429	62	24.7643	1.268	-0.750	0.0530	-0.750	0.750	0.0610	0.050	25.48	0.33	25.53	25.27	25.53	0.13	25.16	25.66	26.12	0.37	3.509754	3.791326	3.577394	3.786826	3.727052	3.623800	23.191155	23.189438	36.236	35.211911	36.233	35.045354	100.0074	83.520252	86.222483	96.8660	25418.405	25420.122	48609.565	25418.405	60.2837	24.0476	61.5861	26.5381	0.4191	0.5103	0.4652	0.6592	0.4728	0.6391	0.4205	0.5250	0.000000	0.000000	0	0.000000	0.000000	OCV, Discharge CC - R_DC, OCV, Charge CC -CV - R_DC, OCV	LG25oC 20060S3C4 P1a	2
20.11.2020 21:36:29	3688749389.061	11.264	6.776	23.10	14218	SK05A16881	56	21.1056	63	25.1270	1.270	-0.750	0.0540	-0.750	0.750	0.0610	0.050	25.45	0.28	25.46	25.20	25.46	0.11	25.30	25.64	26.00	0.27	3.509760	3.791157	3.577044	3.787011	3.726633	3.625060	23.215169	23.213898	36.274	35.248373	36.272	35.082319	100.0055	83.606199	86.309493	96.8679	25420.122	25421.393	48635.296	25420.122	60.2811	24.0073	61.5835	26.4992	0.4503	0.5144	0.4816	0.6623	0.4735	0.6348	0.4237	0.5282	0.000000	0.000000	0	0.000000	0.000000	OCV, Discharge CC - R_DC, OCV, Charge CC -CV - R_DC, OCV	LG25oC 20060S3C4 P1a	2
20.11.2020 22:52:39	3688753959.699	11.316	6.829	23.10	14218	SK05A16881	57	21.4683	64	25.4897	1.269	-0.750	0.0540	-0.750	0.750	0.0600	0.050	25.45	0.30	25.45	25.23	25.45	0.10	25.22	25.62	26.04	0.32	3.509750	3.791116	3.576913	3.787164	3.726271	3.625289	23.210917	23.210784	36.267	35.241917	36.267	35.077613	100.0006	83.590814	86.297359	96.8637	25421.393	25421.526	48632.315	25421.393	60.2791	24.0120	61.5816	26.5038	0.3836	0.5114	0.4637	0.6567	0.4617	0.6301	0.3860	0.5213	0.000000	0.000000	0	0.000000	0.000000	OCV, Discharge CC - R_DC, OCV, Charge CC -CV - R_DC, OCV	LG25oC 20060S3C4 P1a	2
21.11.2020 00:08:48	3688758528.294	11.369	6.882	23.10	14218	SK05A16881	58	21.8303	65	25.8517	1.266	-0.750	0.0540	-0.750	0.750	0.0590	0.050	25.47	0.32	25.51	25.25	25.51	0.12	25.20	25.66	26.09	0.35	3.509764	3.790990	3.577289	3.786526	3.726015	3.625069	23.169747	23.166848	36.203	35.179407	36.198	35.011214	100.0125	83.446628	86.137480	96.8761	25421.526	25424.425	48591.278	25421.526	60.2789	24.0761	61.5814	26.5658	0.4276	0.5124	0.4801	0.6634	0.4783	0.6345	0.4152	0.5257	0.000000	0.000000	0	0.000000	0.000000	OCV, Discharge CC - R_DC, OCV, Charge CC -CV - R_DC, OCV	LG25oC 20060S3C4 P1a	2
21.11.2020 01:24:46	3688763086.399	11.422	6.935	23.10	14218	SK05A16881	59	22.1934	66	26.2148	1.270	-0.750	0.0540	-0.750	0.750	0.0610	0.050	25.46	0.31	25.46	25.19	25.46	0.11	25.28	25.67	26.04	0.30	3.509770	3.791315	3.576616	3.787112	3.726680	3.624505	23.235234	23.238051	36.305	35.278838	36.309	35.118821	99.9879	83.669114	86.402970	96.8359	25424.425	25421.607	48659.664	25421.607	60.2787	23.9693	61.5813	26.4624	0.4098	0.5071	0.4669	0.6530	0.4701	0.6315	0.4207	0.5263	0.000000	0.000000	0	0.000000	0.000000	OCV, Discharge CC - R_DC, OCV, Charge CC -CV - R_DC, OCV	LG25oC 20060S3C4 P1a	2
