Repository: ife-bat/MachineLearning

# In this thesis, ML models were made for two different datasets. The code for the MIT data models can be found in SeversonReproduced.ipynb and NewModelMIT.ipynb. For the IFE data, it can be found in IFE_ML.ipynb.

File: data/IFE/interim/Cell_ID_SK05A23659/Cell_ID_SK05A23659_Lot_502.txt (part 1 of 50)
Date and Time	Time stamp	Total time (days)	Total test time (days)	Position	Tasks	CellUnit	Cycle - actual	Cycle - normalized	Cycle - total	Cycle - total - normalized	Cycle length (h)	Current_dch (C)	Current_dch std dev (C)	Current_dch_end (C)	Current_cha (C)	Current_cha std dev (C)	Current_cha_end (C)	Temp avg (°C)	Temp std dev (°C)	Temp dch start (°C)	Temp dch avg (°C)	Temp dch max (°C)	Temp dch std dev (°C)	Temp cha start (°C)	Temp cha avg (°C)	Temp cha max (°C)	Temp cha std dev (°C)	Voltage EoD (V)	Voltage EoC (V)	Voltage EoD ocv (V)	Voltage EoC ocv (V)	Voltage charge avg (V)	Voltage discharge avg (V)	Ah_dch (Ah)	Ah_cha (Ah)	Ah_dch (nominal) (%)	Ah_dch (C20 first) (%)	Ah_cha (nominal) (%)	Ah_cha (C20 first) (%)	CE (%)	Wh_dch (Wh)	Wh_cha (Wh)	Efficiency (%)	Ah_balance start (mAh)	Ah_balance end (mAh)	Ah_balance max (mAh)	Ah_balance min (mAh)	SoC - max (nom) (%)	SoC - min (nom) (%)	SoC - max (C20 last) (%)	SoC - min (C20 last) (%)	R_DC 0ms EoC (mOhm)	R_DC 50ms EoC (mOhm)	R_DC 0ms EoD (mOhm)	R_DC 50ms EoD (mOhm)	R_DC 0ms SoC50 dch (mOhm)	R_DC 50ms Soc50 dch (mOhm)	R_DC 0ms SoC50 cha (mOhm)	R_DC 50ms Soc50 cha (mOhm)	Shunt voltage dch (µV)	Shunt voltage cha (µV)	CE Shunt 	Ah_cha slippage (Ah)	Ah_dch slippage (Ah)	Cycle type	TestRegime	TestRegime version
30.09.2020 11:01:00	3684301260.002	0.000	0.122	24.15	13973	SK05A23659	0	0.0000	0	0.0000	2.934	0.000	0.0000	-0.000	0.000	0.0000	-0.000	23.03	0.67	21.88	23.03	24.45	0.67	21.88	23.03	24.45	0.67	3.603027	3.603027	3.603324	3.603324	3.603167	3.603167	0.000000	0.000000	0.000	0.000000		0.000000	0.0000	0.000000	0.000000	0.0000	25300.502	25300.512	25300.512	25300.502	60.4680	60.4679	62.0518	62.0518									0.000000	0.000000	0	0.000000	0.000000	OCV	OCV generic long HP	8
30.09.2020 13:59:00	3684311940.005	0.124	0.185	24.15	13974	SK05A23659	0	0.0000	1	0.0000	1.506				0.750	0.2140	0.050	25.25	0.49					24.22	25.39	25.87	0.43		4.198759		4.188139	3.950192			48.763393			76.193	73.140223	0.0000		190.115767	0.0000	25300.512	-0.001	25300.512	-23462.886	136.6608	60.4679	135.1920	62.0518									0.000000	0.000000	0	0.000000	0.000000	OCV, Charge CC-CV, OCV	LG25oC charact P1a	2
30.09.2020 15:29:23	3684317363.122	0.186	0.447	24.15	13974	SK05A23659	1	0.9675	2	0.9675	6.281	-0.750	0.0630	-0.750	0.750	0.0630	0.050	24.84	0.60	24.72	25.19	26.04	0.28	25.37	25.51	25.85	0.25	2.999988	4.196474	3.441341	4.180068	3.809302	3.682963	61.920956	61.971173	96.751	93.491772	96.830	92.950575	99.9190	228.241206	237.280390	96.1905	-0.001	-0.009	61920.960	-50.219	100.0785	3.2485	100.0753	7.1247	0.3910	0.5013	0.4672	0.8383	0.4393	0.6232	0.3963	0.5593	0.000000	0.000000	0	0.000000	0.000000	OCV, Discharge CC - R_DC, OCV, Charge CC -CV - R_DC, OCV	LG25oC charact P1a	2
30.09.2020 21:46:13	3684339973.059	0.448	0.809	24.15	13974	SK05A23659	2	1.9780	3	1.9780	8.688	-0.250	0.0140	-0.250	0.250	0.0130	0.050	24.64	0.26	24.31	24.57	25.29	0.27	24.81	24.69	25.12	0.22	2.999998	4.199584	3.226439	4.188892	3.769349	3.698082	64.668627	64.837121	101.045	97.640361	101.308	97.249212	99.7401	239.718926	244.823099	97.9152	-0.009	0.000	64668.620	-168.504	100.2633	-1.0447	100.2527	3.0035	0.3198	0.4959	0.4760	0.8862	0.4498	0.6561	0.3636	0.5581	0.000000	0.000000	0	0.000000	0.000000	OCV, Discharge CC - R_DC, OCV, Charge CC -CV - R_DC, OCV	LG25oC charact P1a	2
01.10.2020 06:27:28	3684371248.855	0.810	2.560	24.15	13974	SK05A23659	3	3.0128	4	3.0128	42.042	-0.050	0.0020	-0.050	0.050	0.0020	0.030	24.68	0.25	24.59	24.61	25.20	0.28	24.99	24.75	25.17	0.18	2.999999	4.198946	3.035957	4.194252	3.754851	3.717242	66.231450	66.671102	103.487	100.000000	104.174	100.000000	99.3406	246.247131	249.967087	98.5118	0.000	-0.001	66231.450	-439.652	100.6870	-3.4866	100.6594	0.6594	0.2600	0.4492	0.4608	0.9650	0.4524	0.7080	0.2190	0.4454	0.000000	0.000000	0	0.000000	0.000000	OCV, Discharge CC - R_DC, OCV, Charge - pulses, OCV	LG25oC charact P1a	2
03.10.2020 00:30:01	3684522601.138	2.562	3.301	24.15	13974	SK05A23659	4	4.0491	5	4.0491	17.768	-0.200	0.7160	-0.050				24.88	0.18	24.65	24.88	25.27	0.18					2.999993		3.047523			3.743582	66.322176		103.628	100.136983			0.0000	244.154832		0.0000	-0.001	66322.179	66322.180	-0.001	100.0000	-3.6284	100.0000	0.5233	0.3863	0.5317	0.4973	0.9585	0.4385	0.6294	0.3999	0.5772	0.000000	0.000000	0	0.000000	0.000000	OCV, Discharge - HPPC, OCV	LG25oC charact P1a	2
03.10.2020 18:16:04	3684586564.313	3.302	3.590	24.15	13974	SK05A23659	5	4.0491	6	4.0491	6.942				0.750	0.0280	0.751	24.97	0.31					24.51	25.07	25.99	0.53		3.755656		3.685574	3.476718			33.162666			51.817	49.740690	0.0000		120.302098	0.0000	66322.179	33159.492	66322.179	33159.492	48.1883	-3.6284	50.2641	0.5233	0.3626	0.4941					0.3626	0.4941	0.000000	0.000000	0	0.000000	0.000000	OCV, Charge CC, OCV	LG25oC charact P1a	2
04.10.2020 14:57:00	3684661020.005	4.164	3.622	24.15	13990	SK05A23659	0	0.0000	7	4.0491	0.774				1.500	0.4220	0.100	25.97	0.47					25.19	26.13	26.75	0.48		4.197560		4.182320	4.012078			32.608804			50.951	48.909952	0.0000		130.843308	0.0000	33159.492	-0.002	33159.492	-0.002	100.0000	48.1883	100.0000	50.2641									0.000000	0.000000	0	0.000000	0.000000	OCV, Charge CC-CV, OCV	LG25oC 00100S3C2 P2a	1
04.10.2020 15:43:27	3684663807.467	4.196	3.709	24.15	13990	SK05A23659	1	0.9442	8	4.9933	2.075	-1.500	0.1680	-1.498	1.500	0.0940	0.111	27.14	0.77	25.61	27.01	28.53	0.85	25.99	27.31	28.21	0.70	2.999999	4.196607	3.463782	4.181343	3.951207	3.650368	60.431828	60.431988	94.425	91.243402	94.425	90.641952	99.9997	220.381580	233.600594	94.3412	-0.002	-0.118	60431.848	-0.146	100.0002	5.5752	100.0002	9.3583	0.3632	0.4305	0.4121	0.7148	0.4009	0.5275	0.3632	0.4305	0.000000	0.000000	0	0.000000	0.000000	OCV, Discharge CC - R_DC, OCV, Charge - pulses, OCV	LG25oC 00100S3C2 P2a	1
04.10.2020 17:47:57	3684671277.529	4.283	3.806	24.15	13990	SK05A23659	2	1.8869	9	5.9360	2.330	-1.500	0.0710	-1.500	1.500	0.3770	0.100	26.93	0.66	25.95	26.88	28.15	0.67	26.01	27.08	27.81	0.60	2.999994	4.198917	3.464372	4.181128	3.908328	3.602793	60.327988	60.403548	94.262	91.086618	94.381	90.599294	99.8749	219.988784	233.484466	94.2199	-0.118	0.040	60327.892	-75.664	100.1182	5.7377	100.1135	9.5142			0.4079	0.7240	0.4079	0.7240			0.000000	0.000000	0	0.000000	0.000000	OCV, Discharge CC, OCV, Charge CC-CV, OCV	LG25oC 00100S3C2 P2a	1
04.10.2020 20:07:45	3684679665.017	4.380	3.897	24.15	13990	SK05A23659	3	2.8319	10	6.8810	2.185	-1.500	0.0980	-1.500	1.500	0.1220	0.100	27.22	0.72	26.01	27.22	28.33	0.64	25.99	27.49	28.45	0.74	2.999990	4.196417	3.463720	4.182859	3.931809	3.596910	60.479548	60.523834	94.499	91.315452	94.568	90.779711	99.9268	220.591144	233.848846	94.3307	0.040	0.032	60479.610	-44.230	100.0691	5.5006	100.0663	9.2866	0.3609	0.4227	0.3999	0.7182	0.3997	0.5972	0.3603	0.4312	0.000000	0.000000	0	0.000000	0.000000	OCV, Discharge CC - R_DC, OCV, Charge CC -CV - R_DC, OCV	LG25oC 00100S3C2 P2a	1
04.10.2020 22:18:51	3684687531.013	4.471	3.991	24.15	13990	SK05A23659	4	3.7791	11	7.8282	2.250	-1.500	0.0970	-1.497	1.500	0.1220	0.100	27.16	0.77	25.98	27.34	28.75	0.80	25.98	27.07	27.87	0.64	2.999993	4.197771	3.462080	4.181598	3.930734	3.597229	60.624988	60.611780	94.727	91.535046	94.706	90.911622	100.0218	221.166310	234.157892	94.4518	0.032	0.036	60625.042	0.000	100.0000	5.2734	100.0000	9.0685	0.3526	0.4254	0.3987	0.7129	0.3995	0.5924	0.3599	0.4331	0.000000	0.000000	0	0.000000	0.000000	OCV, Discharge CC - R_DC, OCV, Charge CC -CV - R_DC, OCV	LG25oC 00100S3C2 P2a	1
05.10.2020 00:33:51	3684695631.013	4.564	4.079	24.15	13990	SK05A23659	5	4.7255	12	8.7746	2.126	-1.500	0.0980	-1.500	1.500	0.1200	0.100	27.23	0.73	26.00	27.27	28.50	0.73	25.99	27.37	28.25	0.68	2.999994	4.196197	3.462544	4.183190	3.930817	3.598673	60.569284	60.597014	94.640	91.450941	94.683	90.889474	99.9542	220.946710	234.051766	94.4008	0.036	0.024	60569.342	-27.678	100.0432	5.3604	100.0415	9.1520	0.3558	0.4207	0.3974	0.7082	0.3965	0.5900	0.3555	0.4268	0.000000	0.000000	0	0.000000	0.000000	OCV, Discharge CC - R_DC, OCV, Charge CC -CV - R_DC, OCV	LG25oC 00100S3C2 P2a	1
05.10.2020 02:41:23	3684703283.013	4.653	4.176	24.15	13990	SK05A23659	6	5.6725	13	9.7216	2.333	-1.500	0.0960	-1.497	1.500	0.1210	0.100	27.15	0.75	25.97	27.18	28.51	0.78	25.97	27.18	28.12	0.71	2.999997	4.197579	3.462235	4.181249	3.929018	3.597265	60.604010	60.607330	94.694	91.503372	94.699	90.904947	99.9945	221.100386	234.110676	94.4427	0.024	0.042	60604.056	-3.282	100.0051	5.3062	100.0049	9.1000	0.3581	0.4199	0.3985	0.7070	0.3954	0.5884	0.3562	0.4281	0.000000	0.000000	0	0.000000	0.000000	OCV, Discharge CC - R_DC, OCV, Charge CC -CV - R_DC, OCV	LG25oC 00100S3C2 P2a	1
05.10.2020 05:01:20	3684711680.013	4.750	4.270	24.15	13990	SK05A23659	7	6.6173	14	10.6664	2.236	-1.500	0.0990	-1.498	1.500	0.1200	0.100	27.08	0.69	25.97	26.96	28.09	0.62	25.99	27.36	28.23	0.69	2.999992	4.196563	3.463194	4.182578	3.931956	3.596792	60.466546	60.486540	94.479	91.295821	94.510	90.723774	99.9669	220.549084	233.591952	94.4164	0.042	0.034	60466.610	-19.938	100.0312	5.5209	100.0299	9.3061	0.3571	0.4160	0.4008	0.7062	0.3951	0.5894	0.3649	0.4247	0.000000	0.000000	0	0.000000	0.000000	OCV, Discharge CC - R_DC, OCV, Charge CC -CV - R_DC, OCV	LG25oC 00100S3C2 P2a	1
05.10.2020 07:15:30	3684719730.013	4.843	4.359	24.15	13990	SK05A23659	8	7.5643	15	11.6134	2.141	-1.500	0.0960	-1.500	1.500	0.1200	0.100	27.21	0.73	25.99	27.29	28.57	0.74	25.97	27.27	28.17	0.71	2.999996	4.197210	3.460890	4.181939	3.928510	3.596095	60.608522	60.624776	94.701	91.510184	94.726	90.931114	99.9732	221.116708	234.090666	94.4577	0.034	0.032	60608.580	-16.204	100.0253	5.2991	100.0243	9.0932	0.3559	0.4178	0.3959	0.6993	0.3944	0.5811	0.3564	0.4253	0.000000	0.000000	0	0.000000	0.000000	OCV, Discharge CC - R_DC, OCV, Charge CC -CV - R_DC, OCV	LG25oC 00100S3C2 P2a	1
05.10.2020 09:23:57	3684727437.013	4.933	4.439	24.15	13990	SK05A23659	9	8.5071	16	12.5562	1.915	-1.500	0.0970	-1.500	1.500	0.1210	0.100	26.91	0.64	25.99	26.65	27.65	0.50	26.01	27.30	28.08	0.60	2.999995	4.195792	3.463072	4.185616	3.929593	3.599838	60.340042	60.333982	94.281	91.104818	94.272	90.494952	100.0100	220.096808	232.961308	94.4778	0.032	0.010	60340.096	-0.002	100.0000	5.7186	100.0000	9.4959	0.3590	0.4169	0.4006	0.7046	0.4006	0.5896	0.3595	0.4216	0.000000	0.000000	0	0.000000	0.000000	OCV, Discharge CC - R_DC, OCV, Charge CC -CV - R_DC, OCV	LG25oC 00100S3C2 P2a	1
05.10.2020 11:18:52	3684734332.013	5.012	4.515	24.15	13990	SK05A23659	10	9.4485	17	13.4976	1.831	-1.500	0.1010	-1.499	1.500	0.1210	0.100	26.73	0.54	25.99	26.56	27.41	0.39	25.95	26.97	27.77	0.62	2.999973	4.197548	3.460045	4.183063	3.926852	3.603412	60.251616	60.253384	94.143	90.971307	94.146	90.374063	99.9971	219.880266	232.671860	94.5023	0.010	0.024	60251.648	-1.744	100.0027	5.8568	100.0026	9.6285	0.3555	0.4209	0.3976	0.7060	0.3959	0.5885	0.3601	0.4257	0.000000	0.000000	0	0.000000	0.000000	OCV, Discharge CC - R_DC, OCV, Charge CC -CV - R_DC, OCV	LG25oC 00100S3C2 P2a	1
05.10.2020 13:08:44	3684740924.013	5.089	4.586	24.15	13990	SK05A23659	11	10.3878	18	14.4369	1.702	-1.490	0.1240	-1.501	1.500	0.1180	0.100	26.26	0.42	25.98	26.22	26.93	0.35	25.97	26.31	26.71	0.35	2.999973	4.196620	3.461103	4.186019	3.930097	3.596999	60.113148	60.077090	93.927	90.762241	93.870	90.109640	100.0600	219.378840	232.012822	94.5546	0.024	0.008	60113.194	-0.002	100.0000	6.0731	100.0000	9.8362	0.3392	0.4269	0.3996	0.7092	0.3952	0.5902	0.3457	0.4268	0.000000	0.000000	0	0.000000	0.000000	OCV, Discharge CC - R_DC, OCV, Charge CC -CV - R_DC, OCV	LG25oC 00100S3C2 P2a	1
05.10.2020 15:04:22	3684747862.554	5.169	4.659	24.15	13990	SK05A23659	12	11.3281	19	15.3772	1.745	-1.500	0.1040	-1.500	1.500	0.1200	0.100	26.31	0.58	25.09	26.26	27.45	0.68	25.97	26.26	26.73	0.34	2.999977	4.196640	3.460836	4.185370	3.930542	3.604476	60.183078	60.186524	94.036	90.867825	94.041	90.273780	99.9943	219.567956	232.416918	94.4716	0.008	0.008	60183.108	-3.422	100.0053	5.9639	100.0051	9.7313	0.3425	0.4282	0.3914	0.6990	0.3901	0.5830	0.3450	0.4304	0.000000	0.000000	0	0.000000	0.000000	OCV, Discharge CC - R_DC, OCV, Charge CC -CV - R_DC, OCV	LG25oC 00100S3C2 P2a	1
05.10.2020 16:49:05	3684754145.526	5.242	4.727	24.15	13990	SK05A23659	13	12.2657	20	16.3148	1.652	-1.500	0.1030	-1.501	1.500	0.1210	0.100	26.36	0.58	25.17	25.90	26.87	0.47	25.97	26.75	27.37	0.47	2.999995	4.198090	3.459991	4.186252	3.928671	3.600043	60.002404	60.033058	93.754	90.595033	93.802	90.043596	99.9489	218.868816	231.815576	94.4151	0.008	0.008	60002.434	-30.630	100.0479	6.2462	100.0459	10.0023	0.3654	0.4226	0.3987	0.7058	0.3988	0.5925	0.3642	0.4273	0.000000	0.000000	0	0.000000	0.000000	OCV, Discharge CC - R_DC, OCV, Charge CC -CV - R_DC, OCV	LG25oC 00100S3C2 P2a	1
05.10.2020 18:28:11	3684760091.795	5.311	4.795	24.15	13990	SK05A23659	14	13.2039	21	17.2530	1.630	-1.500	0.1030	-1.501	1.500	0.1190	0.100	26.16	0.40	25.68	26.11	26.97	0.36	25.93	26.20	26.63	0.34	2.999990	4.196793	3.458320	4.185964	3.929483	3.602324	60.045994	60.009560	93.822	90.660848	93.765	90.008352	100.0607	219.075282	231.712740	94.5461	0.008	0.006	60046.022	-0.002	100.0000	6.1781	100.0000	9.9370	0.3502	0.4264	0.3942	0.7029	0.3932	0.5882	0.3461	0.4277	0.000000	0.000000	0	0.000000	0.000000	OCV, Discharge CC - R_DC, OCV, Charge CC -CV - R_DC, OCV	LG25oC 00100S3C2 P2a	1
05.10.2020 20:05:58	3684765958.185	5.378	4.866	24.15	13990	SK05A23659	15	14.1453	22	18.1944	1.704	-1.500	0.1030	-1.501	1.500	0.1210	0.100	26.41	0.63	25.23	26.47	27.65	0.68	25.93	26.22	26.70	0.36	2.999977	4.196740	3.458096	4.186013	3.929760	3.602243	60.248528	60.245212	94.138	90.966645	94.133	90.361806	100.0055	219.822928	232.583688	94.5135	0.006	0.008	60248.554	-0.002	100.0000	5.8616	100.0000	9.6332	0.3669	0.4252	0.3883	0.6927	0.3894	0.5780	0.3557	0.4261	0.000000	0.000000	0	0.000000	0.000000	OCV, Discharge CC - R_DC, OCV, Charge CC -CV - R_DC, OCV	LG25oC 00100S3C2 P2a	1
05.10.2020 21:48:13	3684772093.724	5.449	4.940	24.15	13990	SK05A23659	16	15.0848	23	19.1339	1.767	-1.500	0.1040	-1.500	1.500	0.1210	0.100	26.37	0.60	25.17	26.06	27.38	0.65	25.99	26.54	27.03	0.39	2.999988	4.196509	3.460586	4.185725	3.930268	3.601426	60.128186	60.145360	93.950	90.784946	93.977	90.212038	99.9714	219.307282	232.190534	94.4514	0.008	0.010	60128.214	-17.152	100.0268	6.0497	100.0257	9.8137	0.3464	0.4198	0.3904	0.6941	0.3939	0.5858	0.3495	0.4201	0.000000	0.000000	0	0.000000	0.000000	OCV, Discharge CC - R_DC, OCV, Charge CC -CV - R_DC, OCV	LG25oC 00100S3C2 P2a	1
05.10.2020 23:34:14	3684778454.862	5.523	5.007	24.15	13990	SK05A23659	17	16.0216	24	20.0707	1.608	-1.500	0.1030	-1.501	1.500	0.1210	0.100	26.20	0.47	25.25	25.88	26.81	0.43	25.93	26.47	26.92	0.37	2.999981	4.197147	3.457472	4.185745	3.926710	3.601749	59.959676	59.974710	93.687	90.530520	93.710	89.956080	99.9749	218.732044	231.550418	94.4641	0.010	0.010	59959.706	-15.012	100.0235	6.3130	100.0225	10.0664	0.3418	0.4246	0.3964	0.7002	0.3924	0.5860	0.3467	0.4251	0.000000	0.000000	0	0.000000	0.000000	OCV, Discharge CC - R_DC, OCV, Charge CC -CV - R_DC, OCV	LG25oC 00100S3C2 P2a	1
06.10.2020 01:10:43	3684784243.609	5.590	5.074	24.15	13990	SK05A23659	18	16.9587	25	21.0078	1.604	-1.500	0.1040	-1.501	1.500	0.1190	0.100	26.11	0.36	25.70	26.12	26.77	0.27	25.94	26.08	26.45	0.29	2.999968	4.197898	3.456988	4.186285	3.927663	3.605849	59.973272	59.953524	93.708	90.551048	93.677	89.924303	100.0329	218.816328	231.475200	94.5312	0.010	0.010	59973.304	0.000	100.0000	6.2917	100.0000	10.0460	0.3565	0.4255	0.3968	0.6981	0.3866	0.5828	0.3527	0.4251	0.000000	0.000000	0	0.000000	0.000000	OCV, Discharge CC - R_DC, OCV, Charge CC -CV - R_DC, OCV	LG25oC 00100S3C2 P2a	1
06.10.2020 02:46:58	3684790018.735	5.657	5.145	24.15	13990	SK05A23659	19	17.8990	26	21.9481	1.702	-1.500	0.1040	-1.500	1.500	0.1220	0.100	26.32	0.59	25.17	26.34	27.53	0.68	25.95	26.20	26.59	0.29	2.999998	4.197026	3.458079	4.186192	3.928856	3.603246	60.178432	60.194534	94.029	90.860810	94.054	90.285794	99.9733	219.536200	232.369612	94.4772	0.010	0.010	60178.464	-16.076	100.0251	5.9712	100.0241	9.7383	0.3437	0.4231	0.3835	0.6880	0.3870	0.5770	0.3443	0.4241	0.000000	0.000000	0	0.000000	0.000000	OCV, Discharge CC - R_DC, OCV, Charge CC -CV - R_DC, OCV	LG25oC 00100S3C2 P2a	1
06.10.2020 04:29:07	3684796147.629	5.728	5.215	24.15	13990	SK05A23659	20	18.8377	27	22.8868	1.691	-1.500	0.1030	-1.497	1.500	0.1190	0.100	26.26	0.48	25.21	26.19	27.21	0.52	25.93	26.27	26.79	0.37	2.999994	4.198851	3.458898	4.186887	3.928587	3.601677	60.075128	60.048716	93.867	90.704836	93.826	90.067082	100.0440	219.175354	231.810770	94.5493	0.010	0.010	60075.160	0.000	100.0000	6.1326	100.0000	9.8933	0.3528	0.4191	0.3860	0.6929	0.3867	0.5794	0.3502	0.4243	0.000000	0.000000	0	0.000000	0.000000	OCV, Discharge CC - R_DC, OCV, Charge CC -CV - R_DC, OCV	LG25oC 00100S3C2 P2a	1
06.10.2020 06:10:35	3684802235.392	5.798	5.284	24.15	13990	SK05A23659	21	19.7774	28	23.8265	1.663	-1.500	0.1030	-1.501	1.500	0.1190	0.100	26.29	0.51	25.30	26.36	27.33	0.53	25.95	26.14	26.55	0.33	2.999969	4.196079	3.456884	4.186131	3.925638	3.602201	60.139496	60.119926	93.968	90.802022	93.937	90.173890	100.0326	219.436982	232.063084	94.5592	0.010	0.010	60139.526	0.000	100.0000	6.0320	100.0000	9.7967	0.3497	0.4213	0.3896	0.6900	0.3903	0.5764	0.3521	0.4236	0.000000	0.000000	0	0.000000	0.000000	OCV, Discharge CC - R_DC, OCV, Charge CC -CV - R_DC, OCV	LG25oC 00100S3C2 P2a	1
06.10.2020 07:50:20	3684808220.963	5.868	5.354	24.15	13990	SK05A23659	22	20.7174	29	24.7665	1.680	-1.500	0.1040	-1.501	1.500	0.1210	0.100	26.36	0.54	25.47	26.47	27.49	0.51	25.93	26.13	26.57	0.29	2.999987	4.198278	3.457171	4.186392	3.927927	3.601872	60.159494	60.165810	93.999	90.832216	94.009	90.242711	99.9895	219.497378	232.244086	94.5115	0.010	0.008	60159.524	-6.292	100.0098	6.0007	100.0094	9.7667	0.3485	0.4232	0.3867	0.6891	0.3849	0.5742	0.3470	0.4238	0.000000	0.000000	0	0.000000	0.000000	OCV, Discharge CC - R_DC, OCV, Charge CC -CV - R_DC, OCV	LG25oC 00100S3C2 P2a	1
06.10.2020 09:31:07	3684814267.453	5.938	5.420	24.15	13990	SK05A23659	23	21.6533	30	25.7024	1.576	-1.500	0.1020	-1.497	1.500	0.1210	0.100	26.19	0.44	25.29	25.97	26.66	0.37	25.93	26.38	27.01	0.42	2.999985	4.198191	3.454532	4.186308	3.927748	3.600735	59.901340	59.901792	93.596	90.442441	93.597	89.846710	99.9992	218.547204	231.239874	94.5110	0.008	0.008	59901.368	-0.432	100.0007	6.4041	100.0006	10.1539	0.3582	0.4184	0.3932	0.6939	0.3907	0.5794	0.3595	0.4233	0.000000	0.000000	0	0.000000	0.000000	OCV, Discharge CC - R_DC, OCV, Charge CC -CV - R_DC, OCV	LG25oC 00100S3C2 P2a	1
06.10.2020 11:05:39	3684819939.935	6.003	5.485	24.15	13990	SK05A23659	24	22.5883	31	26.6374	1.567	-1.500	0.1030	-1.501	1.500	0.1190	0.100	26.06	0.31	25.47	25.94	26.47	0.25	25.91	26.17	26.55	0.30	2.999991	4.197160	3.454870	4.185833	3.926050	3.601005	59.840982	59.829108	93.502	90.351309	93.483	89.737692	100.0198	218.319174	230.950942	94.5305	0.008	0.008	59841.012	0.000	100.0000	6.4984	100.0000	10.2445	0.3535	0.4225	0.3886	0.6943	0.3885	0.5807	0.3598	0.4247	0.000000	0.000000	0	0.000000	0.000000	OCV, Discharge CC - R_DC, OCV, Charge CC -CV - R_DC, OCV	LG25oC 00100S3C2 P2a	1
06.10.2020 12:39:42	3684825582.036	6.069	5.553	24.15	13990	SK05A23659	25	23.5267	32	27.5758	1.614	-1.500	0.1030	-1.500	1.500	0.1200	0.100	26.25	0.45	25.44	26.35	27.11	0.45	25.99	26.14	26.69	0.34	2.999985	4.197454	3.454917	4.185916	3.925704	3.601608	60.052150	60.058800	93.831	90.670142	93.842	90.082207	99.9889	219.129972	231.819516	94.5261	0.008	0.008	60052.180	-6.628	100.0104	6.1685	100.0099	9.9277	0.3429	0.4177	0.3903	0.6896	0.3838	0.5724	0.3520	0.4248	0.000000	0.000000	0	0.000000	0.000000	OCV, Discharge CC - R_DC, OCV, Charge CC -CV - R_DC, OCV	LG25oC 00100S3C2 P2a	1
06.10.2020 14:16:31	3684831391.545	6.136	5.619	24.15	13990	SK05A23659	26	24.4616	33	28.5107	1.597	-1.500	0.1040	-1.500	1.500	0.1200	0.100	26.23	0.54	25.31	25.96	26.55	0.32	25.97	26.59	27.13	0.43	2.999997	4.196345	3.456912	4.185764	3.927456	3.602333	59.838550	59.839694	93.498	90.347637	93.500	89.753570	99.9981	218.307298	230.955276	94.5236	0.008	0.010	59838.580	-1.122	100.0018	6.5022	100.0017	10.2481	0.3473	0.4126	0.3920	0.6912	0.3833	0.5773	0.3456	0.4158	0.000000	0.000000	0	0.000000	0.000000	OCV, Discharge CC - R_DC, OCV, Charge CC -CV - R_DC, OCV	LG25oC 00100S3C2 P2a	1
06.10.2020 15:52:21	3684837141.291	6.202	5.687	24.15	13990	SK05A23659	27	25.3965	34	29.4456	1.622	-1.500	0.1040	-1.501	1.500	0.1220	0.100	26.00	0.55	25.03	25.61	26.58	0.41	25.97	26.35	26.87	0.38	2.999974	4.195343	3.457950	4.185487	3.927694	3.601296	59.829424	59.822808	93.483	90.333858	93.473	89.728242	100.0111	218.197338	230.889286	94.5030	0.010	0.008	59829.454	-0.002	100.0000	6.5165	100.0000	10.2618	0.3438	0.4200	0.3879	0.6919	0.3840	0.5811	0.3385	0.4195	0.000000	0.000000	0	0.000000	0.000000	OCV, Discharge CC - R_DC, OCV, Charge CC -CV - R_DC, OCV	LG25oC 00100S3C2 P2a	1
06.10.2020 17:29:39	3684842979.118	6.270	5.756	24.15	13990	SK05A23659	28	26.3351	35	30.3842	1.667	-1.500	0.1040	-1.498	1.500	0.1200	0.100	26.13	0.55	25.11	26.14	27.24	0.61	25.91	25.96	26.34	0.25	2.999989	4.197379	3.456550	4.185966	3.928541	3.601273	60.071268	60.060956	93.861	90.699008	93.845	90.085441	100.0172	219.143490	231.806350	94.5373	0.008	0.010	60071.296	0.000	100.0000	6.1386	100.0000	9.8991	0.3463	0.4226	0.3910	0.6848	0.3866	0.5750	0.3474	0.4253	0.000000	0.000000	0	0.000000	0.000000	OCV, Discharge CC - R_DC, OCV, Charge CC -CV - R_DC, OCV	LG25oC 00100S3C2 P2a	1
06.10.2020 19:09:40	3684848980.049	6.339	5.825	24.15	13990	SK05A23659	29	27.2729	36	31.3220	1.656	-1.500	0.1030	-1.500	1.500	0.1210	0.100	26.19	0.51	25.17	26.10	27.27	0.58	25.93	26.14	26.55	0.29	2.999995	4.197786	3.456274	4.186454	3.926226	3.600456	60.018778	60.037856	93.779	90.619755	93.809	90.050793	99.9682	218.911940	231.739428	94.4647	0.010	0.008	60018.808	-19.054	100.0298	6.2206	100.0286	9.9778	0.3609	0.4196	0.3844	0.6817	0.3839	0.5746	0.3527	0.4209	0.000000	0.000000	0	0.000000	0.000000	OCV, Discharge CC - R_DC, OCV, Charge CC -CV - R_DC, OCV	LG25oC 00100S3C2 P2a	1
06.10.2020 20:49:01	3684854941.618	6.408	5.890	24.15	13990	SK05A23659	30	28.2077	37	32.2568	1.564	-1.500	0.1040	-1.500	1.500	0.1210	0.100	26.17	0.43	25.35	25.91	26.55	0.30	25.95	26.39	26.99	0.44	2.999998	4.197364	3.453919	4.185983	3.925513	3.602601	59.829440	59.831168	93.484	90.333882	93.486	89.740782	99.9971	218.264130	230.903518	94.5261	0.008	0.006	59829.470	-1.706	100.0027	6.5165	100.0026	10.2618	0.3620	0.4181	0.3911	0.6902	0.3867	0.5773	0.3556	0.4193	0.000000	0.000000	0	0.000000	0.000000	OCV, Discharge CC - R_DC, OCV, Charge CC -CV - R_DC, OCV	LG25oC 00100S3C2 P2a	1
06.10.2020 22:22:52	3684860572.464	6.474	5.956	24.15	13990	SK05A23659	31	29.1435	38	33.1926	1.585	-1.500	0.0990	-1.499	1.500	0.1180	0.100	26.18	0.42	25.52	26.09	26.73	0.30	25.96	26.36	26.83	0.37	2.999996	4.196573	3.454848	4.185554	3.927894	3.601818	59.892732	59.891948	93.582	90.429444	93.581	89.831945	100.0013	218.523292	231.114924	94.5518	0.006	0.008	59892.760	-0.002	100.0000	6.4176	100.0000	10.1668	0.3314	0.4160	0.3878	0.6892	0.3879	0.5753	0.3517	0.4184	0.000000	0.000000	0	0.000000	0.000000	OCV, Discharge CC - R_DC, OCV, Charge CC -CV - R_DC, OCV	LG25oC 00100S3C2 P2a	1
06.10.2020 23:57:59	3684866279.528	6.540	6.025	24.15	13990	SK05A23659	32	30.0790	39	34.1281	1.644	-1.500	0.1020	-1.500	1.500	0.1210	0.100	26.04	0.53	25.10	25.75	26.83	0.47	25.93	26.26	26.76	0.39	2.999995	4.195408	3.457290	4.185648	3.927445	3.598759	59.871626	59.883888	93.549	90.397577	93.569	89.819856	99.9795	218.334346	231.115188	94.4699	0.008	0.008	59871.656	-12.238	100.0191	6.4505	100.0184	10.1985	0.3518	0.4155	0.3856	0.6865	0.3858	0.5769	0.3476	0.4175	0.000000	0.000000	0	0.000000	0.000000	OCV, Discharge CC - R_DC, OCV, Charge CC -CV - R_DC, OCV	LG25oC 00100S3C2 P2a	1
07.10.2020 01:36:39	3684872199.091	6.608	6.303	24.15	13990	SK05A23659	33	31.0153	40	35.0644	6.680	-1.500	0.1170	-1.500	1.500	0.1220	1.500	24.69	0.74	24.99	25.81	26.83	0.54	25.39	25.56	26.09	0.25	2.999992	3.810334	3.458405	3.704985	3.680908	3.514606	59.919014	30.217338	93.623	90.469126	47.215	45.322992	198.2935	218.524882	111.815124	195.4341	0.008	29701.710	59919.042	0.008	100.0000	6.3765	100.0000	10.1274			0.3965	0.6925	0.3868	0.5803	0.3608	0.4279	0.000000	0.000000	0	0.000000	0.000000	OCV, Discharge CC - R_DC, OCV, Charge CC, OCV	LG25oC 00100S3C2 P2a	1
07.10.2020 08:19:00	3684896340.005	6.888	6.349	24.15	14012	SK05A23659	0	0.0000	41	35.0644	1.087				0.750	0.2200	0.050	24.70	0.34					24.01	24.79	25.13	0.30		4.197600		4.188732	4.003672			30.075870			46.994	45.110804	0.0000		119.978455	0.0000	29701.710	-0.001	29701.710	-374.165	100.5846	53.5911	100.5612	55.4504									0.000000	0.000000	0	0.000000	0.000000	OCV, Charge CC-CV, OCV	LG25oC charact P1a	2
07.10.2020 09:24:12	3684900252.343	6.933	6.610	24.15	14012	SK05A23659	1	0.9712	42	36.0356	6.271	-0.750	0.0610	-0.751	0.750	0.0620	0.050	24.61	0.46	24.19	24.84	25.35	0.35	24.32	25.09	25.55	0.36	2.999996	4.198935	3.390738	4.181736	3.801666	3.682149	62.159133	62.192034	97.124	93.851385	97.175	93.281845	99.9471	229.015930	237.222131	96.5407	-0.001	-0.007	62159.137	-32.902	100.0514	2.8763	100.0493	6.7675	0.3641	0.4390	0.4161	0.7290	0.4017	0.5373	0.3645	0.4722	0.000000	0.000000	0	0.000000	0.000000	OCV, Discharge CC - R_DC, OCV, Charge CC -CV - R_DC, OCV	LG25oC charact P1a	2
07.10.2020 15:40:26	3684922826.281	7.194	6.970	24.15	14012	SK05A23659	2	1.9782	43	37.0426	8.647	-0.250	0.0140	-0.250	0.250	0.0130	0.050	24.27	0.23	24.09	24.27	24.71	0.20	24.47	24.28	24.71	0.24	2.999992	4.199107	3.163753	4.188903	3.761381	3.693499	64.445959	64.481436	100.697	97.304164	100.752	96.715720	99.9450	238.754281	242.936749	98.2784	-0.007	-0.000	64445.954	-35.485	100.0554	-0.6968	100.0532	3.3375	0.3377	0.4354	0.4253	0.7600	0.4119	0.5671	0.3164	0.4622	0.000000	0.000000	0	0.000000	0.000000	OCV, Discharge CC - R_DC, OCV, Charge CC -CV - R_DC, OCV	LG25oC charact P1a	2
08.10.2020 00:19:16	3684953956.964	7.554	8.702	24.15	14012	SK05A23659	3	3.0011	44	38.0655	41.559	-0.050	0.0020	-0.050	0.050	0.0020	0.013	23.91	0.16	23.97	23.92	24.29	0.16	23.99	23.90	24.32	0.16	2.999989	4.198349	3.032524	4.194344	3.751137	3.711130	65.463355	65.892564	102.286	98.840287	102.957	98.832271	99.3486	243.321198	246.917839	98.5434	-0.000	-0.000	65463.355	-429.210	100.6706	-2.2865	100.6514	0.6514	0.1984	0.3193	0.4974	0.8118	0.4352	0.6373	0.1932	0.3881	0.000000	0.000000	0	0.000000	0.000000	OCV, Discharge CC - R_DC, OCV, Charge CC -CV - R_DC, OCV	LG25oC charact P1a	2
09.10.2020 17:52:49	3685103569.262	9.286	9.438	24.15	14012	SK05A23659	4	4.0259	45	39.0903	17.675	-0.200	0.7160	-0.050				23.86	0.15	23.86	23.86	24.19	0.15					2.999987		3.045662			3.743090	65.590251		102.485	99.031881			0.0000	241.586786		0.0000	-0.000	65590.255	65590.256	-0.000	100.0000	-2.4848	100.0000	0.4588	0.3624	0.4819	0.3526	0.8131	0.4065	0.5727	0.3730	0.5219	0.000000	0.000000	0	0.000000	0.000000	OCV, Discharge - HPPC, OCV	LG25oC charact P1a	2
10.10.2020 11:33:18	3685167198.137	10.022	9.727	24.15	14012	SK05A23659	5	4.0259	46	39.0903	6.934				0.750	0.0280	0.751	23.89	0.37					23.95	24.54	25.33	0.44		3.751433		3.683831	3.471512			32.796663			51.245	49.191722	0.0000		118.745722	0.0000	65590.255	32793.573	65590.255	32793.573	48.7600	-2.4848	50.2318	0.4588	0.3463	0.4488					0.3463	0.4488	0.000000	0.000000	0	0.000000	0.000000	OCV, Charge CC, OCV	LG25oC charact P1a	2
23.10.2020 11:22:00	3686289720.002	23.015	9.764	22.03	14038	SK05A23659	0	0.0000	47	39.0903	0.894	0.000	0.0000	0.000	0.000	0.0000	0.000	24.77	0.12	24.51	24.77	24.89	0.12	24.51	24.77	24.89	0.12	3.676590	3.676590	3.676132	3.676132	3.675915	3.675915	0.000000	0.000000	0.000	0.000000		0.000000	0.0000	0.000000	0.000000	0.0000	32793.573	32793.573	32793.573	32793.573	48.7600	48.7600	50.2318	50.2318									0.000000	0.000000	0	0.000000	0.000000	OCV	OCV generic long S	7
23.10.2020 12:25:00	3686293500.005	23.058	9.811	22.03	14040	SK05A23659	0	0.0000	48	39.0903	1.118				1.500	0.0000	0.050	26.43	0.72					24.98	26.49	27.43	0.80		4.200293		4.187512	4.030570			32.973038			51.520	49.456267	0.0000		132.200742	0.0000	32793.573	0.000	32793.573	-179.491	100.2805	48.7600	100.2724	50.2318									0.000000	0.000000	0	0.000000	0.000000	OCV, Charge CC-CV, OCV	LG25oC 00100S3C2 P2s	1
23.10.2020 13:32:06	3686297526.017	23.105	9.916	22.03	14040	SK05A23659	1	0.9555	49	40.0458	2.532	-1.500	0.0000	-1.500	1.500	0.0000	0.050	27.26	1.33	26.01	27.94	29.85	1.13	25.97	26.47	26.94	0.40	2.999957	4.200590	3.449315	4.188743	3.952104	3.653803	61.152544	61.117148	95.551	92.331580	95.496	91.669623	100.0579	223.006502	235.906926	94.5316	0.000	0.000	61152.570	0.000	100.0000	4.4491	100.0000	7.1935	0.3364	0.4297	0.3469	0.5670	0.3663	0.4740	0.3364	0.4297	0.000000	0.000000	0	0.000000	0.000000	OCV, Discharge CC - R_DC, OCV, Charge - pulses, OCV	LG25oC 00100S3C2 P2s	1
23.10.2020 16:04:00	3686306640.984	23.210	9.999	22.03	14040	SK05A23659	2	1.8970	50	40.9873	1.976	-1.500	0.0000	-1.500	1.500	0.0000	0.050	26.25	0.61	25.14	26.23	27.18	0.51	25.64	26.44	27.10	0.52	2.999946	4.200314	3.458530	4.189860	3.917610	3.596603	60.256518	60.316700	94.151	90.978709	94.245	90.469031	99.9002	219.775448	232.940076	94.3485	0.000	0.000	60256.544	-60.182	100.0940	5.8491	100.0913	8.5533			0.3377	0.6002	0.3377	0.6002			0.000000	0.000000	0	0.000000	0.000000	OCV, Discharge CC, OCV, Charge CC-CV, OCV	LG25oC 00100S3C2 P2s	1
23.10.2020 18:02:34	3686313754.430	23.293	10.072	22.03	14040	SK05A23659	3	2.8405	51	41.9308	1.765	-1.500	0.0000	-1.500	1.500	0.0000	0.050	26.37	0.57	25.08	26.34	27.37	0.61	25.97	26.33	26.85	0.41	2.999992	4.200355	3.456200	4.194248	3.926779	3.587514	60.386108	60.343380	94.353	91.174371	94.287	90.509048	100.0708	220.260320	232.982664	94.5394	0.000	0.000	60386.134	0.000	100.0000	5.6467	100.0000	8.3567	0.3182	0.4336	0.3636	0.6087	0.3641	0.5324	0.3224	0.4351	0.000000	0.000000	0	0.000000	0.000000	OCV, Discharge CC - R_DC, OCV, Charge CC -CV - R_DC, OCV	LG25oC 00100S3C2 P2s	1
23.10.2020 19:48:27	3686320107.921	23.366	10.145	22.03	14040	SK05A23659	4	3.7829	52	42.8732	1.756	-1.500	0.0000	-1.500	1.500	0.0000	0.050	26.35	0.54	25.23	26.33	27.36	0.57	25.99	26.30	26.81	0.40	2.999940	4.200366	3.456101	4.193099	3.926580	3.589714	60.311812	60.330998	94.237	91.062195	94.267	90.490477	99.9682	220.027138	232.935774	94.4583	0.000	0.000	60311.838	-19.186	100.0300	5.7628	100.0291	8.4694	0.3188	0.4286	0.3492	0.5823	0.3638	0.5192	0.3154	0.4327	0.000000	0.000000	0	0.000000	0.000000	OCV, Discharge CC - R_DC, OCV, Charge CC -CV - R_DC, OCV	LG25oC 00100S3C2 P2s	1
23.10.2020 21:33:48	3686326428.076	23.439	10.219	22.03	14040	SK05A23659	5	4.7254	53	43.8157	1.761	-1.500	0.0000	-1.500	1.500	0.0000	0.050	26.37	0.54	25.26	26.31	27.39	0.57	25.97	26.35	26.90	0.39	2.999972	4.200396	3.456014	4.193188	3.927314	3.588865	60.321026	60.339550	94.252	91.076107	94.281	90.503304	99.9693	220.064856	232.972550	94.4596	0.000	0.000	60321.052	-18.524	100.0289	5.7484	100.0281	8.4554	0.3122	0.4277	0.3641	0.6047	0.3614	0.5312	0.2846	0.4332	0.000000	0.000000	0	0.000000	0.000000	OCV, Discharge CC - R_DC, OCV, Charge CC -CV - R_DC, OCV	LG25oC 00100S3C2 P2s	1
23.10.2020 23:19:26	3686332766.870	23.513	10.291	22.03	14040	SK05A23659	6	5.6673	54	44.7576	1.731	-1.500	0.0000	-1.500	1.500	0.0000	0.050	26.36	0.52	25.31	26.24	27.23	0.50	25.97	26.43	27.01	0.46	3.000008	4.200431	3.455685	4.192189	3.928103	3.588878	60.279970	60.235018	94.187	91.014118	94.117	90.346516	100.0746	219.924842	232.526108	94.5807	0.000	0.000	60279.996	0.000	100.0000	5.8125	100.0000	8.5178	0.3483	0.4293	0.3547	0.5943	0.3673	0.5258	0.3361	0.4297	0.000000	0.000000	0	0.000000	0.000000	OCV, Discharge CC - R_DC, OCV, Charge CC -CV - R_DC, OCV	LG25oC 00100S3C2 P2s	1
24.10.2020 01:03:19	3686338999.494	23.585	10.364	22.03	14040	SK05A23659	7	6.6087	55	45.6990	1.753	-1.500	0.0000	-1.500	1.500	0.0000	0.050	26.33	0.52	25.28	26.22	27.24	0.50	25.99	26.35	26.96	0.42	2.999970	4.200475	3.456071	4.192832	3.927295	3.590146	60.248360	60.281164	94.138	90.966391	94.189	90.415731	99.9456	219.778588	232.726206	94.4365	0.000	0.000	60248.386	-32.804	100.0513	5.8619	100.0498	8.5657	0.3230	0.4270	0.3808	0.6039	0.3797	0.5290	0.3269	0.4318	0.000000	0.000000	0	0.000000	0.000000	OCV, Discharge CC - R_DC, OCV, Charge CC -CV - R_DC, OCV	LG25oC 00100S3C2 P2s	1
24.10.2020 02:48:30	3686345310.369	23.658	10.437	22.03	14040	SK05A23659	8	7.5507	56	46.6410	1.753	-1.500	0.0000	-1.500	1.500	0.0000	0.050	26.37	0.52	25.22	26.32	27.34	0.56	25.94	26.36	26.85	0.37	2.999989	4.200448	3.456008	4.192423	3.926846	3.589361	60.287140	60.275494	94.199	91.024944	94.180	90.407226	100.0193	219.941512	232.694622	94.5194	0.000	0.000	60287.166	0.000	100.0000	5.8013	100.0000	8.5069	0.3317	0.4230	0.3561	0.5920	0.3735	0.5255	0.3271	0.4281	0.000000	0.000000	0	0.000000	0.000000	OCV, Discharge CC - R_DC, OCV, Charge CC -CV - R_DC, OCV	LG25oC 00100S3C2 P2s	1
24.10.2020 04:33:40	3686351620.648	23.731	10.510	22.03	14040	SK05A23659	9	8.4922	57	47.5825	1.739	-1.500	0.0000	-1.500	1.500	0.0000	0.050	26.37	0.54	25.30	26.27	27.25	0.53	25.93	26.43	26.94	0.44	2.999927	4.200610	3.455171	4.192910	3.927431	3.590741	60.259018	60.290454	94.155	90.982483	94.204	90.429665	99.9479	219.836580	232.741400	94.4553	0.000	0.000	60259.044	-31.436	100.0491	5.8452	100.0477	8.5496	0.3420	0.4296	0.3568	0.5911	0.3610	0.5228	0.3375	0.4320	0.000000	0.000000	0	0.000000	0.000000	OCV, Discharge CC - R_DC, OCV, Charge CC -CV - R_DC, OCV	LG25oC 00100S3C2 P2s	1
24.10.2020 06:18:01	3686357881.120	23.803	10.582	22.03	14040	SK05A23659	10	9.4338	58	48.5241	1.746	-1.500	0.0000	-1.500	1.500	0.0000	0.050	26.35	0.54	25.28	26.24	27.26	0.52	25.93	26.40	26.99	0.46	2.999990	4.200393	3.455921	4.193314	3.929289	3.589802	60.262838	60.244508	94.161	90.988251	94.132	90.360750	100.0304	219.837768	232.553076	94.5323	0.000	0.000	60262.864	0.000	100.0000	5.8393	100.0000	8.5438	0.3138	0.4261	0.3384	0.5958	0.3484	0.5268	0.3167	0.4277	0.000000	0.000000	0	0.000000	0.000000	OCV, Discharge CC - R_DC, OCV, Charge CC -CV - R_DC, OCV	LG25oC 00100S3C2 P2s	1
24.10.2020 08:02:47	3686364167.214	23.876	10.655	22.03	14040	SK05A23659	11	10.3755	59	49.4658	1.757	-1.500	0.0000	-1.500	1.500	0.0000	0.050	26.32	0.53	25.24	26.29	27.37	0.56	25.94	26.29	26.81	0.39	2.999943	4.200388	3.455299	4.192100	3.926710	3.590639	60.263958	60.272722	94.162	90.989942	94.176	90.403068	99.9855	219.845078	232.678766	94.4844	0.000	0.000	60263.984	-8.764	100.0137	5.8375	100.0133	8.5421	0.3197	0.4284	0.3534	0.5873	0.3586	0.5214	0.3273	0.4299	0.000000	0.000000	0	0.000000	0.000000	OCV, Discharge CC - R_DC, OCV, Charge CC -CV - R_DC, OCV	LG25oC 00100S3C2 P2s	1
24.10.2020 09:48:13	3686370493.877	23.949	10.728	22.03	14040	SK05A23659	12	11.3170	60	50.4073	1.746	-1.500	0.0000	-1.500	1.500	0.0000	0.050	26.38	0.52	25.31	26.33	27.26	0.51	25.94	26.40	26.94	0.41	2.999964	4.200635	3.455077	4.192624	3.927144	3.589349	60.256334	60.266182	94.151	90.978431	94.166	90.393259	99.9837	219.831698	232.639792	94.4945	0.000	0.000	60256.360	-9.848	100.0154	5.8494	100.0149	8.5536	0.3288	0.4301	0.3707	0.6017	0.3732	0.5282	0.3359	0.4304	0.000000	0.000000	0	0.000000	0.000000	OCV, Discharge CC - R_DC, OCV, Charge CC -CV - R_DC, OCV	LG25oC 00100S3C2 P2s	1
24.10.2020 11:33:00	3686376780.592	24.022	10.801	22.03	14040	SK05A23659	13	12.2577	61	51.3480	1.747	-1.500	0.0000	-1.500	1.500	0.0000	0.050	26.34	0.52	25.31	26.16	27.18	0.48	25.94	26.42	27.01	0.44	2.999983	4.200548	3.455864	4.191484	3.927898	3.590905	60.208804	60.181036	94.076	90.906667	94.033	90.265549	100.0461	219.638556	232.298496	94.5501	0.000	0.000	60208.830	0.000	100.0000	5.9237	100.0000	8.6258	0.3302	0.4269	0.3402	0.5957	0.3552	0.5250	0.3292	0.4283	0.000000	0.000000	0	0.000000	0.000000	OCV, Discharge CC - R_DC, OCV, Charge CC -CV - R_DC, OCV	LG25oC 00100S3C2 P2s	1
24.10.2020 13:17:48	3686383068.069	24.095	10.874	22.03	14040	SK05A23659	14	13.1989	62	52.2892	1.761	-1.500	0.0000	-1.500	1.500	0.0000	0.050	26.32	0.51	25.28	26.30	27.39	0.56	25.96	26.27	26.74	0.36	2.999987	4.200309	3.455081	4.192908	3.926534	3.589605	60.233092	60.266898	94.114	90.943339	94.167	90.394333	99.9439	219.724094	232.655580	94.4418	0.000	0.000	60233.118	-33.806	100.0528	5.8858	100.0513	8.5889	0.3384	0.4278	0.3365	0.5897	0.3475	0.5192	0.3357	0.4301	0.000000	0.000000	0	0.000000	0.000000	OCV, Discharge CC - R_DC, OCV, Charge CC -CV - R_DC, OCV	LG25oC 00100S3C2 P2s	1
24.10.2020 15:03:27	3686389407.964	24.168	10.947	22.03	14040	SK05A23659	15	14.1401	63	53.2304	1.739	-1.500	0.0000	-1.500	1.500	0.0000	0.050	26.40	0.52	25.33	26.31	27.30	0.51	25.94	26.46	26.99	0.43	2.999928	4.199972	3.454948	4.193046	3.927602	3.589345	60.239280	60.226274	94.124	90.952682	94.104	90.333401	100.0216	219.766014	232.461174	94.5388	0.000	0.000	60239.306	0.000	100.0000	5.8761	100.0000	8.5795	0.3149	0.4270	0.3412	0.5912	0.3524	0.5221	0.3231	0.4285	0.000000	0.000000	0	0.000000	0.000000	OCV, Discharge CC - R_DC, OCV, Charge CC -CV - R_DC, OCV	LG25oC 00100S3C2 P2s	1
24.10.2020 16:47:49	3686395669.454	24.241	11.020	22.03	14040	SK05A23659	16	15.0809	64	54.1712	1.764	-1.500	0.0000	-1.500	1.500	0.0000	0.050	26.34	0.55	25.27	26.21	27.33	0.56	25.98	26.39	26.95	0.44	2.999968	4.200323	3.455179	4.192910	3.928453	3.588036	60.213152	60.210014	94.083	90.913232	94.078	90.309013	100.0052	219.632538	232.400814	94.5059	0.000	0.000	60213.178	0.000	100.0000	5.9169	100.0000	8.6192	0.3164	0.4258	0.3422	0.5888	0.3499	0.5217	0.3221	0.4270	0.000000	0.000000	0	0.000000	0.000000	OCV, Discharge CC - R_DC, OCV, Charge CC -CV - R_DC, OCV	LG25oC 00100S3C2 P2s	1
24.10.2020 18:33:39	3686402019.199	24.314	11.093	22.03	14040	SK05A23659	17	16.0219	65	55.1122	1.749	-1.500	0.0000	-1.500	1.500	0.0000	0.050	26.35	0.53	25.24	26.28	27.29	0.56	25.91	26.34	26.92	0.41	2.999903	4.200544	3.454689	4.193107	3.925924	3.589457	60.219426	60.250420	94.093	90.922705	94.141	90.369618	99.9486	219.670060	232.584450	94.4474	0.000	0.000	60219.452	-30.994	100.0484	5.9071	100.0470	8.6096	0.3150	0.4271	0.3695	0.5994	0.3648	0.5271	0.3230	0.4304	0.000000	0.000000	0	0.000000	0.000000	OCV, Discharge CC - R_DC, OCV, Charge CC -CV - R_DC, OCV	LG25oC 00100S3C2 P2s	1
24.10.2020 20:18:36	3686408316.769	24.387	11.166	22.03	14040	SK05A23659	18	16.9624	66	56.0527	1.745	-1.500	0.0000	-1.500	1.500	0.0000	0.050	26.36	0.52	25.34	26.25	27.15	0.47	25.93	26.45	26.96	0.44	2.999997	4.200551	3.455190	4.192720	3.926563	3.591501	60.194058	60.170790	94.053	90.884403	94.017	90.250181	100.0387	219.598260	232.246378	94.5540	0.000	0.000	60194.084	0.000	100.0000	5.9467	100.0000	8.6481	0.3191	0.4261	0.3572	0.5881	0.3670	0.5190	0.3239	0.4251	0.000000	0.000000	0	0.000000	0.000000	OCV, Discharge CC - R_DC, OCV, Charge CC -CV - R_DC, OCV	LG25oC 00100S3C2 P2s	1
24.10.2020 22:03:17	3686414597.684	24.460	11.239	22.03	14040	SK05A23659	19	17.9032	67	56.9935	1.757	-1.500	0.0000	-1.500	1.500	0.0000	0.050	26.35	0.55	25.17	26.21	27.27	0.58	25.99	26.38	26.88	0.41	2.999951	4.200448	3.454481	4.193184	3.927420	3.589178	60.209520	60.239220	94.077	90.907749	94.124	90.352819	99.9507	219.622554	232.519422	94.4534	0.000	0.000	60209.546	-29.700	100.0464	5.9226	100.0451	8.6247	0.3312	0.4248	0.3763	0.5994	0.3706	0.5274	0.3305	0.4254	0.000000	0.000000	0	0.000000	0.000000	OCV, Discharge CC - R_DC, OCV, Charge CC -CV - R_DC, OCV	LG25oC 00100S3C2 P2s	1
24.10.2020 23:48:42	3686420922.379	24.533	11.311	22.03	14040	SK05A23659	20	18.8441	68	57.9344	1.734	-1.500	0.0000	-1.500	1.500	0.0000	0.050	26.35	0.54	25.27	26.24	27.24	0.53	25.90	26.39	26.96	0.45	2.999915	4.200384	3.454042	4.192006	3.927869	3.590278	60.219026	60.210252	94.092	90.922101	94.079	90.309370	100.0146	219.676396	232.400612	94.5249	0.000	0.000	60219.052	0.000	100.0000	5.9077	100.0000	8.6102	0.3317	0.4251	0.3361	0.5908	0.3522	0.5214	0.3300	0.4263	0.000000	0.000000	0	0.000000	0.000000	OCV, Discharge CC - R_DC, OCV, Charge CC -CV - R_DC, OCV	LG25oC 00100S3C2 P2s	1
