Repository: ife-bat/MachineLearning

# In this thesis, ML models were made for two different datasets. The code for the MIT data models can be found in SeversonReproduced.ipynb and NewModelMIT.ipynb. For the IFE data, it can be found in IFE_ML.ipynb.

File: data/IFE/interim/Cell_ID_SK05A30027/Cell_ID_SK05A30027_Lot_470.txt (part 1 of 48)
Date and Time	Time stamp	Total time (days)	Total test time (days)	Position	Tasks	CellUnit	Cycle - actual	Cycle - normalized	Cycle - total	Cycle - total - normalized	Cycle length (h)	Current_dch (C)	Current_dch std dev (C)	Current_dch_end (C)	Current_cha (C)	Current_cha std dev (C)	Current_cha_end (C)	Temp avg (°C)	Temp std dev (°C)	Temp dch start (°C)	Temp dch avg (°C)	Temp dch max (°C)	Temp dch std dev (°C)	Temp cha start (°C)	Temp cha avg (°C)	Temp cha max (°C)	Temp cha std dev (°C)	Voltage EoD (V)	Voltage EoC (V)	Voltage EoD ocv (V)	Voltage EoC ocv (V)	Voltage charge avg (V)	Voltage discharge avg (V)	Ah_dch (Ah)	Ah_cha (Ah)	Ah_dch (nominal) (%)	Ah_dch (C20 first) (%)	Ah_cha (nominal) (%)	Ah_cha (C20 first) (%)	CE (%)	Wh_dch (Wh)	Wh_cha (Wh)	Efficiency (%)	Ah_balance start (mAh)	Ah_balance end (mAh)	Ah_balance max (mAh)	Ah_balance min (mAh)	SoC - max (nom) (%)	SoC - min (nom) (%)	SoC - max (C20 last) (%)	SoC - min (C20 last) (%)	R_DC 0ms EoC (mOhm)	R_DC 50ms EoC (mOhm)	R_DC 0ms EoD (mOhm)	R_DC 50ms EoD (mOhm)	R_DC 0ms SoC50 dch (mOhm)	R_DC 50ms Soc50 dch (mOhm)	R_DC 0ms SoC50 cha (mOhm)	R_DC 50ms Soc50 cha (mOhm)	Shunt voltage dch (µV)	Shunt voltage cha (µV)	CE Shunt 	Ah_cha slippage (Ah)	Ah_dch slippage (Ah)	Cycle type	TestRegime	TestRegime version
30.06.2020 16:22:00	3676371720.002	0.000	0.004	21.10	13310	SK05A30027	0	0.0000	0	0.0000	0.104	0.000	0.0000	0.000	0.000	0.0000	0.000	24.77	0.01	24.77	24.77	24.79	0.01	24.77	24.77	24.79	0.01	3.600098	3.600098	3.600334	3.600334	3.600316	3.600316	0.000000	0.000000	0.000	0.000000		0.000000	0.0000	0.000000	0.000000	0.0000	48692.300	48692.300	48692.300	48692.300	23.9183	23.9183	26.2022	26.2022									0.000000	0.000000	0	0.000000	0.000000	OCV	OCV generic long HP	8
30.06.2020 16:31:00	3676372260.005	0.006	0.067	21.10	13311	SK05A30027	0	0.0000	1	0.0000	1.496				0.750	0.2090	0.050	26.65	0.92					24.81	26.86	27.82	0.85		4.199305		4.188490	3.939506			48.692295			76.082	73.797753	0.0000		189.739701	0.0000	48692.300	0.000	48692.300	0.000	100.0000	23.9183	100.0000	26.2022									0.000000	0.000000	0	0.000000	0.000000	OCV, Charge CC-CV, OCV	LG25oC charact P1a	1
30.06.2020 18:00:45	3676377645.241	0.069	0.335	21.10	13311	SK05A30027	1	0.9739	2	0.9739	6.432	-0.750	0.0590	-0.750	0.750	0.0620	0.050	26.24	1.31	25.51	27.01	29.06	0.82	25.89	27.26	28.88	0.84	2.999995	4.199427	3.391116	4.180330	3.809965	3.684304	62.331254	62.406576	97.393	94.945855	97.510	94.583036	99.8793	229.625387	238.695012	96.2003	0.000	-0.004	62331.259	-75.323	100.1177	2.6074	100.1142	5.5311	0.3956	0.4889	0.4450	0.8277	0.4321	0.5978	0.4114	0.5468	0.000000	0.000000	0	0.000000	0.000000	OCV, Discharge CC - R_DC, OCV, Charge CC -CV - R_DC, OCV	LG25oC charact P1a	1
01.07.2020 00:26:39	3676400799.603	0.337	0.698	21.10	13311	SK05A30027	2	1.9792	3	1.9792	8.712	-0.250	0.0140	-0.250	0.240	0.0220	0.050	25.20	0.33	24.83	25.15	26.45	0.35	25.45	25.21	25.69	0.27	2.999998	4.199459	3.193865	4.189497	3.770869	3.693611	64.340241	64.499489	100.532	98.006037	100.780	97.755043	99.7531	238.436272	243.555723	97.8980	-0.004	-0.001	64340.239	-159.252	100.2488	-0.5316	100.2414	2.4863	0.3740	0.5355	0.4823	0.8695	0.4585	0.6510	0.4007	0.5900	0.000000	0.000000	0	0.000000	0.000000	OCV, Discharge CC - R_DC, OCV, Charge CC -CV - R_DC, OCV	LG25oC charact P1a	1
01.07.2020 09:09:23	3676432163.451	0.700	2.433	21.10	13311	SK05A30027	3	3.0050	4	3.0050	41.645	-0.050	0.0020	-0.050	0.050	0.0020	0.033	24.84	0.09	24.97	24.85	25.15	0.10	24.97	24.83	25.05	0.08	2.999996	4.198944	3.036577	4.193291	3.753674	3.714699	65.649263	65.980728	102.577	100.000000	103.095	100.000000	99.4976	244.149189	247.451896	98.6653	-0.001	-0.001	65649.262	-331.466	100.5179	-2.5770	100.5024	0.5024	0.3598	0.4699	0.5025	0.8810	0.4261	0.6707	0.3190	0.5372	0.000000	0.000000	0	0.000000	0.000000	OCV, Discharge CC - R_DC, OCV, Charge - pulses, OCV	LG25oC charact P1a	1
03.07.2020 02:48:03	3676582083.761	2.435	3.170	21.10	13311	SK05A30027	4	4.0311	5	4.0311	17.699	-0.200	0.7160	-0.050				25.00	0.16	24.90	25.00	26.02	0.16					2.999993		3.048874			3.743763	65.667212		102.605	100.027341			0.0000	241.675252		0.0000	-0.001	65667.215	65667.216	-0.001	100.0000	-2.6050	100.0000	0.4752	0.4115	0.5598	0.4682	0.8836	0.4404	0.6367	0.4211	0.6048	0.000000	0.000000	0	0.000000	0.000000	OCV, Discharge - HPPC, OCV	LG25oC charact P1a	1
03.07.2020 20:30:01	3676645801.183	3.172	3.459	21.10	13311	SK05A30027	5	4.0311	6	4.0311	6.935				0.750	0.0280	0.751	25.11	0.68					24.81	25.97	27.62	0.92		3.756862		3.686532	3.482542			32.835667			51.306	49.765542	0.0000		119.184390	0.0000	65667.215	32831.534	65667.215	32831.534	48.7007	-2.6050	50.2407	0.4752	0.3869	0.4877					0.3869	0.4877	0.000000	0.000000	0	0.000000	0.000000	OCV, Charge CC, OCV	LG25oC charact P1a	1
08.07.2020 21:24:00	3677081040.001	8.210	3.559	21.10	13387	SK05A30027	0	0.0000	7	4.0311	2.395				0.250	0.0410	0.050	24.95	0.11					24.65	24.97	25.15	0.09		4.199387		4.188965	3.953184			32.600205			50.938	49.408677	0.0000		128.619654	0.0000	32831.534	-0.001	32831.534	-0.001	100.0000	48.7007	100.0000	50.2407									0.000000	0.000000	0	0.000000	0.000000	OCV, Charge CC-CV, OCV	LG 25oC C4	2
08.07.2020 23:47:40	3677089660.832	8.310	3.922	21.10	13387	SK05A30027	1	1.0055	8	5.0366	8.706	-0.250	0.0140	-0.250	0.240	0.0220	0.050	24.97	0.30	24.79	24.96	26.09	0.30	25.17	24.96	25.53	0.26	2.999988	4.199568	3.177197	4.189026	3.762240	3.697835	64.352425	64.452117	100.551	98.024596	100.706	97.683246	99.8453	238.489506	243.156741	98.0806	-0.001	-0.001	64352.426	-99.693	100.1558	-0.5507	100.1511	2.4678	0.3747	0.5143	0.4758	0.8318	0.4499	0.6290	0.4031	0.5716	0.000000	0.000000	0	0.000000	0.000000	OCV, Discharge CC - R_DC, OCV, Charge CC -CV - R_DC, OCV	LG 25oC C4	2
09.07.2020 08:30:04	3677121004.086	8.672	4.018	21.10	13387	SK05A30027	2	1.5083	9	5.5394	2.300	-0.250	0.0060	-0.250				24.85	0.10	24.72	24.88	25.01	0.08					3.657051		3.677274			3.882994	32.177223		50.277	49.013837			0.0000	125.133674		0.0000	-0.001	32177.224	32177.224	-0.001	100.0000	49.7231	100.0000	51.2324			0.4640	0.5911	0.4640	0.5911			0.000000	0.000000	0	0.000000	0.000000	OCV, Discharge CC, OCV	LG 25oC C4	2
09.07.2020 10:49:01	3677129341.000	8.769	4.111	21.10	13390	SK05A30027	0	0.0000	10	5.5394	2.241	0.000	0.0000	0.000	0.000	0.0000	0.000	24.67	0.04	24.71	24.67	24.95	0.04	24.71	24.67	24.95	0.04	3.677278	3.677278	3.585065	3.585065	3.673301	3.673301	0.000000	0.000000	0.000	0.000000		0.000000	0.0000	0.000000	0.000000	0.0000	32177.224	32177.221	32177.224	32177.221	49.7231	49.7231	51.2324	51.2324									0.000000	0.000000	0	0.000000	0.000000	OCV	OCV generic long HP	8
09.07.2020 13:33:00	3677139180.002	8.883	4.162	21.10	13393	SK05A30027	0	0.0000	11	5.5394	1.213	0.000	0.0000	0.000	0.000	0.0000	0.000	24.55	0.11	24.91	24.55	24.98	0.11	24.91	24.55	24.98	0.11	3.587586	3.587586	3.678978	3.678978	3.660206	3.660206	0.000000	0.000000	0.000	0.000000		0.000000	0.0000	0.000000	0.000000	0.0000	32177.221	32177.220	32177.221	32177.220	49.7231	49.7231	51.2324	51.2324									0.000000	0.000000	0	0.000000	0.000000	OCV	OCV generic long HP	8
10.07.2020 09:56:01	3677212561.000	9.732	4.674	21.10	13419	SK05A30027	0	0.0000	12	5.5394	12.300	0.000	0.0000	0.000	0.000	0.0000	0.000	18.22	6.58	24.61	18.22	25.01	6.58	24.61	18.22	25.01	6.58	3.678483	3.678483	3.676071	3.676071	3.677365	3.677365	0.000000	0.000000	0.000	0.000000		0.000000	0.0000	0.000000	0.000000	0.0000	32177.220	32177.207	32177.220	32177.207	49.7231	49.7231	51.2324	51.2324									0.000000	0.000000	0	0.000000	0.000000	OCV	OCV generic long HP	8
10.07.2020 22:21:00	3677257260.001	10.249	4.892	21.10	13446	SK05A30027	0	0.0000	13	5.5394	5.237				0.100	0.0050	0.050	9.70	0.05					9.61	9.71	9.97	0.06		4.198887		4.184509	3.937365			31.620263			49.407	47.923483	0.0000		124.474409	0.0000	32177.207	0.000	32177.207	0.000	100.0000	49.7231	100.0000	51.2324									0.000000	0.000000	0	0.000000	0.000000	OCV, Charge CC-CV, OCV	LG 10oC C4	1
11.07.2020 03:35:14	3677276114.639	10.468	5.457	21.10	13446	SK05A30027	1	0.9352	14	6.4746	13.546	-0.250	0.0140	-0.250	0.100	0.0010	0.049	9.88	0.28	9.69	10.11	11.29	0.31	10.29	9.77	10.29	0.10	2.999997	4.196730	3.444098	4.178345	3.784853	3.694176	59.850864	59.485598	93.517	91.167610	92.946	90.156019	100.6140	221.376308	225.082689	98.3533	0.000	0.000	59850.866	0.000	100.0000	6.4830	100.0000	9.2904	0.3899	0.9545	0.5612	1.2767	0.5283	1.1460	0.4188	1.0592	0.000000	0.000000	0	0.000000	0.000000	OCV, Discharge CC - R_DC, OCV, Charge CC -CV - R_DC, OCV	LG 10oC C4	1
11.07.2020 17:07:58	3677324878.488	11.032	5.670	21.10	13446	SK05A30027	2	1.4028	15	6.9422	5.122	-0.250	0.0060	-0.250				9.82	0.22	9.63	10.05	10.59	0.17					3.647139		3.686972			3.868239	29.926221		46.760	45.585007			0.0000	115.882532		0.0000	0.000	29926.220	29926.223	0.000	100.0000	53.2403	100.0000	54.6440			0.5251	1.1115	0.5251	1.1115			0.000000	0.000000	0	0.000000	0.000000	OCV, Discharge CC, OCV	LG 10oC C4	1
12.07.2020 11:52:00	3677392320.002	11.812	6.606	21.10	13449	SK05A30027	0	0.0000	16	6.9422	22.462	0.000	0.0000	0.000	0.000	0.0000	0.000	2.02	7.36	9.69	2.02	14.28	7.36	9.69	2.02	14.28	7.36	3.687988	3.687988	3.685376	3.685376	3.686756	3.686756	0.000000	0.000000	0.000	0.000000		0.000000	0.0000	0.000000	0.000000	0.0000	29926.220	29926.196	29926.220	29926.196	53.2403	53.2403	54.6440	54.6440									0.000000	0.000000	0	0.000000	0.000000	OCV	OCV generic long HP	8
13.07.2020 10:47:00	3677474820.001	12.767	7.097	21.10	13459	SK05A30027	0	0.0000	17	6.9422	11.790				0.040	0.0000	0.040	-5.47	0.25					-5.60	-5.47	-3.59	0.26		4.200002		4.179688	3.942048			29.495543			46.087	44.703270	0.0000		116.331376	0.0000	29926.196	0.000	29926.196	0.000	100.0000	53.2403	100.0000	54.6440									0.000000	0.000000	0	0.000000	0.000000	OCV, Charge CC, OCV	LG -05oC C4 dch	3
13.07.2020 22:34:25	3677517265.141	13.259	8.109	21.10	13459	SK05A30027	1	0.8188	18	7.7610	24.281	-0.250	0.0150	-0.250	0.040	0.0010	0.037	-5.21	0.64	-5.50	-4.26	-1.77	0.77	-4.57	-5.40	-3.01	0.39	2.999999	4.198699	3.497960	4.179016	3.812026	3.660677	52.404467	52.472920	81.882	79.824913	81.989	79.527646	99.8695	191.586960	200.142575	95.7252	0.000	0.000	52404.469	-68.452	100.1070	18.1180	100.1037	20.5761	0.4760	2.2916	0.6173	2.3300	0.6272	2.3846	0.4720	2.4447	0.000000	0.000000	0	0.000000	0.000000	OCV, Discharge CC - R_DC, OCV, Charge - pulses, OCV	LG -05oC C4 dch	3
14.07.2020 22:51:15	3677604675.544	14.270	8.313	21.10	13459	SK05A30027	2	1.2282	19	8.1704	4.889	-0.250	0.0070	-0.250				-4.95	0.83	-5.47	-4.20	-2.07	0.82					3.623779		3.725318			3.847916	26.203223		40.943	39.913964			0.0000	100.590971		0.0000	0.000	26203.221	26203.225	0.000	100.0000	59.0575	100.0000	60.2865			0.6304	2.3571	0.6304	2.3571			0.000000	0.000000	0	0.000000	0.000000	OCV, Discharge CC, OCV	LG -05oC C4 dch	3
16.07.2020 10:40:00	3677733600.002	15.763	11.390	21.10	13509	SK05A30027	0	0.0000	20	8.1704	73.859	0.000	0.0000	0.000	0.000	0.0000	0.000	1.24	4.47	-5.63	1.24	4.96	4.47	-5.63	1.24	4.96	4.47	3.728394	3.728394	3.729277	3.729277	3.729286	3.729286	0.000000	0.000000	0.000	0.000000		0.000000	0.0000	0.000000	0.000000	0.0000	26203.221	26203.150	26203.221	26203.150	59.0576	59.0575	60.2867	60.2866									0.000000	0.000000	0	0.000000	0.000000	OCV	OCV generic long HP	8
19.07.2020 12:33:00	3677999580.001	18.841	11.577	21.10	13518	SK05A30027	0	0.0000	21	8.1704	4.476				0.100	0.0060	0.050	4.63	0.06					4.52	4.63	5.06	0.06		4.198992		4.181580	3.974900			26.698252			41.716	40.463712	0.0000		106.094950	0.0000	26203.150	-0.001	26203.150	-495.103	100.7736	59.0576	100.7504	60.2867									0.000000	0.000000	0	0.000000	0.000000	OCV, Charge CC-CV, OCV	LG 05oC C4	2
19.07.2020 17:01:35	3678015695.037	19.027	12.118	21.10	13518	SK05A30027	1	0.8974	22	9.0678	13.000	-0.250	0.0140	-0.250	0.100	0.0010	0.049	4.83	0.30	4.58	5.10	6.39	0.31	5.26	4.69	5.26	0.11	2.999994	4.195544	3.458469	4.172363	3.794992	3.688315	57.434953	56.961054	89.742	87.487582	89.002	86.329836	100.8320	211.955083	216.130403	98.0681	-0.001	0.000	57434.955	-0.001	100.0000	10.2579	100.0000	12.9519	0.4911	1.3104	0.5551	1.5342	0.5495	1.4549	0.4532	1.3981	0.000000	0.000000	0	0.000000	0.000000	OCV, Discharge CC - R_DC, OCV, Charge CC -CV - R_DC, OCV	LG 05oC C4	2
20.07.2020 06:01:34	3678062494.141	19.569	12.329	21.10	13518	SK05A30027	2	1.3461	23	9.5165	5.046	-0.250	0.0070	-0.250				4.76	0.25	4.64	5.05	5.20	0.14					3.640824		3.692412			3.860641	28.718224		44.872	43.744930			0.0000	110.923772		0.0000	0.000	28718.224	28718.226	0.000	100.0000	55.1278	100.0000	56.4748			0.5364	1.4275	0.5364	1.4275			0.000000	0.000000	0	0.000000	0.000000	OCV, Discharge CC, OCV	LG 05oC C4	2
20.07.2020 11:42:01	3678082921.000	19.806	12.745	21.10	13534	SK05A30027	0	0.0000	24	9.5165	9.991	0.000	0.0000	0.000	0.000	0.0000	0.000	9.07	13.13	4.51	9.07	19.72	13.13	4.51	9.07	19.72	13.13	3.692599	3.692599	3.695829	3.695829	3.693382	3.693382	0.000000	0.000000	0.000	0.000000		0.000000	0.0000	0.000000	0.000000	0.0000	28718.224	28718.214	28718.224	28718.214	55.1278	55.1278	56.4748	56.4748									0.000000	0.000000	0	0.000000	0.000000	OCV	OCV generic long HP	8
20.07.2020 22:29:00	3678121740.001	20.255	12.838	21.10	13538	SK05A30027	0	0.0000	25	9.5165	2.240				0.250	0.0430	0.050	20.00	0.08					19.71	20.02	20.09	0.06		4.199338		4.187744	3.968618			30.010691			46.892	45.484025	0.0000		118.826685	0.0000	28718.214	0.000	28718.214	-1292.479	102.0195	55.1278	101.9589	56.4748									0.000000	0.000000	0	0.000000	0.000000	OCV, Charge CC-CV, OCV	LG 20oC C4	2
21.07.2020 00:43:22	3678129802.787	20.348	13.195	21.10	13538	SK05A30027	1	0.9852	26	10.5017	8.559	-0.250	0.0140	-0.250	0.240	0.0230	0.050	20.07	0.29	19.84	20.04	21.20	0.29	20.30	20.08	20.52	0.24	2.999998	4.199088	3.253371	4.188110	3.770983	3.696105	63.050187	63.131665	98.516	96.040967	98.643	95.681977	99.8709	233.572434	238.632902	97.8794	0.000	-0.001	63050.189	-81.478	100.1273	1.4841	100.1235	4.4415	0.4217	0.5917	0.4976	0.9171	0.4774	0.7280	0.4125	0.6408	0.000000	0.000000	0	0.000000	0.000000	OCV, Discharge CC - R_DC, OCV, Charge CC -CV - R_DC, OCV	LG 20oC C4	2
21.07.2020 09:16:53	3678160613.937	20.705	13.377	21.10	13538	SK05A30027	2	1.4778	27	10.9943	4.381	-0.250	0.0060	-0.250				19.84	0.15	19.75	19.98	20.11	0.09					3.655100		3.680323			3.881801	31.526222		49.260	48.022202			0.0000	122.540074		0.0000	-0.001	31526.221	31526.223	-0.001	100.0000	50.7403	100.0000	52.2190			0.4618	0.6899	0.4618	0.6899			0.000000	0.000000	0	0.000000	0.000000	OCV, Discharge CC, OCV	LG 20oC C4	2
21.07.2020 13:41:01	3678176461.000	20.888	13.515	21.10	13542	SK05A30027	0	0.0000	28	10.9943	3.312	0.000	0.0000	0.000	0.000	0.0000	0.000	18.73	1.58	19.71	18.73	19.73	1.58	19.71	18.73	19.73	1.58	3.680310	3.680310	3.679556	3.679556	3.679950	3.679950	0.000000	0.000000	0.000	0.000000		0.000000	0.0000	0.000000	0.000000	0.0000	31526.221	31526.218	31526.221	31526.218	50.7403	50.7403	52.2191	52.2190									0.000000	0.000000	0	0.000000	0.000000	OCV	OCV generic long HP	8
21.07.2020 17:53:00	3678191580.001	21.063	13.732	21.10	13545	SK05A30027	0	0.0000	29	10.9943	5.191				0.100	0.0040	0.050	14.81	0.05					14.68	14.82	14.98	0.05		4.198954		4.186706	3.936447			31.369543			49.015	47.543493	0.0000		123.464464	0.0000	31526.218	-0.001	31526.218	-0.001	100.0000	50.7403	100.0000	52.2191									0.000000	0.000000	0	0.000000	0.000000	OCV, Charge CC-CV, OCV	LG 15oC C4	2
21.07.2020 23:04:28	3678210268.830	21.280	14.314	21.10	13545	SK05A30027	1	0.9648	30	11.9591	13.977	-0.250	0.0140	-0.250	0.100	0.0010	0.012	14.94	0.25	14.81	15.14	16.27	0.28	15.35	14.84	15.35	0.10	2.999995	4.194746	3.356104	4.183288	3.770484	3.694954	61.746358	61.488665	96.479	94.054914	96.076	93.191856	100.4191	228.627636	231.961033	98.5629	-0.001	-0.001	61746.359	-0.001	100.0000	3.5213	100.0000	6.4176	0.3864	0.7168	0.5142	1.0295	0.4967	0.8652	0.3980	0.7773	0.000000	0.000000	0	0.000000	0.000000	OCV, Discharge CC - R_DC, OCV, Charge CC -CV - R_DC, OCV	LG 15oC C4	2
22.07.2020 13:03:06	3678260586.665	21.862	14.530	21.10	13545	SK05A30027	2	1.4472	31	12.4415	5.181	-0.250	0.0060	-0.250				14.85	0.18	14.78	15.06	15.34	0.11					3.650240		3.680945			3.875087	30.874220		48.241	47.029043			0.0000	119.756030		0.0000	-0.001	30874.219	30874.221	-0.001	100.0000	51.7590	100.0000	53.2072			0.4900	0.8385	0.4900	0.8385			0.000000	0.000000	0	0.000000	0.000000	OCV, Discharge CC, OCV	LG 15oC C4	2
22.07.2020 22:17:01	3678293821.000	22.247	14.990	21.10	13548	SK05A30027	0	0.0000	32	12.4415	11.040	0.000	0.0000	0.000	0.000	0.0000	0.000	20.49	6.35	14.74	20.49	29.80	6.35	14.74	20.49	29.80	6.35	3.681452	3.681452	3.684475	3.684475	3.681712	3.681712	0.000000	0.000000	0.000	0.000000		0.000000	0.0000	0.000000	0.000000	0.0000	30874.219	30874.208	30874.219	30874.208	51.7591	51.7590	53.2072	53.2072									0.000000	0.000000	0	0.000000	0.000000	OCV	OCV generic long HP	8
23.07.2020 09:22:00	3678333720.001	22.708	15.086	21.10	13568	SK05A30027	0	0.0000	33	12.4415	2.315				0.250	0.0380	0.050	30.03	0.10					29.70	30.06	30.20	0.07		4.199199		4.189392	3.952471			31.584482			49.351	47.869254	0.0000		124.609583	0.0000	30874.208	-0.001	30874.208	-710.276	101.1098	51.7591	101.0765	53.2072									0.000000	0.000000	0	0.000000	0.000000	OCV, Charge CC-CV, OCV	LG 30oC C4	2
23.07.2020 11:40:53	3678342053.589	22.805	15.447	21.10	13568	SK05A30027	1	1.0077	34	13.4492	8.643	-0.250	0.0140	-0.250	0.250	0.0130	0.050	30.03	0.29	29.86	30.00	31.00	0.31	30.28	30.03	30.48	0.25	3.000000	4.199017	3.090675	4.188843	3.751740	3.700376	64.491005	64.504568	100.767	98.235688	100.788	97.762741	99.9790	239.115950	242.833804	98.4690	-0.001	0.000	64491.006	-13.564	100.0212	-0.7672	100.0206	2.2578	0.3716	0.4279	0.4379	0.6998	0.4238	0.5353	0.3540	0.4607	0.000000	0.000000	0	0.000000	0.000000	OCV, Discharge CC - R_DC, OCV, Charge CC -CV - R_DC, OCV	LG 30oC C4	2
23.07.2020 20:19:28	3678373168.302	23.165	15.550	21.10	13568	SK05A30027	2	1.5115	35	13.9530	2.487	-0.250	0.0060	-0.250				29.94	0.13	29.83	29.98	30.10	0.09					3.659248		3.676860			3.886253	32.246224		50.385	49.118943			0.0000	125.494612		0.0000	0.000	32246.226	32246.226	0.000	100.0000	49.6153	100.0000	51.1278			0.4180	0.4980	0.4180	0.4980			0.000000	0.000000	0	0.000000	0.000000	OCV, Discharge CC, OCV	LG 30oC C4	2
23.07.2020 22:50:01	3678382201.000	23.269	16.009	21.10	13572	SK05A30027	0	0.0000	36	13.9530	11.019	0.000	0.0000	0.000	0.000	0.0000	0.000	16.13	12.04	29.71	16.13	29.80	12.04	29.71	16.13	29.80	12.04	3.676966	3.676966	3.672682	3.672682	3.675386	3.675386	0.000000	0.000000	0.000	0.000000		0.000000	0.0000	0.000000	0.000000	0.0000	32246.226	32246.216	32246.226	32246.216	49.6153	49.6153	51.1278	51.1278									0.000000	0.000000	0	0.000000	0.000000	OCV	OCV generic long HP	8
24.07.2020 09:54:00	3678422040.001	23.731	16.531	21.10	13575	SK05A30027	0	0.0000	37	13.9530	12.533				0.040	0.0000	0.040	-0.51	0.09					-0.59	-0.51	0.11	0.09		4.200001		4.186157	3.929100			31.397302			49.058	47.585565	0.0000		123.387393	0.0000	32246.216	0.000	32246.216	0.000	100.0000	49.6153	100.0000	51.1278									0.000000	0.000000	0	0.000000	0.000000	OCV, Charge CC, OCV	LG 00oC C4 dch	1
24.07.2020 22:25:59	3678467159.902	24.253	17.603	21.10	13575	SK05A30027	1	0.8681	38	14.8211	25.712	-0.250	0.0150	-0.250	0.040	0.0010	0.035	-0.40	0.38	-0.41	0.25	1.61	0.34	0.42	-0.53	0.42	0.15	2.999997	4.198591	3.472989	4.185669	3.798324	3.679531	55.561053	55.629967	86.814	84.633171	86.922	84.312448	99.8761	204.526371	211.267806	96.8091	0.000	0.000	55561.055	-68.913	100.1077	13.1859	100.1044	15.7920	0.4063	1.5817	0.5833	1.7252	0.5816	1.7422	0.3880	1.6760	0.000000	0.000000	0	0.000000	0.000000	OCV, Discharge CC - R_DC, OCV, Charge - pulses, OCV	LG 00oC C4 dch	1
26.07.2020 00:08:41	3678559721.386	25.324	17.811	21.10	13575	SK05A30027	2	1.3022	39	15.2552	4.988	-0.250	0.0070	-0.250				-0.41	0.30	-0.69	-0.08	0.14	0.19					3.639644		3.709622			3.862440	27.781220		43.408	42.317642			0.0000	107.272856		0.0000	0.000	27781.219	27781.222	0.000	100.0000	56.5918	100.0000	57.8949			0.6138	1.7350	0.6138	1.7350			0.000000	0.000000	0	0.000000	0.000000	OCV, Discharge CC, OCV	LG 00oC C4 dch	1
26.07.2020 10:14:00	3678596040.002	25.744	19.015	21.10	13585	SK05A30027	0	0.0000	40	15.2552	28.902	0.000	0.0000	0.000	0.000	0.0000	0.000	7.73	10.52	-0.61	7.73	24.81	10.52	-0.61	7.73	24.81	10.52	3.711304	3.711304	3.713027	3.713027	3.712579	3.712579	0.000000	0.000000	0.000	0.000000		0.000000	0.0000	0.000000	0.000000	0.0000	27781.219	27781.190	27781.219	27781.190	56.5919	56.5918	57.8950	57.8949									0.000000	0.000000	0	0.000000	0.000000	OCV	OCV generic long HP	8
27.07.2020 15:10:00	3678700200.001	26.950	19.104	21.10	13593	SK05A30027	0	0.0000	41	15.2552	2.142				0.250	0.0420	0.050	24.96	0.08					24.72	24.98	25.21	0.06		4.199294		4.188721	3.975488			28.673970			44.803	43.458099	0.0000		113.773789	0.0000	27781.190	-0.001	27781.190	-892.782	101.3950	56.5919	101.3531	57.8950									0.000000	0.000000	0	0.000000	0.000000	OCV, Charge CC-CV, OCV	LG 25oC C4	2
27.07.2020 17:18:32	3678707912.507	27.039	19.464	21.10	13593	SK05A30027	1	0.9983	42	16.2535	8.638	-0.250	0.0140	-0.250	0.240	0.0210	0.050	25.05	0.30	24.81	25.02	26.11	0.31	25.25	25.06	25.51	0.26	2.999999	4.199301	3.140778	4.189758	3.761083	3.700517	63.889335	63.962835	99.827	97.319196	99.942	96.941693	99.8851	236.738127	241.114956	98.1848	-0.001	-0.001	63889.336	-73.501	100.1148	0.1729	100.1114	3.1697	0.3576	0.4930	0.4554	0.7892	0.4388	0.6050	0.3773	0.5323	0.000000	0.000000	0	0.000000	0.000000	OCV, Discharge CC - R_DC, OCV, Charge CC -CV - R_DC, OCV	LG 25oC C4	2
28.07.2020 01:56:47	3678739007.747	27.399	19.683	21.10	13593	SK05A30027	2	1.4974	43	16.7526	5.248	-0.250	0.0060	-0.250				24.82	0.14	24.79	24.98	25.09	0.09					3.656698		3.678132			3.883985	31.945221		49.914	48.660441			0.0000	124.260714		0.0000	-0.001	31945.219	31945.222	-0.001	100.0000	50.0856	100.0000	51.5840			0.4245	0.5685	0.4245	0.5685			0.000000	0.000000	0	0.000000	0.000000	OCV, Discharge CC, OCV	LG 25oC C4	2
09.09.2020 13:58:00	3682497480.002	70.900	19.714	21.16	13850	SK05A30027	0	0.0000	44	16.7526	0.753	0.000	0.0000	0.000	0.000	0.0000	0.000	24.45	0.02	24.45	24.45	24.48	0.02	24.45	24.45	24.48	0.02	3.675842	3.675842	3.675377	3.675377	3.675425	3.675425	0.000000	0.000000	0.000	0.000000		0.000000	0.0000	0.000000	0.000000	0.0000	31945.219	31945.219	31945.219	31945.219	50.0856	50.0856	51.5840	51.5840									0.000000	0.000000	0	0.000000	0.000000	OCV	OCV generic long HP	8
09.09.2020 14:44:00	3682500240.005	70.932	19.761	21.16	13851	SK05A30027	0	0.0000	45	16.7526	1.130				0.750	0.2180	0.050	25.43	0.45					24.58	25.59	26.09	0.40		4.198273		4.188490	3.989319			32.077379			50.121	48.616285	0.0000		127.476848	0.0000	31945.219	0.000	31945.219	-132.165	100.2065	50.0856	100.2003	51.5840									0.000000	0.000000	0	0.000000	0.000000	OCV, Charge CC-CV, OCV	LG25oC charact P1a	2
09.09.2020 15:51:49	3682504309.586	70.979	20.022	21.16	13851	SK05A30027	1	0.9695	46	17.7221	6.266	-0.750	0.0620	-0.750	0.750	0.0620	0.050	25.46	0.97	24.87	26.02	28.00	0.72	25.86	26.17	27.08	0.53	2.999996	4.198737	3.330537	4.181707	3.791374	3.676727	62.050358	62.093330	96.954	94.517981	97.021	94.108283	99.9308	228.300521	236.752182	96.4302	0.000	0.001	62050.363	-42.972	100.0671	3.0463	100.0651	5.9568	0.3733	0.4550	0.4070	0.6968	0.3981	0.5394	0.3789	0.4989	0.000000	0.000000	0	0.000000	0.000000	OCV, Discharge CC - R_DC, OCV, Charge CC -CV - R_DC, OCV	LG25oC charact P1a	2
09.09.2020 22:07:48	3682526868.785	71.240	20.379	21.16	13851	SK05A30027	2	1.9657	47	18.7183	8.560	-0.250	0.0140	-0.250	0.250	0.0130	0.050	24.79	0.30	24.52	24.76	25.79	0.30	25.00	24.79	25.24	0.25	2.999999	4.198822	3.136208	4.188473	3.765448	3.697319	63.757420	63.777620	99.621	97.118257	99.653	96.660983	99.9683	236.116486	240.331381	98.2462	0.001	-0.001	63757.424	-20.198	100.0316	0.3790	100.0306	3.3696	0.3836	0.4814	0.4328	0.7699	0.4206	0.5860	0.3708	0.5253	0.000000	0.000000	0	0.000000	0.000000	OCV, Discharge CC - R_DC, OCV, Charge CC -CV - R_DC, OCV	LG25oC charact P1a	2
10.09.2020 06:41:24	3682557684.465	71.597	22.090	21.16	13851	SK05A30027	3	2.9768	48	19.7294	41.069	-0.050	0.0020	-0.050	0.050	0.0020	0.006	24.54	0.08	24.60	24.55	24.84	0.08	24.77	24.53	24.84	0.07	2.999996	4.197297	3.032719	4.193321	3.750031	3.714787	64.704978	65.084623	101.102	98.561621	101.695	98.641869	99.4167	240.512514	243.955160	98.5888	-0.001	0.000	64704.978	-379.645	100.5932	-1.1015	100.5833	0.5833	0.2324	0.4093	0.4457	0.8382	0.4599	0.6626	0.2520	0.4553	0.000000	0.000000	0	0.000000	0.000000	OCV, Discharge CC - R_DC, OCV, Charge - pulses, OCV	LG25oC charact P1a	2
11.09.2020 23:45:34	3682705534.203	73.308	22.823	21.16	13851	SK05A30027	4	3.9906	49	20.7432	17.594	-0.200	0.7170	-0.050				24.60	0.16	24.48	24.60	25.56	0.16					3.000000		3.047066			3.743944	64.887484		101.387	98.839623			0.0000	238.946106		0.0000	0.000	64887.488	64887.488	0.000	100.0000	-1.3867	100.0000	0.3029	0.3817	0.5103	0.3930	0.7923	0.4093	0.5775	0.3904	0.5450	0.000000	0.000000	0	0.000000	0.000000	OCV, Discharge - HPPC, OCV	LG25oC charact P1a	2
12.09.2020 17:21:12	3682768872.181	74.041	23.112	21.16	13851	SK05A30027	5	3.9906	50	20.7432	6.927				0.750	0.0280	0.751	24.72	0.49					24.47	25.27	26.67	0.77		3.752369		3.683554	3.474988			32.445667			50.696	49.174460	0.0000		117.553061	0.0000	64887.488	32441.817	64887.488	32441.816	49.3097	-1.3867	50.1544	0.3029	0.3805	0.4640					0.3805	0.4640	0.000000	0.000000	0	0.000000	0.000000	OCV, Charge CC, OCV	LG25oC charact P1a	2
15.09.2020 14:16:00	3683016960.005	76.913	23.159	21.16	13898	SK05A30027	0	0.0000	51	20.7432	1.137				0.750	0.2210	0.050	25.00	0.18					24.65	25.08	25.25	0.14		4.197878		4.187768	3.994687			32.152422			50.238	48.730020	0.0000		127.813965	0.0000	32441.817	0.000	32441.817	0.000	100.0000	49.3097	100.0000	50.1544									0.000000	0.000000	0	0.000000	0.000000	OCV, Charge CC-CV, OCV	LG25oC charact P1a	2
15.09.2020 15:24:14	3683021054.845	76.960	23.420	21.16	13898	SK05A30027	1	0.9629	52	21.7061	6.253	-0.750	0.0620	-0.751	0.750	0.0610	0.050	24.95	0.36	24.76	25.17	25.91	0.24	25.14	25.30	25.64	0.21	2.999977	4.198129	3.376267	4.181064	3.796571	3.673181	61.626952	61.651451	96.292	93.873029	96.330	93.438573	99.9603	226.796465	235.194984	96.4291	0.000	-0.000	61626.957	-24.499	100.0383	3.7079	100.0376	5.3126	0.3618	0.4413	0.4525	0.7484	0.4469	0.5636	0.3753	0.4796	0.000000	0.000000	0	0.000000	0.000000	OCV, Discharge CC - R_DC, OCV, Charge CC -CV - R_DC, OCV	LG25oC charact P1a	2
15.09.2020 21:39:26	3683043566.943	77.220	23.777	21.16	13898	SK05A30027	2	1.9601	53	22.7033	8.568	-0.250	0.0140	-0.250	0.250	0.0130	0.050	24.74	0.12	24.62	24.72	25.20	0.12	24.86	24.75	24.93	0.10	2.999985	4.197966	3.142993	4.187495	3.763591	3.697724	63.816575	63.849406	99.713	97.208365	99.765	96.769781	99.9486	236.295707	240.471669	98.2634	-0.000	0.001	63816.577	-32.831	100.0513	0.2866	100.0504	1.9483	0.2908	0.4010	0.4459	0.7894	0.4670	0.6159	0.2894	0.4474	0.000000	0.000000	0	0.000000	0.000000	OCV, Discharge CC - R_DC, OCV, Charge CC -CV - R_DC, OCV	LG25oC charact P1a	2
16.09.2020 06:13:31	3683074411.179	77.577	25.490	21.16	13898	SK05A30027	3	2.9717	54	23.7149	41.108	-0.050	0.0020	-0.050	0.050	0.0020	0.050	24.67	0.04	24.67	24.67	24.80	0.04	24.74	24.68	24.77	0.03	2.999987	4.200003	3.032751	4.193314	3.743891	3.713790	64.744984	65.168014	101.164	98.622560	101.825	98.768255	99.3509	240.623548	244.189285	98.5398	0.001	-0.001	64744.985	-423.029	100.6610	-1.1640	100.6491	0.6491	-0.0675	0.2426	0.7252	0.9359	0.6134	0.8042	0.0980	0.3320	0.000000	0.000000	0	0.000000	0.000000	OCV, Discharge CC - R_DC, OCV, Charge CC  - R_DC, OCV	LG25oC charact P1a	2
17.09.2020 23:19:59	3683222399.876	79.290	26.223	21.16	13898	SK05A30027	4	3.9858	55	24.7290	17.597	-0.200	0.7170	-0.050				24.72	0.05	24.68	24.72	25.07	0.05					2.999999		3.046188			3.743323	64.903883		101.412	98.864603			0.0000	239.019082		0.0000	-0.001	64903.886	64903.887	-0.001	100.0000	-1.4123	100.0000	0.4053	0.3776	0.4735	0.1097	0.9094	0.4304	0.5916	0.3873	0.5103	0.000000	0.000000	0	0.000000	0.000000	OCV, Discharge - HPPC, OCV	LG25oC charact P1a	2
18.09.2020 16:55:48	3683285748.090	80.023	26.511	21.16	13898	SK05A30027	5	3.9858	56	24.7290	6.927				0.750	0.0280	0.751	24.74	0.17					24.68	24.95	25.52	0.30		3.753960		3.683175	3.472663			32.452672			50.707	49.185077	0.0000		117.536355	0.0000	64903.886	32451.209	64903.886	32451.209	49.2950	-1.4123	50.2038	0.4053	0.3881	0.4735					0.3881	0.4735	0.000000	0.000000	0	0.000000	0.000000	OCV, Charge CC, OCV	LG25oC charact P1a	2
29.09.2020 14:27:00	3684227220.002	90.920	26.559	21.16	13971	SK05A30027	0	0.0000	57	24.7290	1.133				0.750	0.2180	0.050	25.04	0.19					24.68	25.13	25.31	0.14		4.197665		4.187891	3.993410			32.113531			50.177	48.671077	0.0000		127.675831	0.0000	32451.209	0.001	32451.209	0.000	100.0000	49.2950	100.0000	50.2038									0.000000	0.000000	0	0.000000	0.000000	OCV, Charge CC-CV, OCV	LG25oC 00100S3C4 P1a	3
29.09.2020 15:34:58	3684231298.738	90.967	26.694	21.16	13971	SK05A30027	1	0.9626	58	25.6916	3.241	-0.750	0.0620	-0.751	0.750	0.0290	0.054	25.26	0.28	24.77	25.20	26.01	0.27	25.14	25.33	25.68	0.21	2.999990	4.197807	3.369564	4.187142	3.876505	3.672256	61.607841	61.607994	96.262	93.843919	96.262	93.372710	99.9998	226.670487	235.012024	96.4506	0.001	0.000	61607.847	-0.153	100.0002	3.7377	100.0002	5.4631	0.4141	0.4656	0.4563	0.7531	0.4527	0.5717	0.4141	0.4656	0.000000	0.000000	0	0.000000	0.000000	OCV, Discharge CC - R_DC, OCV, Charge - pulses, OCV	LG25oC 00100S3C4 P1a	3
29.09.2020 18:49:27	3684242967.674	91.102	26.822	21.16	13971	SK05A30027	2	1.9251	59	26.6541	3.083	-0.750	0.0250	-0.751	0.750	0.1810	0.050	25.28	0.26	24.78	25.18	25.90	0.24	25.16	25.33	25.68	0.21	2.999987	4.197958	3.368120	4.190942	3.832234	3.611105	61.598323	61.637355	96.247	93.829420	96.308	93.417210	99.9367	226.637381	235.117735	96.3931	0.000	0.000	61598.329	-39.032	100.0610	3.7526	100.0599	5.4777			0.4519	0.7624	0.4519	0.7624			0.000000	0.000000	0	0.000000	0.000000	OCV, Discharge CC, OCV, Charge CC-CV, OCV	LG25oC 00100S3C4 P1a	3
29.09.2020 21:54:24	3684254064.942	91.231	26.944	21.16	13971	SK05A30027	3	2.8882	60	27.6172	2.927	-0.750	0.0330	-0.750	0.750	0.0390	0.050	25.33	0.24	24.92	25.23	26.02	0.23	25.70	25.40	25.70	0.16	2.999995	4.198669	3.358448	4.192025	3.864775	3.606366	61.640092	61.707280	96.313	93.893045	96.418	93.523188	99.8911	226.853869	235.343191	96.3928	0.000	-0.001	61640.097	-67.188	100.1050	3.6873	100.1031	5.4136	0.3889	0.4582	0.4490	0.7581	0.4510	0.6421	0.3973	0.4665	0.000000	0.000000	0	0.000000	0.000000	OCV, Discharge CC - R_DC, OCV, Charge CC -CV - R_DC, OCV	LG25oC 00100S3C4 P1a	3
30.09.2020 00:50:03	3684264603.361	91.353	27.066	21.16	13971	SK05A30027	4	3.8522	61	28.5812	2.918	-0.750	0.0330	-0.751	0.750	0.0370	0.050	25.33	0.25	24.92	25.22	25.98	0.23	25.65	25.42	25.70	0.16	2.999998	4.197898	3.356991	4.191084	3.865883	3.605711	61.693592	61.646041	96.396	93.974539	96.322	93.430374	100.0771	227.071870	235.073846	96.5960	-0.001	0.001	61693.596	-0.001	100.0000	3.6038	100.0000	5.3315	0.3493	0.4574	0.4415	0.7616	0.4365	0.6444	0.3587	0.4604	0.000000	0.000000	0	0.000000	0.000000	OCV, Discharge CC - R_DC, OCV, Charge CC -CV - R_DC, OCV	LG25oC 00100S3C4 P1a	3
30.09.2020 03:45:09	3684275109.416	91.474	27.187	21.16	13971	SK05A30027	5	4.8152	62	29.5442	2.920	-0.750	0.0330	-0.751	0.750	0.0380	0.050	25.32	0.24	24.90	25.21	25.97	0.23	25.64	25.40	25.68	0.16	2.999996	4.197964	3.356130	4.190786	3.864431	3.606187	61.633524	61.655505	96.302	93.883040	96.337	93.444718	99.9643	226.834191	235.112999	96.4788	0.001	-0.001	61633.531	-21.979	100.0343	3.6976	100.0337	5.4236	0.4022	0.4605	0.4487	0.7540	0.4539	0.6457	0.3751	0.4636	0.000000	0.000000	0	0.000000	0.000000	OCV, Discharge CC - R_DC, OCV, Charge CC -CV - R_DC, OCV	LG25oC 00100S3C4 P1a	3
30.09.2020 06:40:22	3684285622.720	91.596	27.309	21.16	13971	SK05A30027	6	5.7784	63	30.5074	2.917	-0.750	0.0330	-0.751	0.750	0.0370	0.050	25.34	0.25	24.92	25.23	26.03	0.24	25.68	25.43	25.70	0.16	2.999995	4.197497	3.355294	4.190601	3.864287	3.606159	61.641385	61.629464	96.315	93.895014	96.296	93.405250	100.0193	226.865044	234.997609	96.5393	-0.001	-0.001	61641.389	-0.001	100.0000	3.6853	100.0000	5.4116	0.3739	0.4533	0.4482	0.7577	0.4434	0.6457	0.3774	0.4615	0.000000	0.000000	0	0.000000	0.000000	OCV, Discharge CC - R_DC, OCV, Charge CC -CV - R_DC, OCV	LG25oC 00100S3C4 P1a	3
30.09.2020 09:35:22	3684296122.799	91.718	27.430	21.16	13971	SK05A30027	7	6.7411	64	31.4701	2.918	-0.750	0.0330	-0.751	0.750	0.0380	0.050	25.32	0.25	24.91	25.21	25.90	0.22	25.66	25.40	25.70	0.17	2.999998	4.197961	3.355105	4.191204	3.863735	3.607197	61.614862	61.621386	96.273	93.854613	96.283	93.393007	99.9894	226.764206	234.962120	96.5110	-0.001	0.001	61614.866	-6.525	100.0102	3.7268	100.0100	5.4523	0.3806	0.4568	0.4459	0.7545	0.4574	0.6390	0.3845	0.4606	0.000000	0.000000	0	0.000000	0.000000	OCV, Discharge CC - R_DC, OCV, Charge CC -CV - R_DC, OCV	LG25oC 00100S3C4 P1a	3
30.09.2020 12:30:28	3684306628.276	91.839	27.552	21.16	13971	SK05A30027	8	7.7039	65	32.4329	2.915	-0.750	0.0330	-0.750	0.750	0.0380	0.050	25.34	0.25	24.92	25.23	26.03	0.24	25.70	25.43	25.70	0.15	2.999992	4.197991	3.353750	4.191194	3.863509	3.606383	61.622387	61.622506	96.285	93.866076	96.285	93.394705	99.9998	226.793383	234.956330	96.5258	0.001	0.000	61622.393	-0.118	100.0002	3.7150	100.0002	5.4407	0.3996	0.4656	0.4274	0.7521	0.4414	0.6412	0.4103	0.4686	0.000000	0.000000	0	0.000000	0.000000	OCV, Discharge CC - R_DC, OCV, Charge CC -CV - R_DC, OCV	LG25oC 00100S3C4 P1a	3
30.09.2020 15:25:21	3684317121.478	91.961	27.673	21.16	13971	SK05A30027	9	8.6666	66	33.3956	2.915	-0.750	0.0330	-0.751	0.750	0.0380	0.050	25.33	0.25	24.93	25.22	25.95	0.22	25.66	25.41	25.70	0.17	2.999978	4.197859	3.353310	4.191568	3.863047	3.606637	61.607670	61.614875	96.262	93.843658	96.273	93.383139	99.9883	226.751972	234.922283	96.5221	0.000	-0.001	61607.676	-7.204	100.0113	3.7380	100.0111	5.4633	0.3658	0.4566	0.4434	0.7580	0.4393	0.6354	0.3815	0.4620	0.000000	0.000000	0	0.000000	0.000000	OCV, Discharge CC - R_DC, OCV, Charge CC -CV - R_DC, OCV	LG25oC 00100S3C4 P1a	3
30.09.2020 18:20:16	3684327616.972	92.082	27.795	21.16	13971	SK05A30027	10	9.6292	67	34.3582	2.915	-0.750	0.0330	-0.751	0.750	0.0380	0.050	25.34	0.25	24.92	25.22	25.96	0.22	25.67	25.42	25.69	0.16	2.999993	4.197779	3.352177	4.191244	3.863769	3.606561	61.607757	61.615943	96.262	93.843791	96.275	93.384758	99.9867	226.739838	234.924428	96.5161	-0.001	-0.000	61607.761	-8.187	100.0128	3.7379	100.0126	5.4632	0.3928	0.4578	0.4506	0.7587	0.4546	0.6393	0.4031	0.4615	0.000000	0.000000	0	0.000000	0.000000	OCV, Discharge CC - R_DC, OCV, Charge CC -CV - R_DC, OCV	LG25oC 00100S3C4 P1a	3
30.09.2020 21:15:10	3684338110.317	92.204	27.916	21.16	13971	SK05A30027	11	10.5917	68	35.3207	2.914	-0.750	0.0320	-0.751	0.750	0.0370	0.050	25.32	0.25	24.92	25.21	25.97	0.23	25.64	25.40	25.69	0.16	2.999969	4.197798	3.351841	4.190799	3.862872	3.605697	61.601551	61.597152	96.252	93.834337	96.246	93.356278	100.0071	226.709933	234.843191	96.5367	-0.000	0.000	61601.556	-0.000	100.0000	3.7476	100.0000	5.4727	0.3229	0.4516	0.4471	0.7560	0.4380	0.6413	0.3628	0.4618	0.000000	0.000000	0	0.000000	0.000000	OCV, Discharge CC - R_DC, OCV, Charge CC -CV - R_DC, OCV	LG25oC 00100S3C4 P1a	3
01.10.2020 00:10:00	3684348600.671	92.325	28.038	21.16	13971	SK05A30027	12	11.5540	69	36.2830	2.918	-0.750	0.0330	-0.751	0.750	0.0380	0.050	25.33	0.25	24.91	25.21	26.00	0.24	25.62	25.41	25.69	0.17	2.999999	4.198283	3.351152	4.191562	3.864136	3.607556	61.589321	61.618991	96.233	93.815708	96.280	93.389377	99.9518	226.663858	234.933803	96.4799	0.000	-0.001	61589.327	-29.669	100.0464	3.7667	100.0455	5.4915	0.4036	0.4598	0.4470	0.7543	0.4523	0.6409	0.3951	0.4575	0.000000	0.000000	0	0.000000	0.000000	OCV, Discharge CC - R_DC, OCV, Charge CC -CV - R_DC, OCV	LG25oC 00100S3C4 P1a	3
01.10.2020 03:05:04	3684359104.543	92.447	28.159	21.16	13971	SK05A30027	13	12.5168	70	37.2458	2.915	-0.750	0.0320	-0.751	0.750	0.0380	0.050	25.33	0.25	24.90	25.22	26.01	0.24	25.64	25.40	25.68	0.17	2.999994	4.197894	3.350300	4.191192	3.861448	3.605096	61.614068	61.592420	96.272	93.853404	96.238	93.349106	100.0351	226.763046	234.815872	96.5706	-0.001	0.001	61614.072	-0.001	100.0000	3.7280	100.0000	5.4535	0.3551	0.4565	0.4341	0.7532	0.4411	0.6400	0.3631	0.4547	0.000000	0.000000	0	0.000000	0.000000	OCV, Discharge CC - R_DC, OCV, Charge CC -CV - R_DC, OCV	LG25oC 00100S3C4 P1a	3
01.10.2020 05:59:58	3684369598.456	92.568	28.281	21.16	13971	SK05A30027	14	13.4789	71	38.2079	2.918	-0.750	0.0330	-0.751	0.750	0.0380	0.050	25.31	0.25	24.90	25.20	25.92	0.22	25.60	25.40	25.70	0.18	2.999969	4.198696	3.350182	4.191106	3.860732	3.608627	61.575834	61.599599	96.212	93.795164	96.249	93.359987	99.9614	226.610274	234.851354	96.4909	0.001	-0.001	61575.841	-23.763	100.0371	3.7877	100.0365	5.5122	0.4050	0.4573	0.4476	0.7515	0.4498	0.6433	0.3811	0.4565	0.000000	0.000000	0	0.000000	0.000000	OCV, Discharge CC - R_DC, OCV, Charge CC -CV - R_DC, OCV	LG25oC 00100S3C4 P1a	3
01.10.2020 08:55:02	3684380102.489	92.690	28.402	21.16	13971	SK05A30027	15	14.4412	72	39.1702	2.914	-0.750	0.0330	-0.751	0.750	0.0380	0.050	25.32	0.24	24.90	25.21	25.99	0.24	25.62	25.40	25.67	0.16	2.999997	4.197799	3.349541	4.190926	3.862505	3.606207	61.587386	61.576313	96.230	93.812761	96.213	93.324695	100.0180	226.657418	234.748788	96.5532	-0.001	0.001	61587.390	-0.001	100.0000	3.7697	100.0000	5.4945	0.3515	0.4545	0.4413	0.7531	0.4479	0.6422	0.3674	0.4599	0.000000	0.000000	0	0.000000	0.000000	OCV, Discharge CC - R_DC, OCV, Charge CC -CV - R_DC, OCV	LG25oC 00100S3C4 P1a	3
01.10.2020 11:49:51	3684390591.192	92.811	28.524	21.16	13971	SK05A30027	16	15.4033	73	40.1323	2.915	-0.750	0.0330	-0.751	0.750	0.0370	0.050	25.34	0.26	24.93	25.22	25.96	0.23	25.71	25.43	25.78	0.20	2.999978	4.197878	3.348522	4.191482	3.862047	3.609047	61.573716	61.586194	96.209	93.791938	96.228	93.339670	99.9797	226.600909	234.780698	96.5160	0.001	-0.001	61573.722	-12.477	100.0195	3.7911	100.0191	5.5154	0.3888	0.4531	0.4413	0.7482	0.4410	0.6355	0.3982	0.4548	0.000000	0.000000	0	0.000000	0.000000	OCV, Discharge CC - R_DC, OCV, Charge CC -CV - R_DC, OCV	LG25oC 00100S3C4 P1a	3
01.10.2020 14:44:44	3684401084.508	92.932	28.645	21.16	13971	SK05A30027	17	16.3652	74	41.0942	2.912	-0.750	0.0330	-0.750	0.750	0.0360	0.050	25.32	0.25	24.92	25.20	25.95	0.23	25.69	25.41	25.69	0.16	2.999998	4.197652	3.348267	4.191134	3.861195	3.607409	61.566566	61.563312	96.198	93.781047	96.193	93.304991	100.0053	226.576076	234.687400	96.5438	-0.001	0.000	61566.570	-0.001	100.0000	3.8022	100.0000	5.5264	0.3749	0.4585	0.4321	0.7390	0.4236	0.6298	0.3809	0.4594	0.000000	0.000000	0	0.000000	0.000000	OCV, Discharge CC - R_DC, OCV, Charge CC -CV - R_DC, OCV	LG25oC 00100S3C4 P1a	3
01.10.2020 17:39:27	3684411567.221	93.054	28.766	21.16	13971	SK05A30027	18	17.3272	75	42.0562	2.913	-0.750	0.0330	-0.750	0.750	0.0380	0.050	25.34	0.27	24.92	25.21	25.94	0.23	25.68	25.43	25.85	0.20	2.999975	4.197881	3.347213	4.190785	3.861053	3.607028	61.563714	61.562616	96.193	93.776702	96.192	93.303936	100.0018	226.559754	234.677548	96.5409	0.000	0.001	61563.719	0.000	100.0000	3.8067	100.0000	5.5308	0.3791	0.4559	0.4482	0.7512	0.4410	0.6356	0.3805	0.4560	0.000000	0.000000	0	0.000000	0.000000	OCV, Discharge CC - R_DC, OCV, Charge CC -CV - R_DC, OCV	LG25oC 00100S3C4 P1a	3
01.10.2020 20:34:14	3684422054.495	93.175	28.888	21.16	13971	SK05A30027	19	18.2890	76	43.0180	2.911	-0.750	0.0330	-0.751	0.750	0.0380	0.050	25.32	0.24	24.93	25.22	26.00	0.23	25.66	25.40	25.67	0.16	2.999996	4.197578	3.346958	4.190821	3.861820	3.606467	61.557592	61.561408	96.184	93.767377	96.190	93.302105	99.9938	226.538365	234.674925	96.5328	0.001	-0.001	61557.599	-3.814	100.0060	3.8163	100.0059	5.5402	0.3935	0.4594	0.4412	0.7501	0.4375	0.6350	0.3717	0.4530	0.000000	0.000000	0	0.000000	0.000000	OCV, Discharge CC - R_DC, OCV, Charge CC -CV - R_DC, OCV	LG25oC 00100S3C4 P1a	3
