Repository: ife-bat/MachineLearning

# In this thesis, ML models were made for two different datasets. The code for the MIT data models can be found in SeversonReproduced.ipynb and NewModelMIT.ipynb. For the IFE data, it can be found in IFE_ML.ipynb.

File: data/IFE/interim/Cell_ID_SK05A30031/Cell_ID_SK05A30031_Lot_480.txt (part 1 of 10)
Date and Time	Time stamp	Total time (days)	Total test time (days)	Position	Tasks	CellUnit	Cycle - actual	Cycle - normalized	Cycle - total	Cycle - total - normalized	Cycle length (h)	Current_dch (C)	Current_dch std dev (C)	Current_dch_end (C)	Current_cha (C)	Current_cha std dev (C)	Current_cha_end (C)	Temp avg (°C)	Temp std dev (°C)	Temp dch start (°C)	Temp dch avg (°C)	Temp dch max (°C)	Temp dch std dev (°C)	Temp cha start (°C)	Temp cha avg (°C)	Temp cha max (°C)	Temp cha std dev (°C)	Voltage EoD (V)	Voltage EoC (V)	Voltage EoD ocv (V)	Voltage EoC ocv (V)	Voltage charge avg (V)	Voltage discharge avg (V)	Ah_dch (Ah)	Ah_cha (Ah)	Ah_dch (nominal) (%)	Ah_dch (C20 first) (%)	Ah_cha (nominal) (%)	Ah_cha (C20 first) (%)	CE (%)	Wh_dch (Wh)	Wh_cha (Wh)	Efficiency (%)	Ah_balance start (mAh)	Ah_balance end (mAh)	Ah_balance max (mAh)	Ah_balance min (mAh)	SoC - max (nom) (%)	SoC - min (nom) (%)	SoC - max (C20 last) (%)	SoC - min (C20 last) (%)	R_DC 0ms EoC (mOhm)	R_DC 50ms EoC (mOhm)	R_DC 0ms EoD (mOhm)	R_DC 50ms EoD (mOhm)	R_DC 0ms SoC50 dch (mOhm)	R_DC 50ms Soc50 dch (mOhm)	R_DC 0ms SoC50 cha (mOhm)	R_DC 50ms Soc50 cha (mOhm)	Shunt voltage dch (µV)	Shunt voltage cha (µV)	CE Shunt 	Ah_cha slippage (Ah)	Ah_dch slippage (Ah)	Cycle type	TestRegime	TestRegime version
10.07.2020 15:09:00	3677231340.002	0.000	0.285	24.03	13422	SK05A30031	0	0.0000	0	0.0000	6.834	0.000	0.0000	0.000	0.000	0.0000	0.000	24.27	0.20	23.97	24.27	24.65	0.20	23.97	24.27	24.65	0.20	3.601013	3.601013	3.600400	3.600400	3.600428	3.600428	0.000000	0.000000	0.000	0.000000		0.000000	0.0000	0.000000	0.000000	0.0000	21213.313	21213.311	21213.313	21213.311	66.8542	66.8542	67.9228	67.9228									0.000000	0.000000	0	0.000000	0.000000	OCV	OCV generic long HP	8
10.07.2020 22:01:00	3677256060.005	0.286	0.363	24.03	13440	SK05A30031	0	0.0000	1	0.0000	1.869				0.750	0.2100	0.050	28.40	1.92					24.60	28.77	31.28	2.06		4.198686		4.185638	3.937604			48.736590			76.151	73.695949	0.0000		189.782304	0.0000	21213.311	0.000	21213.311	-27523.284	143.0051	66.8542	141.6187	67.9228									0.000000	0.000000	0	0.000000	0.000000	OCV, Charge CC-CV, OCV	LG25oC charact P1a	2
10.07.2020 23:53:07	3677262787.012	0.364	0.655	24.03	13440	SK05A30031	1	0.9907	2	0.9907	7.006	-0.750	0.0590	-0.750	0.750	0.0620	0.050	27.93	2.41	25.99	29.18	32.85	1.79	25.93	29.18	31.14	1.90	2.999999	4.198598	3.338396	4.182132	3.802676	3.680497	63.401897	63.524468	99.065	96.341935	99.257	96.057109	99.8070	233.489230	242.512144	96.2794	0.000	-0.000	63401.902	-122.571	100.1915	0.9345	100.1853	4.1282	0.3898	0.4453	0.4199	0.7532	0.4223	0.5538	0.4129	0.5246	0.000000	0.000000	0	0.000000	0.000000	OCV, Discharge CC - R_DC, OCV, Charge CC -CV - R_DC, OCV	LG25oC charact P1a	2
11.07.2020 06:53:27	3677288007.653	0.656	1.025	24.03	13440	SK05A30031	2	2.0012	3	2.0012	8.895	-0.250	0.0130	-0.250	0.240	0.0220	0.050	25.54	0.57	24.83	25.42	27.37	0.58	25.91	25.57	26.43	0.46	3.000000	4.199407	3.195669	4.188796	3.767869	3.696665	64.672552	64.758413	101.051	98.272750	101.185	97.922991	99.8674	239.662272	244.458496	98.0380	-0.000	-0.000	64672.554	-85.861	100.1342	-1.0509	100.1298	2.2068	0.4077	0.5414	0.4613	0.8353	0.4402	0.6323	0.4238	0.5955	0.000000	0.000000	0	0.000000	0.000000	OCV, Discharge CC - R_DC, OCV, Charge CC -CV - R_DC, OCV	LG25oC charact P1a	2
11.07.2020 15:47:08	3677320028.105	1.026	2.764	24.03	13440	SK05A30031	3	3.0294	4	3.0294	41.742	-0.050	0.0020	-0.050	0.050	0.0020	0.008	24.62	0.21	25.15	24.70	25.24	0.18	25.01	24.53	25.01	0.21	3.000000	4.197869	3.037122	4.192574	3.751996	3.714645	65.809242	66.131980	102.827	100.000000	103.331	100.000000	99.5120	244.693237	247.968476	98.6792	-0.000	0.000	65809.242	-322.738	100.5043	-2.8269	100.4880	0.4880	0.1800	0.6028	0.4336	0.8301	0.3693	0.6336	0.3935	0.6304	0.000000	0.000000	0	0.000000	0.000000	OCV, Discharge CC - R_DC, OCV, Charge - pulses, OCV	LG25oC charact P1a	2
13.07.2020 09:31:39	3677470299.043	2.766	3.503	24.03	13440	SK05A30031	4	4.0575	5	4.0575	17.716	-0.200	0.7160	-0.050				24.85	0.36	24.61	24.84	26.34	0.36					2.999993		3.048523			3.742656	65.797254		102.808	99.981784			0.0000	242.086817		0.0000	0.000	65797.258	65797.258	0.000	100.0000	-2.8082	100.0000	0.5061	0.4218	0.5678	0.4616	0.9191	0.4393	0.6380	0.4297	0.6157	0.000000	0.000000	0	0.000000	0.000000	OCV, Discharge - HPPC, OCV	LG25oC charact P1a	2
14.07.2020 03:14:36	3677534076.472	3.504	3.792	24.03	13440	SK05A30031	5	4.0575	6	4.0575	6.936				0.750	0.0280	0.751	25.59	1.66					24.87	26.98	30.14	1.75		3.751999		3.685739	3.487173			32.900669			51.407	49.750014	0.0000		119.338963	0.0000	65797.258	32896.582	65797.258	32896.582	48.5991	-2.8082	50.2562	0.5061	0.3850	0.4622					0.3850	0.4622	0.000000	0.000000	0	0.000000	0.000000	OCV, Charge CC, OCV	LG25oC charact P1a	2
16.07.2020 19:31:00	3677765460.003	6.182	9.917	24.03	13513	SK05A30031	0	0.0000	7	4.0575	147.013	0.000	0.0000	0.000	0.000	0.0000	0.000	32.59	3.93	24.57	32.59	35.11	3.93	24.57	32.59	35.11	3.93	3.684387	3.684387	3.681415	3.681415	3.683174	3.683174	0.000000	0.000000	0.000	0.000000		0.000000	0.0000	0.000000	0.000000	0.0000	32896.582	32896.541	32896.582	32896.541	48.5992	48.5991	50.2562	50.2562									0.000000	0.000000	0	0.000000	0.000000	OCV	OCV generic long HP	8
22.07.2020 22:35:00	3678294900.005	12.310	9.975	24.03	13553	SK05A30031	0	0.0000	8	4.0575	1.394				0.750	0.2030	0.050	37.10	1.30					34.50	37.15	39.14	1.41		4.198129		4.187924	3.982855			33.120818			51.751	50.082907	0.0000		131.348895	0.0000	32896.541	-0.001	32896.541	-224.282	100.3504	48.5992	100.3391	50.2562									0.000000	0.000000	0	0.000000	0.000000	OCV, Charge CC-CV, OCV	LG35oC 00100S3C4 P1a	1
22.07.2020 23:58:38	3678299918.012	12.368	10.148	24.03	13553	SK05A30031	1	1.0160	9	5.0735	4.153	-0.750	0.0590	-0.750	0.750	0.0250	0.067	38.41	1.81	35.97	38.78	42.21	1.56	35.89	37.98	40.32	2.03	3.000000	4.198126	3.161914	4.185318	3.784170	3.684725	65.025318	65.025994	101.602	98.808793	101.603	98.327608	99.9990	239.658045	246.528619	97.2131	-0.001	0.000	65025.322	-0.677	100.0011	-1.6021	100.0010	1.6734	0.3400	0.3687	0.3601	0.5517	0.3685	0.4219	0.3400	0.3687	0.000000	0.000000	0	0.000000	0.000000	OCV, Discharge CC - R_DC, OCV, Charge - pulses, OCV	LG35oC 00100S3C4 P1a	1
23.07.2020 04:07:48	3678314868.010	12.541	10.340	24.03	13553	SK05A30031	2	2.0321	10	6.0896	4.592	-0.750	0.0220	-0.750	0.750	0.1580	0.050	38.67	1.84	35.99	38.86	42.50	1.71	35.89	38.52	40.71	1.99	3.004104	4.198007	3.169907	4.186948	3.740642	3.612346	65.026006	65.224695	101.603	98.809839	101.914	98.628069	99.6954	239.600050	247.288721	96.8908	0.000	0.000	65026.011	-198.689	100.3105	-1.6031	100.3004	1.6724			0.3711	0.5819	0.3711	0.5819			0.000000	0.000000	0	0.000000	0.000000	OCV, Discharge CC, OCV, Charge CC-CV, OCV	LG35oC 00100S3C4 P1a	1
23.07.2020 08:43:19	3678331399.017	12.732	10.528	24.03	13553	SK05A30031	3	3.0510	11	7.1085	4.532	-0.750	0.0310	-0.750	0.750	0.0330	0.050	38.62	1.79	35.97	38.80	42.28	1.62	35.89	38.55	40.83	2.04	2.999985	4.198246	3.166001	4.187780	3.790395	3.607176	65.213017	65.296389	101.895	99.094010	102.026	98.736480	99.8723	240.320652	247.514495	97.0936	0.000	0.000	65213.023	-83.372	100.1303	-1.8953	100.1261	1.3896	0.3448	0.3686	0.3615	0.5832	0.3597	0.4893	0.3482	0.3732	0.000000	0.000000	0	0.000000	0.000000	OCV, Discharge CC - R_DC, OCV, Charge CC -CV - R_DC, OCV	LG35oC 00100S3C4 P1a	1
23.07.2020 13:15:15	3678347715.013	12.921	10.720	24.03	13553	SK05A30031	4	4.0708	12	8.1283	4.589	-0.750	0.0300	-0.750	0.750	0.0330	0.050	38.65	1.81	35.97	38.88	42.32	1.58	35.89	38.46	40.76	2.03	2.999990	4.197968	3.163647	4.187414	3.788773	3.605756	65.265001	65.304939	101.977	99.173002	102.039	98.749408	99.9388	240.513894	247.498507	97.1779	0.000	-0.001	65265.007	-39.938	100.0624	-1.9766	100.0604	1.3110	0.3422	0.3642	0.3557	0.5751	0.3610	0.4832	0.3407	0.3688	0.000000	0.000000	0	0.000000	0.000000	OCV, Discharge CC - R_DC, OCV, Charge CC -CV - R_DC, OCV	LG35oC 00100S3C4 P1a	1
23.07.2020 17:50:36	3678364236.013	13.112	10.908	24.03	13553	SK05A30031	5	5.0906	13	9.1481	4.517	-0.750	0.0310	-0.750	0.750	0.0330	0.050	38.69	1.85	35.97	38.94	42.54	1.73	35.89	38.47	40.71	2.01	3.000000	4.197848	3.160635	4.187494	3.787802	3.606839	65.269149	65.329086	101.983	99.179305	102.077	98.785922	99.9083	240.508163	247.561483	97.1509	-0.001	-0.001	65269.153	-59.939	100.0937	-1.9831	100.0906	1.3047	0.3465	0.3710	0.3512	0.5711	0.3589	0.4807	0.3493	0.3734	0.000000	0.000000	0	0.000000	0.000000	OCV, Discharge CC - R_DC, OCV, Charge CC -CV - R_DC, OCV	LG35oC 00100S3C4 P1a	1
23.07.2020 22:21:37	3678380497.013	13.300	11.078	24.03	13553	SK05A30031	6	6.1023	14	10.1598	4.084	-0.750	0.0450	-0.750	0.750	0.0340	0.050	37.96	1.70	35.98	37.66	40.49	1.52	35.89	38.64	40.82	1.98	2.999999	4.197919	3.220805	4.187264	3.810150	3.602043	64.745813	64.797196	101.165	98.384073	101.246	97.981636	99.9207	238.780519	245.818377	97.1370	-0.001	-0.001	64745.818	-51.384	100.0803	-1.1653	100.0777	2.0961	0.3443	0.3639	0.3814	0.6603	0.3678	0.5238	0.3507	0.3689	0.000000	0.000000	0	0.000000	0.000000	OCV, Discharge CC - R_DC, OCV, Charge CC -CV - R_DC, OCV	LG35oC 00100S3C4 P1a	1
24.07.2020 12:46:33	3678432393.013	13.901	11.268	24.03	13553	SK05A30031	7	7.1217	15	11.1792	4.549	-0.750	0.0310	-0.750	0.750	0.0330	0.050	38.60	1.83	35.97	38.82	42.38	1.71	35.97	38.37	40.61	2.03	2.999995	4.198256	3.161054	4.187879	3.786350	3.606668	65.245560	65.314899	101.946	99.143461	102.055	98.764469	99.8938	240.426199	247.493891	97.1443	-0.001	0.001	65245.564	-69.340	100.1083	-1.9462	100.1049	1.3404	0.3433	0.3671	0.3600	0.5692	0.3612	0.4804	0.3491	0.3716	0.000000	0.000000	0	0.000000	0.000000	OCV, Discharge CC - R_DC, OCV, Charge CC -CV - R_DC, OCV	LG35oC 00100S3C4 P1a	1
24.07.2020 17:19:31	3678448771.013	14.091	11.457	24.03	13553	SK05A30031	8	8.1417	16	12.1992	4.558	-0.750	0.0300	-0.750	0.750	0.0330	0.050	38.62	1.82	35.97	38.86	42.41	1.69	35.97	38.41	40.63	2.04	3.000000	4.198437	3.158903	4.188275	3.788428	3.606370	65.280340	65.320560	102.001	99.196310	102.063	98.773029	99.9384	240.563409	247.488972	97.2017	0.001	0.001	65280.346	-40.220	100.0628	-2.0005	100.0608	1.2878	0.3425	0.3637	0.3522	0.5649	0.3535	0.4741	0.3454	0.3706	0.000000	0.000000	0	0.000000	0.000000	OCV, Discharge CC - R_DC, OCV, Charge CC -CV - R_DC, OCV	LG35oC 00100S3C4 P1a	1
24.07.2020 21:53:00	3678465180.013	14.281	11.648	24.03	13553	SK05A30031	9	9.1617	17	13.2192	4.563	-0.750	0.0300	-0.750	0.750	0.0330	0.050	38.65	1.82	35.96	38.88	42.44	1.67	35.89	38.46	40.61	2.01	2.999999	4.198214	3.157968	4.187843	3.789289	3.605655	65.277448	65.306993	101.996	99.191916	102.042	98.752514	99.9548	240.552151	247.416209	97.2257	0.001	0.000	65277.454	-29.544	100.0462	-1.9960	100.0447	1.2922	0.3409	0.3648	0.3522	0.5601	0.3570	0.4736	0.3458	0.3695	0.000000	0.000000	0	0.000000	0.000000	OCV, Discharge CC - R_DC, OCV, Charge CC -CV - R_DC, OCV	LG35oC 00100S3C4 P1a	1
25.07.2020 02:26:48	3678481608.013	14.471	11.838	24.03	13553	SK05A30031	10	10.1814	18	14.2389	4.574	-0.750	0.0310	-0.750	0.750	0.0330	0.050	38.60	1.84	35.97	38.87	42.42	1.69	35.89	38.39	40.71	2.05	2.999990	4.198271	3.156986	4.187947	3.786782	3.606760	65.263869	65.301899	101.975	99.171282	102.034	98.744812	99.9418	240.497541	247.384976	97.2159	0.000	-0.001	65263.874	-38.030	100.0594	-1.9748	100.0575	1.3127	0.3451	0.3654	0.3562	0.5598	0.3595	0.4738	0.3460	0.3678	0.000000	0.000000	0	0.000000	0.000000	OCV, Discharge CC - R_DC, OCV, Charge CC -CV - R_DC, OCV	LG35oC 00100S3C4 P1a	1
25.07.2020 07:01:13	3678498073.013	14.661	12.028	24.03	13553	SK05A30031	11	11.2011	19	15.2586	4.546	-0.750	0.0310	-0.750	0.750	0.0330	0.050	38.67	1.83	35.97	38.85	42.46	1.69	35.91	38.52	40.71	2.01	2.999995	4.198436	3.155504	4.187891	3.787465	3.607923	65.261707	65.289415	101.971	99.167997	102.015	98.725934	99.9576	240.491695	247.319209	97.2394	-0.001	0.001	65261.711	-27.710	100.0433	-1.9714	100.0419	1.3160	0.3340	0.3643	0.3560	0.5566	0.3595	0.4732	0.3426	0.3704	0.000000	0.000000	0	0.000000	0.000000	OCV, Discharge CC - R_DC, OCV, Charge CC -CV - R_DC, OCV	LG35oC 00100S3C4 P1a	1
25.07.2020 11:33:58	3678514438.013	14.851	12.199	24.03	13553	SK05A30031	12	12.2140	20	16.2715	4.122	-0.750	0.0450	-0.750	0.750	0.0340	0.050	37.91	1.64	35.99	37.44	39.94	1.35	35.89	38.58	40.81	2.04	2.999993	4.198560	3.200645	4.188682	3.801513	3.602501	64.822485	64.881419	101.285	98.500580	101.377	98.108992	99.9092	238.975188	246.031421	97.1320	0.001	0.000	64822.491	-58.933	100.0921	-1.2851	100.0891	1.9801	0.3427	0.3647	0.3733	0.6252	0.3625	0.5049	0.3472	0.3707	0.000000	0.000000	0	0.000000	0.000000	OCV, Discharge CC - R_DC, OCV, Charge CC -CV - R_DC, OCV	LG35oC 00100S3C4 P1a	1
26.07.2020 13:12:50	3678606770.013	15.919	12.255	24.03	13553	SK05A30031	13	13.2238	21	17.2813	1.347	-0.730	0.0540	0.000				37.43	1.50	35.99	37.43	40.41	1.50					3.243429		3.243429			3.634847	64.627297		100.980	98.203983			0.0000	238.386131		0.0000	0.000	64627.302	64627.302	0.000	100.0000	-0.9802	100.0000	2.2753					0.3558	0.3838			0.000000	0.000000	0	0.000000	0.000000	OCV, Discharge CC - R_DC	LG35oC 00100S3C4 P1a	1
27.07.2020 12:50:01	3678691801.000	16.903	12.611	24.03	13589	SK05A30031	0	0.0000	22	17.2813	8.527	0.000	0.0000	0.000	0.000	0.0000	0.000	31.08	4.11	34.39	31.08	34.40	4.11	34.39	31.08	34.40	4.11	3.243362	3.243362	3.249025	3.249025	3.245200	3.245200	0.000000	0.000000	0.000	0.000000		0.000000	0.0000	0.000000	0.000000	0.0000	64627.302	64627.299	64627.302	64627.299	-0.9802	-0.9802	2.2753	2.2753									0.000000	0.000000	0	0.000000	0.000000	OCV	OCV generic long HP	8
27.07.2020 21:24:00	3678722640.005	17.260	12.704	24.03	13598	SK05A30031	0	0.0000	23	17.2813	2.246				0.750	0.1720	0.050	28.48	2.13					24.49	28.76	31.32	2.35		4.197940		4.186428	3.780864			64.433051			100.677	97.431002	0.0000		245.187626	0.0000	64627.299	-0.000	64627.299	-0.000	100.0000	-0.9802	100.0000	2.2753									0.000000	0.000000	0	0.000000	0.000000	OCV, Charge CC-CV, OCV	LG25oC charact P1a	2
27.07.2020 23:38:44	3678730724.012	17.354	12.999	24.03	13598	SK05A30031	1	0.9990	24	18.2803	7.070	-0.750	0.0590	-0.750	0.750	0.0610	0.050	28.00	2.49	25.99	29.27	33.26	1.90	25.91	29.03	31.27	2.05	2.999990	4.198430	3.287903	4.184101	3.786367	3.681201	63.937933	63.969170	99.903	97.156465	99.952	96.729555	99.9512	235.267787	243.381457	96.6663	-0.000	-0.001	63937.938	-31.238	100.0488	0.0970	100.0472	3.3177	0.3704	0.4200	0.3852	0.6463	0.3911	0.4972	0.3861	0.4725	0.000000	0.000000	0	0.000000	0.000000	OCV, Discharge CC - R_DC, OCV, Charge CC -CV - R_DC, OCV	LG25oC charact P1a	2
28.07.2020 06:42:56	3678756176.451	17.649	13.367	24.03	13598	SK05A30031	2	2.0124	25	19.2937	8.837	-0.250	0.0130	-0.250	0.250	0.0130	0.050	25.45	0.60	24.61	25.36	27.31	0.58	25.91	25.44	26.41	0.54	2.999989	4.198975	3.153998	4.188333	3.758667	3.695432	64.857132	64.756234	101.339	98.553228	101.182	97.919696	100.1558	240.165762	243.901773	98.4682	-0.001	-0.001	64857.134	-0.001	100.0000	-1.3393	100.0000	1.9277	0.3837	0.5021	0.4134	0.7238	0.4152	0.5623	0.4036	0.5380	0.000000	0.000000	0	0.000000	0.000000	OCV, Discharge CC - R_DC, OCV, Charge CC -CV - R_DC, OCV	LG25oC charact P1a	2
28.07.2020 15:33:11	3678787991.049	18.017	15.099	24.03	13598	SK05A30031	3	3.0362	26	20.3175	41.571	-0.050	0.0020	-0.050	0.050	0.0020	0.008	24.62	0.20	24.95	24.60	25.14	0.20	24.87	24.64	24.91	0.19	2.999995	4.197902	3.032628	4.192627	3.749380	3.709932	65.523973	65.870528	102.381	99.566521	102.923	99.604651	99.4739	243.450302	246.732387	98.6698	-0.001	-0.001	65523.973	-346.555	100.5415	-2.3812	100.5261	0.5261	0.3370	0.5324	0.3669	0.7201	0.3640	0.5625	0.3545	0.5846	0.000000	0.000000	0	0.000000	0.000000	OCV, Discharge CC - R_DC, OCV, Charge - pulses, OCV	LG25oC charact P1a	2
30.07.2020 09:07:26	3678937646.878	19.749	15.835	24.03	13598	SK05A30031	4	4.0605	27	21.3418	17.656	-0.200	0.7170	-0.050				25.10	0.29	24.69	25.10	26.43	0.30					2.999992		3.045189			3.741167	65.554899		102.430	99.613515			0.0000	241.311973		0.0000	-0.001	65554.903	65554.903	-0.001	100.0000	-2.4295	100.0000	0.4792	0.4064	0.5219	0.4859	0.7969	0.4212	0.5754	0.4102	0.5549	0.000000	0.000000	0	0.000000	0.000000	OCV, Discharge - HPPC, OCV	LG25oC charact P1a	2
31.07.2020 02:46:47	3679001207.345	20.485	16.124	24.03	13598	SK05A30031	5	4.0605	28	21.3418	6.934				0.750	0.0270	0.751	25.56	1.58					24.92	26.84	29.98	1.72		3.745470		3.682132	3.482256			32.778665			51.217	49.565528	0.0000		118.625012	0.0000	65554.903	32776.231	65554.903	32776.231	48.7871	-2.4295	50.2414	0.4792	0.3874	0.4400					0.3874	0.4400	0.000000	0.000000	0	0.000000	0.000000	OCV, Charge CC, OCV	LG25oC charact P1a	2
03.08.2020 08:04:00	3679279440.004	23.705	17.167	24.03	13617	SK05A30031	0	0.0000	29	21.3418	25.036	0.000	0.0000	0.000	0.000	0.0000	0.000	29.20	4.63	24.59	29.20	34.69	4.63	24.59	29.20	34.69	4.63	3.680718	3.680718	3.681314	3.681314	3.681135	3.681135	0.000000	0.000000	0.000	0.000000		0.000000	0.0000	0.000000	0.000000	0.0000	32776.231	32776.225	32776.231	32776.225	48.7871	48.7871	50.2414	50.2414									0.000000	0.000000	0	0.000000	0.000000	OCV	OCV generic long HP	8
04.08.2020 10:16:00	3679373760.005	24.797	17.223	24.03	13636	SK05A30031	0	0.0000	30	21.3418	1.351				0.750	0.2040	0.050	36.97	1.13					34.71	37.12	38.73	1.17		4.198475		4.188625	3.984652			32.807881			51.262	49.609706	0.0000		130.034812	0.0000	32776.225	-0.001	32776.225	-31.661	100.0495	48.7871	100.0481	50.2414									0.000000	0.000000	0	0.000000	0.000000	OCV, Charge CC-CV, OCV	LG35oC 00100S3C4 P1a	3
04.08.2020 11:37:03	3679378623.012	24.853	17.398	24.03	13636	SK05A30031	1	1.0133	31	22.3551	4.191	-0.750	0.0590	-0.750	0.750	0.0250	0.055	38.35	1.63	35.97	38.55	41.55	1.43	35.90	38.20	40.29	1.91	2.999990	4.197884	3.154412	4.187622	3.779715	3.683070	64.850832	64.850993	101.329	98.543654	101.330	98.062984	99.9998	239.008991	245.648544	97.2971	-0.001	0.000	64850.836	-0.163	100.0003	-1.3294	100.0002	1.5480	0.3418	0.3657	0.3518	0.5242	0.3588	0.4112	0.3418	0.3657	0.000000	0.000000	0	0.000000	0.000000	OCV, Discharge CC - R_DC, OCV, Charge - pulses, OCV	LG35oC 00100S3C4 P1a	3
04.08.2020 15:48:29	3679393709.010	25.027	17.574	24.03	13636	SK05A30031	2	2.0266	32	23.3684	4.221	-0.750	0.0230	-0.750	0.750	0.1480	0.050	38.41	1.75	35.96	38.63	42.04	1.62	35.89	38.14	40.44	1.97	3.016614	4.197971	3.159316	4.188197	3.730440	3.619150	64.851003	64.904837	101.330	98.543914	101.414	98.144403	99.9171	239.022901	245.864692	97.2173	0.000	0.000	64851.009	-53.833	100.0841	-1.3297	100.0817	1.5478			0.3546	0.5387	0.3546	0.5387			0.000000	0.000000	0	0.000000	0.000000	OCV, Discharge CC, OCV, Charge CC-CV, OCV	LG35oC 00100S3C4 P1a	3
04.08.2020 20:01:43	3679408903.017	25.203	17.751	24.03	13636	SK05A30031	3	3.0419	33	24.3837	4.259	-0.750	0.0300	-0.750	0.750	0.0330	0.050	38.43	1.77	35.97	38.61	42.08	1.57	35.89	38.21	40.45	2.01	2.999999	4.198023	3.147463	4.188166	3.783129	3.607217	64.978762	65.007392	101.529	98.738050	101.574	98.299479	99.9560	239.448413	246.203633	97.2562	0.000	0.000	64978.767	-28.630	100.0447	-1.5293	100.0435	1.3538	0.3411	0.3628	0.3530	0.5423	0.3525	0.4629	0.3446	0.3684	0.000000	0.000000	0	0.000000	0.000000	OCV, Discharge CC - R_DC, OCV, Charge CC -CV - R_DC, OCV	LG35oC 00100S3C4 P1a	3
05.08.2020 00:17:16	3679424236.013	25.381	17.931	24.03	13636	SK05A30031	4	4.0577	34	25.3995	4.312	-0.750	0.0310	-0.750	0.750	0.0330	0.050	38.48	1.80	35.96	38.64	42.40	1.71	35.89	38.21	40.36	1.90	2.999998	4.198003	3.144275	4.187773	3.781078	3.607119	65.009418	65.012215	101.577	98.784633	101.582	98.306772	99.9957	239.552207	246.191455	97.3032	0.000	0.000	65009.423	-2.797	100.0044	-1.5772	100.0042	1.3073	0.3475	0.3634	0.3586	0.5377	0.3608	0.4636	0.3473	0.3677	0.000000	0.000000	0	0.000000	0.000000	OCV, Discharge CC - R_DC, OCV, Charge CC -CV - R_DC, OCV	LG35oC 00100S3C4 P1a	3
05.08.2020 04:35:59	3679439759.013	25.560	18.110	24.03	13636	SK05A30031	5	5.0731	35	26.4149	4.308	-0.750	0.0310	-0.750	0.750	0.0330	0.050	38.46	1.77	35.99	38.61	42.02	1.64	35.89	38.27	40.57	2.03	2.999988	4.198019	3.145036	4.188290	3.782142	3.604571	64.987518	65.008558	101.543	98.751355	101.576	98.301242	99.9676	239.463440	246.178058	97.2725	0.000	0.000	64987.523	-21.041	100.0329	-1.5430	100.0319	1.3405	0.3479	0.3597	0.3531	0.5381	0.3560	0.4622	0.3390	0.3657	0.000000	0.000000	0	0.000000	0.000000	OCV, Discharge CC - R_DC, OCV, Charge CC -CV - R_DC, OCV	LG35oC 00100S3C4 P1a	3
05.08.2020 08:54:29	3679455269.013	25.740	18.277	24.03	13636	SK05A30031	6	6.0884	36	27.4302	4.009	-0.750	0.0310	-0.750	0.750	0.0480	0.050	37.75	1.92	35.96	38.60	42.00	1.56	35.89	36.32	38.99	1.30	2.999997	4.197784	3.145172	4.188694	3.778014	3.605498	64.979267	64.940871	101.530	98.738817	101.470	98.198891	100.0591	239.440445	245.995352	97.3354	0.000	0.000	64979.272	0.000	100.0000	-1.5301	100.0000	1.3530	0.3542	0.3755	0.3553	0.5396	0.3586	0.4618	0.3647	0.3964	0.000000	0.000000	0	0.000000	0.000000	OCV, Discharge CC - R_DC, OCV, Charge CC -CV - R_DC, OCV	LG35oC 00100S3C4 P1a	3
05.08.2020 14:36:24	3679475784.013	25.977	18.443	24.03	13636	SK05A30031	7	7.1015	37	28.4433	3.978	-0.750	0.0310	-0.750	0.750	0.0330	0.050	37.82	1.48	35.97	37.89	41.05	1.42	35.89	37.57	39.34	1.53	2.999996	4.197922	3.149841	4.188374	3.781899	3.604694	64.836585	64.870499	101.307	98.522005	101.360	98.092480	99.9477	238.883437	245.695065	97.2276	0.000	-0.000	64836.590	-33.914	100.0530	-1.3072	100.0515	1.5697	0.3390	0.3660	0.3576	0.5529	0.3331	0.4724	0.3498	0.3731	0.000000	0.000000	0	0.000000	0.000000	OCV, Discharge CC - R_DC, OCV, Charge CC -CV - R_DC, OCV	LG35oC 00100S3C4 P1a	3
05.08.2020 18:35:03	3679490103.013	26.143	18.609	24.03	13636	SK05A30031	8	8.1148	38	29.4566	3.970	-0.750	0.0310	-0.750	0.750	0.0330	0.050	37.72	1.45	35.94	37.81	40.91	1.39	35.89	37.45	39.17	1.49	2.999996	4.197816	3.149894	4.188430	3.781112	3.605262	64.852543	64.862111	101.332	98.546254	101.347	98.079796	99.9852	238.932099	245.658188	97.2620	-0.000	0.001	64852.548	-9.568	100.0149	-1.3321	100.0145	1.5454	0.3407	0.3684	0.3540	0.5557	0.3627	0.4726	0.3461	0.3704	0.000000	0.000000	0	0.000000	0.000000	OCV, Discharge CC - R_DC, OCV, Charge CC -CV - R_DC, OCV	LG35oC 00100S3C4 P1a	3
05.08.2020 22:33:16	3679504396.013	26.309	18.782	24.03	13636	SK05A30031	9	9.1279	39	30.4697	4.161	-0.750	0.0310	-0.750	0.750	0.0330	0.050	37.86	1.45	35.95	37.95	40.93	1.37	35.95	37.66	39.53	1.61	2.999992	4.197880	3.153465	4.188156	3.782611	3.604639	64.840219	64.859660	101.313	98.527527	101.343	98.076090	99.9700	238.896211	245.652900	97.2495	0.001	0.000	64840.225	-19.441	100.0304	-1.3129	100.0295	1.5641	0.3279	0.3633	0.3527	0.5510	0.3529	0.4678	0.3384	0.3698	0.000000	0.000000	0	0.000000	0.000000	OCV, Discharge CC - R_DC, OCV, Charge CC -CV - R_DC, OCV	LG35oC 00100S3C4 P1a	3
06.08.2020 02:42:56	3679519376.013	26.482	18.955	24.03	13636	SK05A30031	10	10.1411	40	31.4829	4.156	-0.750	0.0310	-0.750	0.750	0.0330	0.050	37.91	1.47	35.99	38.06	40.93	1.30	35.91	37.72	39.78	1.73	2.999988	4.198100	3.152666	4.188535	3.785006	3.607548	64.841411	64.863169	101.315	98.529339	101.349	98.081396	99.9665	238.915050	245.663026	97.2532	0.000	-0.000	64841.416	-21.759	100.0340	-1.3147	100.0330	1.5623	0.3351	0.3647	0.3566	0.5554	0.3589	0.4727	0.3440	0.3731	0.000000	0.000000	0	0.000000	0.000000	OCV, Discharge CC - R_DC, OCV, Charge CC -CV - R_DC, OCV	LG35oC 00100S3C4 P1a	3
06.08.2020 06:52:17	3679534337.013	26.655	19.128	24.03	13636	SK05A30031	11	11.1541	41	32.4959	4.139	-0.750	0.0300	-0.750	0.750	0.0330	0.050	37.85	1.46	35.95	38.06	40.87	1.25	35.89	37.62	39.60	1.64	3.000000	4.198151	3.151948	4.188368	3.785099	3.608435	64.836259	64.842494	101.307	98.521510	101.316	98.050132	99.9904	238.901434	245.582957	97.2793	-0.000	0.000	64836.264	-6.235	100.0097	-1.3067	100.0095	1.5701	0.3368	0.3662	0.3512	0.5517	0.3533	0.4695	0.3407	0.3709	0.000000	0.000000	0	0.000000	0.000000	OCV, Discharge CC - R_DC, OCV, Charge CC -CV - R_DC, OCV	LG35oC 00100S3C4 P1a	3
06.08.2020 11:00:38	3679549238.013	26.828	19.298	24.03	13636	SK05A30031	12	12.1669	42	33.5087	4.083	-0.750	0.0310	-0.750	0.750	0.0330	0.050	37.87	1.49	35.97	37.93	40.94	1.31	35.89	37.67	39.64	1.68	2.999994	4.197904	3.149094	4.188000	3.783477	3.605165	64.817757	64.824792	101.278	98.493396	101.289	98.023365	99.9891	238.812414	245.491652	97.2792	0.000	0.000	64817.762	-7.035	100.0110	-1.2778	100.0107	1.5982	0.3405	0.3659	0.3508	0.5509	0.3529	0.4702	0.3471	0.3719	0.000000	0.000000	0	0.000000	0.000000	OCV, Discharge CC - R_DC, OCV, Charge CC -CV - R_DC, OCV	LG35oC 00100S3C4 P1a	3
06.08.2020 15:05:36	3679563936.013	26.998	19.469	24.03	13636	SK05A30031	13	13.1795	43	34.5213	4.101	-0.750	0.0310	-0.750	0.750	0.0330	0.050	37.90	1.52	35.97	37.96	41.11	1.38	35.89	37.69	39.80	1.65	2.999993	4.197836	3.147485	4.187846	3.780603	3.606107	64.803227	64.816848	101.255	98.471317	101.276	98.011352	99.9790	238.746973	245.452283	97.2682	0.000	0.000	64803.233	-13.620	100.0213	-1.2551	100.0207	1.6203	0.3472	0.3661	0.3620	0.5418	0.3610	0.4662	0.3482	0.3699	0.000000	0.000000	0	0.000000	0.000000	OCV, Discharge CC - R_DC, OCV, Charge CC -CV - R_DC, OCV	LG35oC 00100S3C4 P1a	3
06.08.2020 19:11:41	3679578701.013	27.169	19.640	24.03	13636	SK05A30031	14	14.1918	44	35.5336	4.106	-0.750	0.0310	-0.750	0.750	0.0340	0.050	37.90	1.51	35.98	37.99	41.19	1.44	35.90	37.62	39.34	1.53	2.999985	4.197972	3.147550	4.187966	3.781195	3.604586	64.793223	64.805721	101.239	98.456115	101.259	97.994527	99.9807	238.706408	245.415541	97.2662	0.000	0.000	64793.228	-12.498	100.0195	-1.2394	100.0190	1.6355	0.3351	0.3632	0.3552	0.5487	0.3533	0.4681	0.3335	0.3679	0.000000	0.000000	0	0.000000	0.000000	OCV, Discharge CC - R_DC, OCV, Charge CC -CV - R_DC, OCV	LG35oC 00100S3C4 P1a	3
06.08.2020 23:18:03	3679593483.013	27.340	19.810	24.03	13636	SK05A30031	15	15.2038	45	36.5456	4.078	-0.750	0.0310	-0.750	0.750	0.0330	0.050	37.79	1.43	35.93	37.90	40.75	1.29	35.96	37.56	39.57	1.69	2.999992	4.197962	3.150561	4.188611	3.781929	3.605380	64.766079	64.785387	101.197	98.414869	101.227	97.963779	99.9702	238.621502	245.352152	97.2567	0.000	0.000	64766.084	-19.308	100.0302	-1.1970	100.0293	1.6767	0.3471	0.3712	0.3519	0.5494	0.3540	0.4672	0.3477	0.3746	0.000000	0.000000	0	0.000000	0.000000	OCV, Discharge CC - R_DC, OCV, Charge CC -CV - R_DC, OCV	LG35oC 00100S3C4 P1a	3
07.08.2020 03:22:45	3679608165.013	27.510	19.980	24.03	13636	SK05A30031	16	16.2157	46	37.5575	4.094	-0.750	0.0320	-0.750	0.750	0.0330	0.050	37.87	1.48	35.97	37.99	40.72	1.20	35.89	37.59	39.60	1.75	3.000000	4.198043	3.150048	4.188874	3.783589	3.605154	64.758107	64.763829	101.185	98.402755	101.193	97.931181	99.9912	238.605879	245.265060	97.2849	0.000	0.000	64758.112	-5.722	100.0089	-1.1846	100.0087	1.6888	0.3346	0.3606	0.3536	0.5485	0.3578	0.4689	0.3400	0.3659	0.000000	0.000000	0	0.000000	0.000000	OCV, Discharge CC - R_DC, OCV, Charge CC -CV - R_DC, OCV	LG35oC 00100S3C4 P1a	3
07.08.2020 07:28:24	3679622904.013	27.680	20.150	24.03	13636	SK05A30031	17	17.2273	47	38.5691	4.080	-0.750	0.0310	-0.750	0.750	0.0330	0.050	37.91	1.48	35.97	38.00	40.90	1.28	35.89	37.69	39.68	1.67	2.999992	4.197809	3.147894	4.188014	3.782509	3.605120	64.746470	64.747794	101.166	98.385072	101.168	97.906934	99.9980	238.550492	245.185561	97.2939	0.000	0.000	64746.475	-1.324	100.0021	-1.1664	100.0020	1.7065	0.3468	0.3663	0.3613	0.5471	0.3598	0.4665	0.3471	0.3707	0.000000	0.000000	0	0.000000	0.000000	OCV, Discharge CC - R_DC, OCV, Charge CC -CV - R_DC, OCV	LG35oC 00100S3C4 P1a	3
07.08.2020 11:33:13	3679637593.013	27.850	20.319	24.03	13636	SK05A30031	18	18.2388	48	39.5806	4.058	-0.750	0.0310	-0.750	0.750	0.0330	0.050	37.92	1.51	35.97	37.98	41.09	1.37	35.89	37.69	39.68	1.63	2.999998	4.197873	3.144691	4.188014	3.779148	3.604900	64.737577	64.737966	101.152	98.371559	101.153	97.892073	99.9994	238.505133	245.130095	97.2974	0.000	0.000	64737.582	-0.389	100.0006	-1.1525	100.0006	1.7200	0.3460	0.3640	0.3598	0.5413	0.3635	0.4668	0.3443	0.3684	0.000000	0.000000	0	0.000000	0.000000	OCV, Discharge CC - R_DC, OCV, Charge CC -CV - R_DC, OCV	LG35oC 00100S3C4 P1a	3
07.08.2020 15:36:41	3679652201.013	28.019	20.490	24.03	13636	SK05A30031	19	19.2499	49	40.5917	4.087	-0.750	0.0310	-0.750	0.750	0.0330	0.050	37.89	1.48	35.97	37.91	41.01	1.39	35.89	37.68	39.50	1.57	2.999998	4.197968	3.145684	4.187738	3.781054	3.604192	64.706539	64.721196	101.104	98.324395	101.127	97.866714	99.9774	238.379797	245.072362	97.2691	0.000	0.000	64706.544	-14.657	100.0229	-1.1040	100.0223	1.7671	0.3405	0.3655	0.3608	0.5390	0.3483	0.4648	0.3433	0.3708	0.000000	0.000000	0	0.000000	0.000000	OCV, Discharge CC - R_DC, OCV, Charge CC -CV - R_DC, OCV	LG35oC 00100S3C4 P1a	3
07.08.2020 19:41:54	3679666914.013	28.190	20.658	24.03	13636	SK05A30031	20	20.2609	50	41.6027	4.031	-0.750	0.0310	-0.750	0.750	0.0320	0.050	37.91	1.49	35.99	37.97	41.11	1.42	35.91	37.65	39.37	1.57	2.999995	4.197946	3.144089	4.188026	3.779812	3.605296	64.704164	64.716275	101.100	98.320786	101.119	97.859273	99.9813	238.373296	245.050323	97.2752	0.000	-0.001	64704.170	-12.110	100.0189	-1.1003	100.0184	1.7707	0.3463	0.3667	0.3551	0.5416	0.3567	0.4668	0.3364	0.3681	0.000000	0.000000	0	0.000000	0.000000	OCV, Discharge CC - R_DC, OCV, Charge CC -CV - R_DC, OCV	LG35oC 00100S3C4 P1a	3
07.08.2020 23:43:44	3679681424.013	28.357	20.828	24.03	13636	SK05A30031	21	21.2717	51	42.6135	4.099	-0.750	0.0310	-0.750	0.750	0.0330	0.050	37.88	1.49	35.97	38.01	41.13	1.42	35.97	37.59	39.44	1.59	2.999998	4.198094	3.144622	4.188049	3.779761	3.604506	64.691193	64.706472	101.080	98.301076	101.104	97.844450	99.9764	238.332335	245.018736	97.2711	-0.001	0.000	64691.197	-15.280	100.0239	-1.0800	100.0232	1.7904	0.3277	0.3640	0.3526	0.5399	0.3550	0.4630	0.3375	0.3718	0.000000	0.000000	0	0.000000	0.000000	OCV, Discharge CC - R_DC, OCV, Charge CC -CV - R_DC, OCV	LG35oC 00100S3C4 P1a	3
08.08.2020 03:49:40	3679696180.013	28.528	20.997	24.03	13636	SK05A30031	22	22.2823	52	43.6241	4.059	-0.750	0.0310	-0.750	0.750	0.0330	0.050	37.84	1.47	35.97	37.90	40.87	1.34	35.89	37.59	39.55	1.65	2.999988	4.197954	3.145543	4.188468	3.780136	3.605598	64.676147	64.683706	101.056	98.278213	101.068	97.810025	99.9883	238.275753	244.935026	97.2812	0.000	-0.001	64676.153	-7.558	100.0118	-1.0565	100.0115	1.8132	0.3315	0.3621	0.3555	0.5408	0.3487	0.4642	0.3411	0.3653	0.000000	0.000000	0	0.000000	0.000000	OCV, Discharge CC - R_DC, OCV, Charge CC -CV - R_DC, OCV	LG35oC 00100S3C4 P1a	3
08.08.2020 07:53:14	3679710794.013	28.697	21.169	24.03	13636	SK05A30031	23	23.2926	53	44.6344	4.106	-0.750	0.0310	-0.750	0.750	0.0330	0.050	37.84	1.49	35.95	37.99	40.97	1.35	35.89	37.56	39.49	1.68	2.999982	4.198012	3.145121	4.188282	3.781173	3.606313	64.663010	64.675523	101.036	98.258251	101.056	97.797651	99.9807	238.231638	244.905915	97.2748	-0.001	0.000	64663.014	-12.514	100.0196	-1.0360	100.0190	1.8332	0.3256	0.3620	0.3577	0.5374	0.3618	0.4628	0.3277	0.3669	0.000000	0.000000	0	0.000000	0.000000	OCV, Discharge CC - R_DC, OCV, Charge CC -CV - R_DC, OCV	LG35oC 00100S3C4 P1a	3
08.08.2020 11:59:34	3679725574.013	28.868	21.339	24.03	13636	SK05A30031	24	24.3028	54	45.6446	4.081	-0.750	0.0310	-0.750	0.750	0.0330	0.050	37.90	1.50	35.97	37.99	40.95	1.31	35.89	37.66	39.58	1.72	2.999995	4.198040	3.144659	4.188082	3.781719	3.606493	64.648994	64.649402	101.014	98.236953	101.015	97.758153	99.9994	238.176671	244.794545	97.2966	0.000	0.000	64648.999	-0.408	100.0006	-1.0141	100.0006	1.8544	0.3417	0.3647	0.3534	0.5383	0.3516	0.4628	0.3439	0.3676	0.000000	0.000000	0	0.000000	0.000000	OCV, Discharge CC - R_DC, OCV, Charge CC -CV - R_DC, OCV	LG35oC 00100S3C4 P1a	3
08.08.2020 16:04:27	3679740267.013	29.039	21.510	24.03	13636	SK05A30031	25	25.3126	55	46.6544	4.103	-0.750	0.0310	-0.750	0.750	0.0330	0.050	37.89	1.51	35.97	38.00	41.03	1.34	35.91	37.63	39.48	1.70	2.999995	4.197913	3.144808	4.188466	3.781143	3.604416	64.629064	64.636537	100.983	98.206668	100.995	97.738699	99.9884	238.098024	244.750312	97.2820	0.000	-0.001	64629.070	-7.472	100.0117	-0.9829	100.0113	1.8847	0.3305	0.3614	0.3608	0.5377	0.3627	0.4643	0.3280	0.3668	0.000000	0.000000	0	0.000000	0.000000	OCV, Discharge CC - R_DC, OCV, Charge CC -CV - R_DC, OCV	LG35oC 00100S3C4 P1a	3
08.08.2020 20:10:38	3679755038.013	29.209	21.680	24.03	13636	SK05A30031	26	26.3222	56	47.6640	4.084	-0.750	0.0310	-0.750	0.750	0.0320	0.050	37.89	1.53	35.97	37.98	41.01	1.36	35.94	37.62	39.60	1.72	2.999991	4.197942	3.143752	4.188074	3.781119	3.605542	64.613740	64.622997	100.959	98.183383	100.973	97.718225	99.9857	238.038211	244.689387	97.2818	-0.001	0.000	64613.744	-9.258	100.0145	-0.9590	100.0141	1.9080	0.3460	0.3648	0.3552	0.5403	0.3555	0.4626	0.3424	0.3683	0.000000	0.000000	0	0.000000	0.000000	OCV, Discharge CC - R_DC, OCV, Charge CC -CV - R_DC, OCV	LG35oC 00100S3C4 P1a	3
09.08.2020 00:15:40	3679769740.013	29.380	21.849	24.03	13636	SK05A30031	27	27.3316	57	48.6734	4.063	-0.750	0.0310	-0.750	0.750	0.0330	0.050	37.92	1.53	35.97	37.96	41.12	1.38	35.94	37.65	39.62	1.69	2.999989	4.197819	3.142165	4.188144	3.779482	3.603447	64.605135	64.613080	100.946	98.170307	100.958	97.703229	99.9877	237.999621	244.643557	97.2842	0.000	0.000	64605.140	-7.945	100.0124	-0.9455	100.0121	1.9210	0.3370	0.3639	0.3531	0.5314	0.3530	0.4580	0.3430	0.3690	0.000000	0.000000	0	0.000000	0.000000	OCV, Discharge CC - R_DC, OCV, Charge CC -CV - R_DC, OCV	LG35oC 00100S3C4 P1a	3
09.08.2020 04:19:27	3679784367.013	29.549	22.019	24.03	13636	SK05A30031	28	28.3407	58	49.6825	4.076	-0.750	0.0310	-0.750	0.750	0.0330	0.050	37.89	1.53	35.95	37.97	40.97	1.37	35.89	37.64	39.60	1.68	2.999990	4.198082	3.143012	4.188069	3.779589	3.605655	64.580960	64.580964	100.908	98.133572	100.908	97.654666	100.0000	237.909239	244.523451	97.2951	0.000	0.000	64580.965	-0.004	100.0000	-0.9078	100.0000	1.9577	0.3353	0.3639	0.3486	0.5339	0.3516	0.4622	0.3414	0.3686	0.000000	0.000000	0	0.000000	0.000000	OCV, Discharge CC - R_DC, OCV, Charge CC -CV - R_DC, OCV	LG35oC 00100S3C4 P1a	3
09.08.2020 08:24:02	3679799042.013	29.719	22.187	24.03	13636	SK05A30031	29	29.3496	59	50.6914	4.028	-0.750	0.0310	-0.750	0.750	0.0330	0.050	37.91	1.55	35.96	38.01	41.11	1.36	35.97	37.59	39.62	1.68	2.999995	4.197953	3.141066	4.187710	3.777594	3.603795	64.566858	64.573039	100.886	98.112144	100.895	97.642682	99.9904	237.854521	244.486517	97.2874	0.000	-0.000	64566.863	-6.181	100.0097	-0.8857	100.0094	1.9791	0.3366	0.3644	0.3592	0.5359	0.3588	0.4626	0.3363	0.3682	0.000000	0.000000	0	0.000000	0.000000	OCV, Discharge CC - R_DC, OCV, Charge CC -CV - R_DC, OCV	LG35oC 00100S3C4 P1a	3
09.08.2020 12:25:44	3679813544.013	29.887	22.355	24.03	13636	SK05A30031	30	30.3580	60	51.6998	4.034	-0.750	0.0310	-0.750	0.750	0.0330	0.050	37.83	1.51	35.97	37.92	41.03	1.39	35.91	37.53	39.38	1.62	3.000000	4.197880	3.142952	4.187998	3.780901	3.603448	64.542068	64.547735	100.847	98.074474	100.856	97.604419	99.9912	237.758807	244.399937	97.2827	-0.000	-0.001	64542.074	-5.666	100.0089	-0.8470	100.0086	2.0168	0.3384	0.3621	0.3553	0.5362	0.3512	0.4602	0.3447	0.3673	0.000000	0.000000	0	0.000000	0.000000	OCV, Discharge CC - R_DC, OCV, Charge CC -CV - R_DC, OCV	LG35oC 00100S3C4 P1a	3
09.08.2020 16:27:48	3679828068.013	30.055	22.524	24.03	13636	SK05A30031	31	31.3664	61	52.7082	4.064	-0.750	0.0310	-0.750	0.750	0.0330	0.050	37.92	1.56	35.97	38.01	41.11	1.39	35.89	37.64	39.72	1.72	2.999990	4.197961	3.141635	4.187888	3.779130	3.605415	64.532454	64.541207	100.832	98.059865	100.846	97.594548	99.9864	237.727230	244.369129	97.2820	-0.001	0.000	64532.458	-8.754	100.0137	-0.8320	100.0133	2.0314	0.3377	0.3641	0.3545	0.5320	0.3610	0.4589	0.3451	0.3694	0.000000	0.000000	0	0.000000	0.000000	OCV, Discharge CC - R_DC, OCV, Charge CC -CV - R_DC, OCV	LG35oC 00100S3C4 P1a	3
09.08.2020 20:31:37	3679842697.013	30.224	22.693	24.03	13636	SK05A30031	32	32.3744	62	53.7162	4.059	-0.750	0.0310	-0.750	0.750	0.0330	0.050	37.91	1.54	35.97	38.02	41.14	1.39	35.89	37.66	39.66	1.70	2.999999	4.197956	3.141521	4.188039	3.779284	3.602459	64.518069	64.528305	100.809	98.038007	100.825	97.575039	99.9841	237.670793	244.318579	97.2791	0.000	0.000	64518.074	-10.236	100.0160	-0.8095	100.0155	2.0532	0.3442	0.3667	0.3481	0.5300	0.3524	0.4588	0.3478	0.3688	0.000000	0.000000	0	0.000000	0.000000	OCV, Discharge CC - R_DC, OCV, Charge CC -CV - R_DC, OCV	LG35oC 00100S3C4 P1a	3
10.08.2020 00:35:09	3679857309.013	30.393	22.864	24.03	13636	SK05A30031	33	33.3824	63	54.7242	4.107	-0.750	0.0310	-0.750	0.750	0.0320	0.050	37.90	1.54	35.97	38.05	41.17	1.39	35.89	37.61	39.70	1.70	2.999996	4.198108	3.141682	4.188092	3.778117	3.605133	64.507219	64.510561	100.793	98.021520	100.798	97.548207	99.9948	237.632629	244.253281	97.2894	0.000	0.000	64507.224	-3.342	100.0052	-0.7925	100.0051	2.0697	0.3333	0.3624	0.3532	0.5331	0.3572	0.4596	0.3393	0.3675	0.000000	0.000000	0	0.000000	0.000000	OCV, Discharge CC - R_DC, OCV, Charge CC -CV - R_DC, OCV	LG35oC 00100S3C4 P1a	3
10.08.2020 04:41:35	3679872095.013	30.564	23.032	24.03	13636	SK05A30031	34	34.3901	64	55.7319	4.018	-0.750	0.0300	-0.750	0.750	0.0330	0.050	37.89	1.53	35.97	38.02	41.21	1.45	35.88	37.62	39.54	1.64	2.999996	4.197883	3.139131	4.187896	3.777569	3.602425	64.494771	64.493389	100.773	98.002604	100.771	97.522241	100.0021	237.573794	244.175115	97.2965	0.000	-0.000	64494.776	-0.000	100.0000	-0.7731	100.0000	2.0886	0.3018	0.3602	0.3587	0.5304	0.3655	0.4581	0.3222	0.3649	0.000000	0.000000	0	0.000000	0.000000	OCV, Discharge CC - R_DC, OCV, Charge CC -CV - R_DC, OCV	LG35oC 00100S3C4 P1a	3
10.08.2020 08:42:39	3679886559.013	30.732	23.199	24.03	13636	SK05A30031	35	35.3975	65	56.7393	4.014	-0.750	0.0310	-0.750	0.750	0.0330	0.050	37.87	1.52	35.97	37.99	41.11	1.46	35.98	37.61	39.54	1.61	2.999993	4.197822	3.140006	4.188182	3.778573	3.605152	64.476048	64.485715	100.744	97.974154	100.759	97.510637	99.9850	237.507940	244.152273	97.2786	-0.000	-0.001	64476.054	-9.666	100.0151	-0.7438	100.0147	2.1170	0.3374	0.3608	0.3541	0.5321	0.3505	0.4582	0.3366	0.3662	0.000000	0.000000	0	0.000000	0.000000	OCV, Discharge CC - R_DC, OCV, Charge CC -CV - R_DC, OCV	LG35oC 00100S3C4 P1a	3
10.08.2020 12:43:29	3679901009.013	30.899	23.369	24.03	13636	SK05A30031	36	36.4047	66	57.7465	4.086	-0.750	0.0310	-0.750	0.750	0.0330	0.050	37.84	1.49	35.95	37.97	40.93	1.39	35.89	37.62	39.64	1.72	2.999994	4.197870	3.143143	4.188211	3.780934	3.604186	64.458422	64.459016	100.716	97.947370	100.717	97.470265	99.9991	237.452815	244.065942	97.2904	-0.001	0.000	64458.426	-0.596	100.0009	-0.7163	100.0009	2.1438	0.3399	0.3647	0.3488	0.5288	0.3522	0.4573	0.3463	0.3696	0.000000	0.000000	0	0.000000	0.000000	OCV, Discharge CC - R_DC, OCV, Charge CC -CV - R_DC, OCV	LG35oC 00100S3C4 P1a	3
10.08.2020 16:48:39	3679915719.013	31.069	23.539	24.03	13636	SK05A30031	37	37.4114	67	58.7532	4.072	-0.750	0.0310	-0.750	0.750	0.0330	0.050	37.87	1.50	35.97	37.95	40.71	1.24	35.89	37.64	39.73	1.82	2.999995	4.198018	3.142922	4.188627	3.781489	3.606090	64.431194	64.450396	100.674	97.905996	100.704	97.457230	99.9702	237.357928	244.032798	97.2648	0.000	0.000	64431.199	-19.202	100.0300	-0.6737	100.0292	2.1851	0.3403	0.3636	0.3590	0.5344	0.3572	0.4590	0.3355	0.3668	0.000000	0.000000	0	0.000000	0.000000	OCV, Discharge CC - R_DC, OCV, Charge CC -CV - R_DC, OCV	LG35oC 00100S3C4 P1a	3
10.08.2020 20:52:57	3679930377.013	31.239	23.709	24.03	13636	SK05A30031	38	38.4183	68	59.7601	4.090	-0.750	0.0310	-0.750	0.750	0.0330	0.050	37.95	1.57	35.99	38.03	41.04	1.35	35.89	37.74	39.84	1.78	2.999998	4.197953	3.139657	4.187878	3.780136	3.604620	64.438929	64.426748	100.686	97.917750	100.667	97.421471	100.0189	237.377165	243.921133	97.3172	0.000	0.000	64438.934	0.000	100.0000	-0.6858	100.0000	2.1733	0.3399	0.3628	0.3516	0.5298	0.3558	0.4575	0.3434	0.3680	0.000000	0.000000	0	0.000000	0.000000	OCV, Discharge CC - R_DC, OCV, Charge CC -CV - R_DC, OCV	LG35oC 00100S3C4 P1a	3
11.08.2020 00:58:21	3679945101.013	31.409	23.880	24.03	13636	SK05A30031	39	39.4248	69	60.7666	4.097	-0.750	0.0310	-0.750	0.750	0.0320	0.050	37.93	1.55	35.97	38.06	41.32	1.48	35.89	37.64	39.56	1.60	2.999999	4.197730	3.138325	4.187822	3.777864	3.604566	64.414408	64.422323	100.648	97.880489	100.660	97.414780	99.9877	237.262765	243.898093	97.2795	0.000	0.000	64414.413	-7.915	100.0124	-0.6475	100.0120	2.2106	0.3323	0.3659	0.3548	0.5269	0.3496	0.4579	0.3317	0.3672	0.000000	0.000000	0	0.000000	0.000000	OCV, Discharge CC - R_DC, OCV, Charge CC -CV - R_DC, OCV	LG35oC 00100S3C4 P1a	3
