Repository: ife-bat/MachineLearning

# In this thesis, ML models were made for two different datasets. The code for the MIT data models can be found in SeversonReproduced.ipynb and NewModelMIT.ipynb. For the IFE data, it can be found in IFE_ML.ipynb.

File: data/IFE/interim/Cell_ID_SK05A30036/Cell_ID_SK05A30036_Lot_481.txt (part 1 of 17)
Date and Time	Time stamp	Total time (days)	Total test time (days)	Position	Tasks	CellUnit	Cycle - actual	Cycle - normalized	Cycle - total	Cycle - total - normalized	Cycle length (h)	Current_dch (C)	Current_dch std dev (C)	Current_dch_end (C)	Current_cha (C)	Current_cha std dev (C)	Current_cha_end (C)	Temp avg (°C)	Temp std dev (°C)	Temp dch start (°C)	Temp dch avg (°C)	Temp dch max (°C)	Temp dch std dev (°C)	Temp cha start (°C)	Temp cha avg (°C)	Temp cha max (°C)	Temp cha std dev (°C)	Voltage EoD (V)	Voltage EoC (V)	Voltage EoD ocv (V)	Voltage EoC ocv (V)	Voltage charge avg (V)	Voltage discharge avg (V)	Ah_dch (Ah)	Ah_cha (Ah)	Ah_dch (nominal) (%)	Ah_dch (C20 first) (%)	Ah_cha (nominal) (%)	Ah_cha (C20 first) (%)	CE (%)	Wh_dch (Wh)	Wh_cha (Wh)	Efficiency (%)	Ah_balance start (mAh)	Ah_balance end (mAh)	Ah_balance max (mAh)	Ah_balance min (mAh)	SoC - max (nom) (%)	SoC - min (nom) (%)	SoC - max (C20 last) (%)	SoC - min (C20 last) (%)	R_DC 0ms EoC (mOhm)	R_DC 50ms EoC (mOhm)	R_DC 0ms EoD (mOhm)	R_DC 50ms EoD (mOhm)	R_DC 0ms SoC50 dch (mOhm)	R_DC 50ms Soc50 dch (mOhm)	R_DC 0ms SoC50 cha (mOhm)	R_DC 50ms Soc50 cha (mOhm)	Shunt voltage dch (µV)	Shunt voltage cha (µV)	CE Shunt 	Ah_cha slippage (Ah)	Ah_dch slippage (Ah)	Cycle type	TestRegime	TestRegime version
10.07.2020 15:19:00	3677231940.002	0.000	0.091	21.19	13423	SK05A30036	0	0.0000	0	0.0000	2.195	0.000	0.0000	0.000	0.000	0.0000	0.000	24.62	0.11	24.44	24.62	24.97	0.11	24.44	24.62	24.97	0.11	3.599121	3.599121	3.598738	3.598738	3.598827	3.598827	0.000000	0.000000	0.000	0.000000		0.000000	0.0000	0.000000	0.000000	0.0000	26120.126	26120.121	26120.126	26120.121	59.1873	59.1873	60.3080	60.3080									0.000000	0.000000	0	0.000000	0.000000	OCV	OCV generic long HP	8
10.07.2020 17:32:00	3677239920.005	0.092	0.169	21.19	13438	SK05A30036	0	0.0000	1	0.0000	1.854				0.750	0.2100	0.050	27.71	1.37					24.99	28.12	29.42	1.37		4.200988		4.186779	3.939741			48.719134			76.124	74.033309	0.0000		189.740339	0.0000	26120.121	-0.001	26120.121	-22599.018	135.3110	59.1873	134.3413	60.3080									0.000000	0.000000	0	0.000000	0.000000	OCV, Charge CC-CV, OCV	LG25oC charact P1a	2
10.07.2020 19:23:16	3677246596.012	0.170	0.454	21.19	13438	SK05A30036	1	0.9790	2	0.9790	6.838	-0.750	0.0590	-0.750	0.750	0.0620	0.050	27.19	1.87	26.01	28.31	31.06	1.24	25.93	28.37	29.95	1.31	2.999999	4.200992	3.369757	4.182635	3.804274	3.686729	62.653109	62.757355	97.895	95.581750	98.058	95.365707	99.8339	230.836173	239.817871	96.2548	-0.001	-0.007	62653.113	-104.249	100.1629	2.1045	100.1584	4.7927	0.3890	0.4541	0.4239	0.7901	0.4235	0.5710	0.4037	0.5277	0.000000	0.000000	0	0.000000	0.000000	OCV, Discharge CC - R_DC, OCV, Charge CC -CV - R_DC, OCV	LG25oC charact P1a	2
11.07.2020 02:13:33	3677271213.037	0.455	0.820	21.19	13438	SK05A30036	2	1.9848	3	1.9848	8.799	-0.250	0.0130	-0.250	0.240	0.0220	0.050	25.50	0.49	24.97	25.39	27.12	0.49	25.91	25.54	26.31	0.39	2.999987	4.200967	3.193246	4.190440	3.770361	3.694318	64.375518	64.470389	100.587	98.209407	100.735	97.968824	99.8528	238.591953	243.414488	98.0188	-0.007	-0.001	64375.513	-94.879	100.1482	-0.5867	100.1442	2.1753	0.3993	0.5301	0.4773	0.8556	0.4550	0.6452	0.4110	0.5850	0.000000	0.000000	0	0.000000	0.000000	OCV, Discharge CC - R_DC, OCV, Charge CC -CV - R_DC, OCV	LG25oC charact P1a	2
11.07.2020 11:01:28	3677302888.043	0.821	2.552	21.19	13438	SK05A30036	3	3.0090	4	3.0090	41.559	-0.050	0.0020	-0.050	0.050	0.0020	0.050	24.94	0.16	25.13	24.93	25.44	0.17	25.24	24.95	25.26	0.15	2.999999	4.199536	3.036747	4.193054	3.753618	3.713711	65.549238	65.807046	102.421	100.000000	102.824	100.000000	99.6082	243.759507	246.750845	98.7877	-0.001	0.000	65549.237	-257.810	100.4028	-2.4207	100.3918	0.3918	0.3838	0.5378	0.4827	0.8981	0.4315	0.6723	0.3477	0.6010	0.000000	0.000000	0	0.000000	0.000000	OCV, Discharge CC - R_DC, OCV, Charge - pulses, OCV	LG25oC charact P1a	2
13.07.2020 04:35:00	3677452500.057	2.553	3.289	21.19	13438	SK05A30036	4	4.0324	5	4.0324	17.695	-0.200	0.7160	-0.050				25.22	0.26	25.01	25.23	26.03	0.26					2.999994		3.049088			3.742760	65.495820		102.337	99.918507			0.0000	241.050361		0.0000	0.000	65495.823	65495.825	0.000	100.0000	-2.3372	100.0000	0.4729	0.4119	0.5499	0.5209	0.8944	0.4385	0.6267	0.4142	0.5927	0.000000	0.000000	0	0.000000	0.000000	OCV, Discharge - HPPC, OCV	LG25oC charact P1a	2
13.07.2020 22:16:42	3677516202.559	3.290	3.578	21.19	13438	SK05A30036	5	4.0324	6	4.0324	6.933				0.750	0.0280	0.751	25.08	0.91					24.86	26.14	28.01	1.07		3.755024		3.685808	3.482709			32.749668			51.171	49.766203	0.0000		118.824445	0.0000	65495.823	32746.136	65495.823	32746.136	48.8342	-2.3372	50.2392	0.4729	0.4027	0.4812					0.4027	0.4812	0.000000	0.000000	0	0.000000	0.000000	OCV, Charge CC, OCV	LG25oC charact P1a	2
22.07.2020 23:12:00	3678297120.002	12.328	3.648	21.19	13563	SK05A30036	0	0.0000	7	4.0324	1.687				0.400	0.0920	0.050	25.56	0.32					24.66	25.64	25.85	0.26		4.201776		4.189820	3.976050			32.617992			50.966	49.566109	0.0000		129.055110	0.0000	32746.136	-0.001	32746.136	-0.001	100.0000	48.8342	100.0000	50.2392									0.000000	0.000000	0	0.000000	0.000000	OCV, Charge CC-CV, OCV	LG25oC 00100S2C5 P1a	1
23.07.2020 00:53:14	3678303194.453	12.399	3.885	21.19	13563	SK05A30036	1	0.9939	8	5.0263	5.688	-0.400	0.0260	-0.400	0.400	0.0100	0.054	25.75	0.60	25.24	25.56	27.42	0.56	25.91	25.80	26.62	0.47	2.999997	4.201382	3.259745	4.189148	3.801852	3.693717	63.611879	63.611996	99.394	97.044422	99.394	96.664415	99.9998	235.334315	240.954175	97.6677	-0.001	-0.001	63611.881	-0.119	100.0002	0.6064	100.0002	3.3358	0.3764	0.4969	0.4382	0.7863	0.4319	0.5978	0.3764	0.4969	0.000000	0.000000	0	0.000000	0.000000	OCV, Discharge CC - R_DC, OCV, Charge - pulses, OCV	LG25oC 00100S2C5 P1a	1
23.07.2020 06:34:29	3678323669.957	12.636	4.113	21.19	13563	SK05A30036	2	1.9879	9	6.0203	5.467	-0.400	0.0090	-0.400	0.400	0.0670	0.050	25.79	0.54	25.07	25.65	27.33	0.54	25.97	25.81	26.60	0.43	3.010234	4.201230	3.256951	4.193278	3.761547	3.629644	63.612000	63.646574	99.394	97.044606	99.448	96.716959	99.9457	235.360492	241.051480	97.6391	-0.001	0.001	63612.002	-34.575	100.0540	0.6062	100.0525	3.3356			0.4359	0.7798	0.4359	0.7798			0.000000	0.000000	0	0.000000	0.000000	OCV, Discharge CC, OCV, Charge CC-CV, OCV	LG25oC 00100S2C5 P1a	1
23.07.2020 12:02:32	3678343352.558	12.864	4.342	21.19	13563	SK05A30036	3	2.9829	10	7.0153	5.482	-0.400	0.0120	-0.400	0.400	0.0140	0.050	25.81	0.54	25.34	25.65	27.25	0.50	25.95	25.84	26.70	0.46	2.999997	4.201150	3.253246	4.193498	3.800306	3.620327	63.680743	63.691129	99.501	97.149479	99.517	96.784665	99.9837	235.638053	241.177717	97.7031	0.001	-0.001	63680.747	-10.386	100.0162	0.4988	100.0158	3.2311	0.3865	0.4874	0.4312	0.7867	0.4312	0.6640	0.4047	0.4936	0.000000	0.000000	0	0.000000	0.000000	OCV, Discharge CC - R_DC, OCV, Charge CC -CV - R_DC, OCV	LG25oC 00100S2C5 P1a	1
23.07.2020 17:31:27	3678363087.497	13.092	4.570	21.19	13563	SK05A30036	4	3.9779	11	8.0103	5.493	-0.400	0.0120	-0.400	0.400	0.0140	0.050	25.80	0.51	25.35	25.64	27.18	0.46	25.91	25.84	26.78	0.44	2.999997	4.201068	3.252806	4.193237	3.799247	3.618702	63.679184	63.683058	99.499	97.147100	99.505	96.772400	99.9939	235.633176	241.125752	97.7221	-0.001	0.000	63679.186	-3.876	100.0061	0.5013	100.0059	3.2335	0.3923	0.4826	0.4342	0.7861	0.4248	0.6611	0.3921	0.4856	0.000000	0.000000	0	0.000000	0.000000	OCV, Discharge CC - R_DC, OCV, Charge CC -CV - R_DC, OCV	LG25oC 00100S2C5 P1a	1
23.07.2020 23:01:00	3678382860.782	13.321	4.801	21.19	13563	SK05A30036	5	4.9732	12	9.0056	5.537	-0.400	0.0120	-0.400	0.400	0.0140	0.050	25.79	0.56	25.50	25.68	27.39	0.52	25.91	25.76	26.64	0.45	2.999994	4.201043	3.250106	4.193014	3.797651	3.617137	63.700134	63.702036	99.531	97.179061	99.534	96.801239	99.9970	235.698748	241.179351	97.7276	0.000	-0.001	63700.137	-1.903	100.0030	0.4685	100.0029	3.2016	0.3850	0.4851	0.4272	0.7787	0.4377	0.6628	0.3926	0.4927	0.000000	0.000000	0	0.000000	0.000000	OCV, Discharge CC - R_DC, OCV, Charge CC -CV - R_DC, OCV	LG25oC 00100S2C5 P1a	1
24.07.2020 04:33:14	3678402794.902	13.552	5.031	21.19	13563	SK05A30036	6	5.9686	13	10.0010	5.511	-0.400	0.0120	-0.400	0.400	0.0140	0.050	25.82	0.54	25.42	25.67	27.35	0.53	25.99	25.82	26.60	0.41	2.999992	4.201037	3.247236	4.193546	3.796297	3.620520	63.704469	63.713561	99.538	97.185674	99.552	96.818753	99.9857	235.713936	241.194138	97.7279	-0.001	0.000	63704.472	-9.093	100.0142	0.4618	100.0138	3.1951	0.3842	0.4867	0.4230	0.7732	0.4119	0.6561	0.3887	0.4876	0.000000	0.000000	0	0.000000	0.000000	OCV, Discharge CC - R_DC, OCV, Charge CC -CV - R_DC, OCV	LG25oC 00100S2C5 P1a	1
24.07.2020 10:03:54	3678422634.003	13.781	5.260	21.19	13563	SK05A30036	7	6.9642	14	10.9966	5.511	-0.400	0.0120	-0.400	0.400	0.0140	0.050	25.81	0.56	25.58	25.66	27.36	0.56	25.97	25.83	26.62	0.43	3.000000	4.201106	3.244853	4.193397	3.796338	3.620029	63.717448	63.713687	99.559	97.205475	99.553	96.818944	100.0059	235.762590	241.168110	97.7586	0.000	0.000	63717.451	0.000	100.0000	0.4415	100.0000	3.1753	0.4118	0.4825	0.4270	0.7643	0.4182	0.6467	0.3931	0.4826	0.000000	0.000000	0	0.000000	0.000000	OCV, Discharge CC - R_DC, OCV, Charge CC -CV - R_DC, OCV	LG25oC 00100S2C5 P1a	1
24.07.2020 15:34:34	3678442474.406	14.011	5.491	21.19	13563	SK05A30036	8	7.9596	15	11.9920	5.534	-0.400	0.0120	-0.400	0.400	0.0140	0.050	25.79	0.54	25.42	25.64	27.39	0.56	25.98	25.80	26.56	0.38	2.999998	4.201019	3.244648	4.193359	3.796569	3.618153	63.706343	63.703804	99.541	97.188533	99.537	96.803926	100.0040	235.718259	241.115553	97.7615	0.000	0.000	63706.346	0.000	100.0000	0.4588	100.0000	3.1922	0.3897	0.4808	0.4261	0.7606	0.4166	0.6452	0.3966	0.4866	0.000000	0.000000	0	0.000000	0.000000	OCV, Discharge CC - R_DC, OCV, Charge CC -CV - R_DC, OCV	LG25oC 00100S2C5 P1a	1
24.07.2020 21:06:38	3678462398.082	14.241	5.721	21.19	13563	SK05A30036	9	8.9549	16	12.9873	5.530	-0.400	0.0120	-0.400	0.400	0.0140	0.050	25.78	0.53	25.42	25.65	27.23	0.48	25.96	25.77	26.69	0.47	2.999995	4.201064	3.242351	4.193232	3.796263	3.620393	63.701250	63.703170	99.533	97.180764	99.536	96.802962	99.9970	235.699709	241.097942	97.7610	0.000	0.000	63701.253	-1.921	100.0030	0.4668	100.0029	3.2000	0.3881	0.4814	0.4255	0.7604	0.4172	0.6464	0.3879	0.4818	0.000000	0.000000	0	0.000000	0.000000	OCV, Discharge CC - R_DC, OCV, Charge CC -CV - R_DC, OCV	LG25oC 00100S2C5 P1a	1
25.07.2020 02:38:25	3678482305.509	14.472	5.952	21.19	13563	SK05A30036	10	9.9499	17	13.9823	5.539	-0.400	0.0120	-0.400	0.400	0.0140	0.050	25.78	0.55	25.46	25.64	27.24	0.48	25.89	25.79	26.69	0.51	2.999999	4.200979	3.243601	4.193427	3.795406	3.619481	63.681913	63.682262	99.503	97.151264	99.504	96.771191	99.9995	235.632784	241.009790	97.7690	0.000	-0.001	63681.916	-0.350	100.0005	0.4970	100.0005	3.2293	0.3901	0.4722	0.4189	0.7572	0.4292	0.6508	0.3952	0.4806	0.000000	0.000000	0	0.000000	0.000000	OCV, Discharge CC - R_DC, OCV, Charge CC -CV - R_DC, OCV	LG25oC 00100S2C5 P1a	1
25.07.2020 08:10:47	3678502247.563	14.703	6.182	21.19	13563	SK05A30036	11	10.9453	18	14.9777	5.515	-0.400	0.0120	-0.400	0.400	0.0140	0.050	25.79	0.57	25.46	25.63	27.37	0.54	25.99	25.80	26.64	0.47	2.999999	4.201023	3.237996	4.193468	3.793133	3.618586	63.706351	63.707396	99.541	97.188546	99.543	96.809384	99.9984	235.711432	241.071628	97.7765	-0.001	-0.001	63706.354	-1.046	100.0016	0.4588	100.0016	3.1922	0.3870	0.4771	0.4289	0.7547	0.4278	0.6449	0.3741	0.4759	0.000000	0.000000	0	0.000000	0.000000	OCV, Discharge CC - R_DC, OCV, Charge CC -CV - R_DC, OCV	LG25oC 00100S2C5 P1a	1
25.07.2020 13:41:42	3678522102.823	14.932	6.411	21.19	13563	SK05A30036	12	11.9408	19	15.9732	5.495	-0.400	0.0120	-0.400	0.400	0.0140	0.050	25.78	0.56	25.26	25.65	27.37	0.56	25.97	25.78	26.56	0.44	2.999996	4.201128	3.234759	4.193333	3.792289	3.619132	63.708472	63.707887	99.544	97.191781	99.544	96.810130	100.0009	235.719397	241.052734	97.7875	-0.001	0.000	63708.474	-0.001	100.0000	0.4555	100.0000	3.1890	0.3915	0.4792	0.4211	0.7515	0.4127	0.6359	0.3948	0.4807	0.000000	0.000000	0	0.000000	0.000000	OCV, Discharge CC - R_DC, OCV, Charge CC -CV - R_DC, OCV	LG25oC 00100S2C5 P1a	1
25.07.2020 19:11:25	3678541885.112	15.161	6.639	21.19	13563	SK05A30036	13	12.9358	20	16.9682	5.468	-0.400	0.0120	-0.400	0.400	0.0140	0.050	25.78	0.53	25.26	25.65	27.22	0.50	25.99	25.80	26.62	0.45	2.999995	4.201198	3.234486	4.193566	3.792442	3.618563	63.681444	63.684488	99.502	97.150548	99.507	96.774573	99.9952	235.625224	240.952535	97.7891	0.000	-0.001	63681.447	-3.045	100.0048	0.4977	100.0046	3.2300	0.3904	0.4830	0.4161	0.7476	0.4060	0.6438	0.3955	0.4836	0.000000	0.000000	0	0.000000	0.000000	OCV, Discharge CC - R_DC, OCV, Charge CC -CV - R_DC, OCV	LG25oC 00100S2C5 P1a	1
26.07.2020 00:39:30	3678561570.465	15.389	6.869	21.19	13563	SK05A30036	14	13.9303	21	17.9627	5.518	-0.400	0.0120	-0.400	0.400	0.0140	0.050	25.76	0.53	25.28	25.61	27.15	0.46	25.97	25.78	26.72	0.48	2.999993	4.201046	3.237068	4.193258	3.792813	3.621160	63.649466	63.652317	99.452	97.101763	99.457	96.725686	99.9955	235.509351	240.840767	97.7863	-0.001	0.000	63649.468	-2.853	100.0045	0.5477	100.0043	3.2786	0.3670	0.4732	0.4261	0.7564	0.4213	0.6408	0.3670	0.4732	0.000000	0.000000	0	0.000000	0.000000	OCV, Discharge CC - R_DC, OCV, Charge CC -CV - R_DC, OCV	LG25oC 00100S2C5 P1a	1
26.07.2020 06:10:34	3678581434.559	15.619	7.099	21.19	13563	SK05A30036	15	14.9249	22	18.9573	5.524	-0.400	0.0120	-0.400	0.400	0.0140	0.050	25.75	0.54	25.38	25.61	27.33	0.48	25.93	25.75	26.64	0.46	2.999993	4.201111	3.235142	4.193714	3.792673	3.621877	63.649357	63.646959	99.452	97.101597	99.448	96.717545	100.0038	235.502479	240.810475	97.7958	0.000	0.000	63649.360	0.000	100.0000	0.5479	100.0000	3.2788	0.4052	0.4761	0.4165	0.7523	0.4296	0.6456	0.3956	0.4747	0.000000	0.000000	0	0.000000	0.000000	OCV, Discharge CC - R_DC, OCV, Charge CC -CV - R_DC, OCV	LG25oC 00100S2C5 P1a	1
26.07.2020 11:42:01	3678601321.365	15.849	7.328	21.19	13563	SK05A30036	16	15.9196	23	19.9520	5.498	-0.400	0.0120	-0.400	0.400	0.0140	0.050	25.77	0.55	25.38	25.65	27.41	0.54	25.94	25.74	26.50	0.43	2.999998	4.201191	3.229974	4.193740	3.791180	3.622552	63.663609	63.669794	99.474	97.123340	99.484	96.752244	99.9903	235.547166	240.872948	97.7890	0.000	0.000	63663.613	-6.185	100.0097	0.5256	100.0094	3.2571	0.3813	0.4636	0.4119	0.7459	0.4055	0.6281	0.3700	0.4707	0.000000	0.000000	0	0.000000	0.000000	OCV, Discharge CC - R_DC, OCV, Charge CC -CV - R_DC, OCV	LG25oC 00100S2C5 P1a	1
26.07.2020 17:11:53	3678621113.840	16.078	7.557	21.19	13563	SK05A30036	17	16.9143	24	20.9467	5.489	-0.400	0.0120	-0.400	0.400	0.0130	0.050	25.78	0.55	25.44	25.63	27.27	0.54	25.96	25.80	26.57	0.43	2.999990	4.201316	3.229417	4.193946	3.790511	3.622630	63.658136	63.655312	99.466	97.114990	99.461	96.730238	100.0044	235.525728	240.808054	97.8064	0.000	0.000	63658.139	0.000	100.0000	0.5342	100.0000	3.2655	0.3739	0.4705	0.4220	0.7445	0.4115	0.6333	0.3769	0.4709	0.000000	0.000000	0	0.000000	0.000000	OCV, Discharge CC - R_DC, OCV, Charge CC -CV - R_DC, OCV	LG25oC 00100S2C5 P1a	1
26.07.2020 22:41:14	3678640874.459	16.307	7.785	21.19	13563	SK05A30036	18	17.9087	25	21.9411	5.483	-0.400	0.0120	-0.400	0.400	0.0140	0.050	25.76	0.54	25.45	25.60	27.21	0.55	25.95	25.78	26.54	0.39	2.999991	4.201506	3.228073	4.194084	3.789676	3.622978	63.646745	63.646760	99.448	97.097612	99.448	96.717242	100.0000	235.479202	240.767504	97.8036	0.000	0.000	63646.748	-0.016	100.0000	0.5520	100.0000	3.2828	0.3772	0.4701	0.4143	0.7404	0.4157	0.6262	0.3747	0.4717	0.000000	0.000000	0	0.000000	0.000000	OCV, Discharge CC - R_DC, OCV, Charge CC -CV - R_DC, OCV	LG25oC 00100S2C5 P1a	1
27.07.2020 04:10:14	3678660614.364	16.536	8.015	21.19	13563	SK05A30036	19	18.9032	26	22.9356	5.513	-0.400	0.0120	-0.400	0.400	0.0140	0.050	25.76	0.54	25.35	25.62	27.22	0.54	25.91	25.77	26.62	0.43	2.999995	4.201748	3.227461	4.194321	3.790067	3.622353	63.648628	63.648312	99.451	97.100485	99.450	96.719601	100.0005	235.482801	240.770178	97.8040	0.000	0.000	63648.631	0.000	100.0000	0.5490	100.0000	3.2799	0.3919	0.4735	0.4134	0.7401	0.4219	0.6369	0.3856	0.4745	0.000000	0.000000	0	0.000000	0.000000	OCV, Discharge CC - R_DC, OCV, Charge CC -CV - R_DC, OCV	LG25oC 00100S2C5 P1a	1
27.07.2020 09:40:59	3678680459.974	16.765	8.245	21.19	13563	SK05A30036	20	19.8974	27	23.9298	5.525	-0.400	0.0120	-0.400	0.400	0.0140	0.050	25.78	0.55	25.46	25.64	27.23	0.49	25.99	25.79	26.66	0.50	2.999997	4.201919	3.228759	4.194294	3.790154	3.622388	63.628455	63.626649	99.419	97.069710	99.417	96.686682	100.0028	235.409412	240.691366	97.8055	0.000	0.000	63628.458	0.000	100.0000	0.5805	100.0000	3.3106	0.3794	0.4669	0.4084	0.7351	0.4137	0.6225	0.3714	0.4683	0.000000	0.000000	0	0.000000	0.000000	OCV, Discharge CC - R_DC, OCV, Charge CC -CV - R_DC, OCV	LG25oC 00100S2C5 P1a	1
27.07.2020 15:12:29	3678700349.920	16.995	8.474	21.19	13563	SK05A30036	21	20.8915	28	24.9239	5.493	-0.400	0.0120	-0.400	0.400	0.0140	0.050	25.73	0.56	25.55	25.56	27.25	0.49	25.98	25.76	26.56	0.49	2.999998	4.201984	3.226115	4.194541	3.790692	3.624726	63.623070	63.623428	99.411	97.061494	99.412	96.681787	99.9994	235.375879	240.670747	97.8000	0.000	0.000	63623.073	-0.359	100.0006	0.5889	100.0005	3.3188	0.3546	0.4717	0.4224	0.7410	0.4311	0.6388	0.3590	0.4704	0.000000	0.000000	0	0.000000	0.000000	OCV, Discharge CC - R_DC, OCV, Charge CC -CV - R_DC, OCV	LG25oC 00100S2C5 P1a	1
27.07.2020 20:42:05	3678720125.331	17.224	8.703	21.19	13563	SK05A30036	22	21.8859	29	25.9183	5.506	-0.400	0.0120	-0.400	0.400	0.0140	0.050	25.74	0.58	25.31	25.59	27.38	0.55	25.98	25.73	26.48	0.44	2.999996	4.201824	3.223217	4.194242	3.789362	3.621628	63.639004	63.630570	99.436	97.085803	99.423	96.692640	100.0133	235.422559	240.679863	97.8156	0.000	0.000	63639.007	0.000	100.0000	0.5641	100.0000	3.2945	0.3681	0.4734	0.4141	0.7407	0.4053	0.6270	0.3532	0.4718	0.000000	0.000000	0	0.000000	0.000000	OCV, Discharge CC - R_DC, OCV, Charge CC -CV - R_DC, OCV	LG25oC 00100S2C5 P1a	1
28.07.2020 02:12:26	3678739946.704	17.454	8.930	21.19	13563	SK05A30036	23	22.8798	30	26.9122	5.446	-0.400	0.0120	-0.400	0.400	0.0130	0.050	25.73	0.53	25.20	25.60	27.29	0.53	25.95	25.75	26.55	0.44	2.999995	4.201878	3.221500	4.194249	3.789544	3.622343	63.607259	63.610195	99.386	97.037374	99.391	96.661678	99.9954	235.304885	240.599889	97.7992	0.000	0.000	63607.262	-2.937	100.0046	0.6137	100.0045	3.3428	0.3837	0.4729	0.4140	0.7374	0.4031	0.6275	0.3719	0.4711	0.000000	0.000000	0	0.000000	0.000000	OCV, Discharge CC - R_DC, OCV, Charge CC -CV - R_DC, OCV	LG25oC 00100S2C5 P1a	1
28.07.2020 07:39:11	3678759551.154	17.681	9.158	21.19	13563	SK05A30036	24	23.8733	31	27.9057	5.466	-0.400	0.0120	-0.400	0.400	0.0140	0.050	25.74	0.52	25.38	25.60	27.08	0.46	26.00	25.76	26.72	0.47	2.999995	4.201797	3.223636	4.194108	3.788666	3.621137	63.583473	63.573158	99.349	97.001086	99.333	96.605397	100.0162	235.227087	240.466476	97.8212	0.000	0.000	63583.476	0.000	100.0000	0.6508	100.0000	3.3789	0.3629	0.4587	0.4195	0.7379	0.4126	0.6298	0.3766	0.4663	0.000000	0.000000	0	0.000000	0.000000	OCV, Discharge CC - R_DC, OCV, Charge CC -CV - R_DC, OCV	LG25oC 00100S2C5 P1a	1
28.07.2020 13:07:08	3678779228.356	17.908	9.387	21.19	13563	SK05A30036	25	24.8665	32	28.8989	5.505	-0.400	0.0120	-0.400	0.400	0.0130	0.050	25.74	0.53	25.44	25.58	27.13	0.47	25.91	25.76	26.72	0.47	2.999999	4.201790	3.225228	4.194120	3.792201	3.621225	63.564450	63.558933	99.319	96.972065	99.311	96.583781	100.0087	235.146883	240.419505	97.8069	0.000	0.000	63564.453	0.000	100.0000	0.6805	100.0000	3.4078	0.3661	0.4696	0.4237	0.7448	0.4108	0.6311	0.3720	0.4706	0.000000	0.000000	0	0.000000	0.000000	OCV, Discharge CC - R_DC, OCV, Charge CC -CV - R_DC, OCV	LG25oC 00100S2C5 P1a	1
28.07.2020 18:37:26	3678799046.314	18.138	9.618	21.19	13563	SK05A30036	26	25.8600	33	29.8924	5.526	-0.400	0.0120	-0.400	0.400	0.0140	0.050	25.75	0.55	25.41	25.60	27.35	0.53	25.95	25.76	26.56	0.44	2.999997	4.201741	3.222230	4.194271	3.788048	3.619859	63.584608	63.585689	99.351	97.002818	99.353	96.624439	99.9983	235.206609	240.512052	97.7941	0.000	0.000	63584.611	-1.082	100.0017	0.6490	100.0016	3.3772	0.3612	0.4616	0.4100	0.7337	0.4066	0.6216	0.3680	0.4658	0.000000	0.000000	0	0.000000	0.000000	OCV, Discharge CC - R_DC, OCV, Charge CC -CV - R_DC, OCV	LG25oC 00100S2C5 P1a	1
29.07.2020 00:09:01	3678818941.434	18.368	9.846	21.19	13563	SK05A30036	27	26.8535	34	30.8859	5.491	-0.400	0.0120	-0.400	0.400	0.0130	0.050	25.77	0.55	25.46	25.64	27.31	0.56	25.89	25.76	26.50	0.44	2.999993	4.201685	3.219771	4.194176	3.789434	3.620150	63.587643	63.579093	99.356	97.007448	99.342	96.614416	100.0134	235.215412	240.478709	97.8113	0.000	0.000	63587.646	0.000	100.0000	0.6443	100.0000	3.3726	0.3547	0.4601	0.4101	0.7302	0.3985	0.6193	0.3637	0.4673	0.000000	0.000000	0	0.000000	0.000000	OCV, Discharge CC - R_DC, OCV, Charge CC -CV - R_DC, OCV	LG25oC 00100S2C5 P1a	1
29.07.2020 05:38:30	3678838710.329	18.597	10.075	21.19	13563	SK05A30036	28	27.8470	35	31.8794	5.483	-0.400	0.0120	-0.400	0.400	0.0130	0.050	25.76	0.56	25.42	25.60	27.31	0.55	25.93	25.80	26.50	0.44	3.000000	4.201718	3.218549	4.194247	3.788360	3.619901	63.581829	63.565036	99.347	96.998578	99.320	96.593055	100.0264	235.184817	240.413838	97.8250	0.000	0.000	63581.832	0.000	100.0000	0.6534	100.0000	3.3814	0.3634	0.4618	0.4116	0.7287	0.3978	0.6203	0.3654	0.4630	0.000000	0.000000	0	0.000000	0.000000	OCV, Discharge CC - R_DC, OCV, Charge CC -CV - R_DC, OCV	LG25oC 00100S2C5 P1a	1
29.07.2020 11:07:29	3678858449.849	18.825	10.304	21.19	13563	SK05A30036	29	28.8403	36	32.8727	5.499	-0.400	0.0120	-0.400	0.400	0.0130	0.050	25.73	0.55	25.32	25.59	27.35	0.54	25.89	25.75	26.56	0.43	2.999997	4.201695	3.217818	4.194019	3.789295	3.620003	63.572917	63.566451	99.333	96.984982	99.323	96.595205	100.0102	235.144444	240.420371	97.8055	0.000	-0.001	63572.920	-0.001	100.0000	0.6673	100.0000	3.3950	0.3804	0.4680	0.4189	0.7342	0.4287	0.6320	0.3867	0.4707	0.000000	0.000000	0	0.000000	0.000000	OCV, Discharge CC - R_DC, OCV, Charge CC -CV - R_DC, OCV	LG25oC 00100S2C5 P1a	1
29.07.2020 16:37:24	3678878244.945	19.054	10.533	21.19	13563	SK05A30036	30	29.8336	37	33.8660	5.503	-0.400	0.0120	-0.400	0.400	0.0130	0.050	25.75	0.56	25.44	25.61	27.25	0.50	25.93	25.73	26.64	0.51	2.999998	4.201694	3.217275	4.193590	3.787822	3.619957	63.569323	63.555270	99.327	96.979500	99.305	96.578214	100.0221	235.129764	240.380993	97.8155	-0.001	0.000	63569.325	-0.001	100.0000	0.6729	100.0000	3.4004	0.3624	0.4677	0.4156	0.7327	0.4023	0.6193	0.3597	0.4671	0.000000	0.000000	0	0.000000	0.000000	OCV, Discharge CC - R_DC, OCV, Charge CC -CV - R_DC, OCV	LG25oC 00100S2C5 P1a	1
29.07.2020 22:07:36	3678898056.211	19.284	10.761	21.19	13563	SK05A30036	31	30.8267	38	34.8591	5.477	-0.400	0.0120	-0.400	0.400	0.0130	0.050	25.76	0.57	25.50	25.62	27.39	0.53	25.99	25.77	26.62	0.51	2.999987	4.200835	3.215491	4.193336	3.786934	3.620218	63.558565	63.537509	99.310	96.963088	99.277	96.551225	100.0331	235.087018	240.282291	97.8378	0.000	0.000	63558.568	0.000	100.0000	0.6897	100.0000	3.4168	0.3759	0.4622	0.4090	0.7258	0.4106	0.6150	0.3695	0.4635	0.000000	0.000000	0	0.000000	0.000000	OCV, Discharge CC - R_DC, OCV, Charge CC -CV - R_DC, OCV	LG25oC 00100S2C5 P1a	1
30.07.2020 03:36:13	3678917773.945	19.512	11.118	21.19	13563	SK05A30036	32	31.8194	39	35.8518	8.546	-0.400	0.0120	-0.400	0.400	0.0130	0.400	25.14	0.65	25.30	25.51	27.27	0.56	25.91	25.42	26.23	0.39	2.999995	3.727388	3.213069	3.688518	3.553940	3.617719	63.536468	31.806356	99.276	96.929377	49.697	48.332751	199.7603	234.988125	114.745122	204.7914	0.000	31730.101	63536.471	0.000	100.0000	0.7243	100.0000	3.4504			0.4165	0.7273	0.4099	0.6249	0.3800	0.4732	0.000000	0.000000	0	0.000000	0.000000	OCV, Discharge CC - R_DC, OCV, Charge CC, OCV	LG25oC 00100S2C5 P1a	1
30.07.2020 12:10:00	3678948600.005	19.869	11.164	21.19	13609	SK05A30036	0	0.0000	40	35.8518	1.108				0.750	0.2180	0.050	26.35	0.78					24.75	26.48	27.46	0.78		4.201480		4.190255	3.996084			31.761948			49.628	48.265269	0.0000		126.290843	0.0000	31730.101	0.000	31730.101	-31.852	100.0498	50.4217	100.0484	51.7831									0.000000	0.000000	0	0.000000	0.000000	OCV, Charge CC-CV, OCV	LG25oC charact P1a	2
30.07.2020 13:16:30	3678952590.443	19.915	11.441	21.19	13609	SK05A30036	1	0.9805	41	36.8323	6.660	-0.750	0.0590	-0.750	0.750	0.0610	0.050	26.38	1.54	25.87	27.33	29.44	0.85	25.99	27.45	28.71	0.97	2.999975	4.200946	3.307476	4.184538	3.789308	3.685034	62.753888	62.783859	98.053	95.735496	98.100	95.405983	99.9523	231.095191	239.055933	96.6699	0.000	-0.007	62753.893	-29.972	100.0468	1.9470	100.0455	4.6396	0.3638	0.4225	0.3902	0.6764	0.3913	0.5072	0.3712	0.4653	0.000000	0.000000	0	0.000000	0.000000	OCV, Discharge CC - R_DC, OCV, Charge CC -CV - R_DC, OCV	LG25oC charact P1a	2
30.07.2020 19:56:06	3678976566.994	20.192	11.803	21.19	13609	SK05A30036	2	1.9825	42	37.8343	8.671	-0.250	0.0130	-0.250	0.240	0.0220	0.050	25.07	0.44	24.55	24.99	26.42	0.44	25.75	25.09	25.75	0.38	2.999995	4.201038	3.130088	4.191111	3.762416	3.688807	64.127823	64.141468	100.200	97.831531	100.221	97.468997	99.9787	237.504197	241.633851	98.2909	-0.007	0.000	64127.818	-13.653	100.0213	-0.1997	100.0207	2.5517	0.3678	0.4845	0.4326	0.7579	0.4249	0.5727	0.3834	0.5195	0.000000	0.000000	0	0.000000	0.000000	OCV, Discharge CC - R_DC, OCV, Charge CC -CV - R_DC, OCV	LG25oC charact P1a	2
31.07.2020 04:36:23	3679007783.043	20.554	13.516	21.19	13609	SK05A30036	3	2.9961	43	38.8479	41.114	-0.050	0.0020	-0.050	0.050	0.0020	0.008	24.60	0.15	24.87	24.60	25.02	0.16	24.72	24.59	24.89	0.13	2.999999	4.198041	3.032509	4.192711	3.748285	3.716040	64.870285	65.062358	101.360	98.964209	101.660	98.868376	99.7048	241.136118	243.752992	98.9264	0.000	0.000	64870.285	-192.074	100.3001	-1.3598	100.2952	0.2952	0.3733	0.5173	0.4893	0.7869	0.4175	0.6050	0.3442	0.5352	0.000000	0.000000	0	0.000000	0.000000	OCV, Discharge CC - R_DC, OCV, Charge - pulses, OCV	LG25oC charact P1a	2
01.08.2020 21:43:13	3679155793.909	22.267	14.248	21.19	13609	SK05A30036	4	4.0088	44	39.8606	17.590	-0.200	0.7170	-0.050				24.82	0.23	24.63	24.81	25.84	0.22					2.999992		3.044487			3.741163	64.808528		101.263	98.869994			0.0000	238.634468		0.0000	0.000	64808.532	64808.533	0.000	100.0000	-1.2633	100.0000	0.3901	0.3831	0.4970	0.4487	0.7803	0.4077	0.5541	0.3889	0.5318	0.000000	0.000000	0	0.000000	0.000000	OCV, Discharge - HPPC, OCV	LG25oC charact P1a	2
02.08.2020 15:18:36	3679219116.285	23.000	14.537	21.19	13609	SK05A30036	5	4.0088	45	39.8606	6.926				0.750	0.0280	0.751	25.01	0.88					24.79	25.98	27.92	1.08		3.748293		3.682879	3.476060			32.405664			50.634	49.243456	0.0000		117.304294	0.0000	64808.532	32402.850	64808.532	32402.850	49.3705	-1.2633	50.1972	0.3901	0.3643	0.4349					0.3643	0.4349	0.000000	0.000000	0	0.000000	0.000000	OCV, Charge CC, OCV	LG25oC charact P1a	2
03.08.2020 10:49:00	3679289340.005	23.813	14.606	21.19	13631	SK05A30036	0	0.0000	46	39.8606	1.663				0.400	0.0920	0.050	25.48	0.27					24.71	25.54	25.82	0.23		4.201781		4.190164	3.975137			32.196746			50.307	48.925986	0.0000		127.298834	0.0000	32402.850	0.000	32402.850	0.000	100.0000	49.3705	100.0000	50.1972									0.000000	0.000000	0	0.000000	0.000000	OCV, Charge CC-CV, OCV	LG25oC 00100S2C5 P1a	2
03.08.2020 12:28:45	3679295325.508	23.882	14.842	21.19	13631	SK05A30036	1	0.9917	47	40.8523	5.652	-0.400	0.0260	-0.400	0.400	0.0100	0.050	25.79	0.59	25.23	25.63	27.49	0.61	25.98	25.82	26.49	0.42	2.999999	4.201522	3.204549	4.189880	3.779809	3.690411	63.469700	63.469459	99.171	96.827518	99.171	96.447817	100.0004	234.695435	239.998705	97.7903	0.000	0.000	63469.703	0.000	100.0000	0.8286	100.0000	2.4479	0.3697	0.4588	0.4128	0.7152	0.4083	0.5473	0.3697	0.4588	0.000000	0.000000	0	0.000000	0.000000	OCV, Discharge CC - R_DC, OCV, Charge - pulses, OCV	LG25oC 00100S2C5 P1a	2
03.08.2020 18:07:53	3679315673.937	24.117	15.071	21.19	13631	SK05A30036	2	1.9833	48	41.8439	5.496	-0.400	0.0090	-0.400	0.400	0.0650	0.050	25.76	0.55	25.23	25.59	27.24	0.50	25.97	25.81	26.76	0.50	2.999997	4.201697	3.207350	4.193430	3.742687	3.626986	63.464002	63.450341	99.163	96.818825	99.141	96.418765	100.0215	234.685161	239.930158	97.8139	0.000	0.000	63464.005	0.000	100.0000	0.8375	100.0000	2.4566			0.4108	0.7170	0.4108	0.7170			0.000000	0.000000	0	0.000000	0.000000	OCV, Discharge CC, OCV, Charge CC-CV, OCV	LG25oC 00100S2C5 P1a	2
03.08.2020 23:37:40	3679335460.218	24.346	15.302	21.19	13631	SK05A30036	3	2.9751	49	42.8357	5.539	-0.400	0.0120	-0.400	0.400	0.0130	0.050	25.78	0.59	25.44	25.63	27.41	0.53	25.99	25.77	26.58	0.50	2.999993	4.201096	3.208915	4.193488	3.784686	3.616532	63.475325	63.461392	99.180	96.836099	99.158	96.435558	100.0220	234.748623	239.971820	97.8234	0.000	0.000	63475.328	0.000	100.0000	0.8198	100.0000	2.4392	0.3817	0.4649	0.4152	0.7137	0.4183	0.6123	0.3883	0.4644	0.000000	0.000000	0	0.000000	0.000000	OCV, Discharge CC - R_DC, OCV, Charge CC -CV - R_DC, OCV	LG25oC 00100S2C5 P1a	2
04.08.2020 05:10:00	3679355400.955	24.577	15.530	21.19	13631	SK05A30036	4	3.9671	50	43.8277	5.484	-0.400	0.0120	-0.400	0.400	0.0130	0.050	25.77	0.58	25.38	25.63	27.36	0.53	25.89	25.75	26.64	0.50	2.999998	4.201062	3.204569	4.193418	3.782632	3.618637	63.485466	63.473477	99.196	96.851570	99.177	96.453922	100.0189	234.783339	239.995787	97.8281	0.000	0.000	63485.469	0.000	100.0000	0.8040	100.0000	2.4237	0.3741	0.4608	0.4117	0.7175	0.4075	0.6138	0.3715	0.4584	0.000000	0.000000	0	0.000000	0.000000	OCV, Discharge CC - R_DC, OCV, Charge CC -CV - R_DC, OCV	LG25oC 00100S2C5 P1a	2
04.08.2020 10:39:02	3679375142.822	24.806	15.758	21.19	13631	SK05A30036	5	4.9588	51	44.8194	5.458	-0.400	0.0120	-0.400	0.400	0.0130	0.050	25.77	0.55	25.41	25.63	27.25	0.53	25.95	25.79	26.63	0.49	2.999992	4.201187	3.203772	4.193444	3.782728	3.619894	63.468028	63.466031	99.169	96.824967	99.166	96.442607	100.0031	234.722530	239.954657	97.8195	0.000	0.000	63468.031	0.000	100.0000	0.8312	100.0000	2.4505	0.3422	0.4473	0.4024	0.7118	0.4042	0.6095	0.3628	0.4546	0.000000	0.000000	0	0.000000	0.000000	OCV, Discharge CC - R_DC, OCV, Charge CC -CV - R_DC, OCV	LG25oC 00100S2C5 P1a	2
04.08.2020 16:06:30	3679394790.071	25.033	15.984	21.19	13631	SK05A30036	6	5.9503	52	45.8109	5.428	-0.400	0.0120	-0.400	0.400	0.0130	0.050	25.74	0.53	25.23	25.60	27.19	0.52	25.89	25.79	26.59	0.44	2.999991	4.201099	3.202805	4.193395	3.780625	3.616233	63.455614	63.448587	99.149	96.806028	99.138	96.416100	100.0111	234.674131	239.880905	97.8294	0.000	-0.001	63455.617	-0.001	100.0000	0.8506	100.0000	2.4695	0.3740	0.4558	0.4040	0.7136	0.4117	0.6196	0.3676	0.4570	0.000000	0.000000	0	0.000000	0.000000	OCV, Discharge CC - R_DC, OCV, Charge CC -CV - R_DC, OCV	LG25oC 00100S2C5 P1a	2
04.08.2020 21:32:10	3679414330.984	25.259	16.213	21.19	13631	SK05A30036	7	6.9416	53	46.8022	5.493	-0.400	0.0120	-0.400	0.400	0.0130	0.050	25.74	0.53	25.15	25.61	27.17	0.50	25.95	25.75	26.64	0.46	2.999999	4.201089	3.205237	4.193284	3.782881	3.620375	63.441929	63.435568	99.128	96.785151	99.118	96.396316	100.0100	234.621422	239.843258	97.8228	-0.001	0.000	63441.932	-0.001	100.0000	0.8720	100.0000	2.4906	0.3567	0.4573	0.3976	0.7136	0.4101	0.6158	0.3694	0.4670	0.000000	0.000000	0	0.000000	0.000000	OCV, Discharge CC - R_DC, OCV, Charge CC -CV - R_DC, OCV	LG25oC 00100S2C5 P1a	2
05.08.2020 03:01:45	3679434105.480	25.488	16.441	21.19	13631	SK05A30036	8	7.9325	54	47.7931	5.493	-0.400	0.0120	-0.400	0.400	0.0130	0.050	25.74	0.52	25.42	25.63	27.10	0.43	25.95	25.73	26.70	0.50	2.999996	4.201230	3.207103	4.193484	3.784843	3.619814	63.418975	63.415418	99.092	96.750133	99.087	96.365696	100.0056	234.546096	239.772917	97.8201	0.000	0.000	63418.978	0.000	100.0000	0.9078	100.0000	2.5259	0.3527	0.4581	0.4112	0.7230	0.4111	0.6176	0.3647	0.4594	0.000000	0.000000	0	0.000000	0.000000	OCV, Discharge CC - R_DC, OCV, Charge CC -CV - R_DC, OCV	LG25oC 00100S2C5 P1a	2
05.08.2020 08:31:19	3679453879.836	25.717	16.671	21.19	13631	SK05A30036	9	8.9236	55	48.7842	5.498	-0.400	0.0120	-0.400	0.400	0.0130	0.050	25.75	0.56	25.44	25.61	27.37	0.54	25.93	25.77	26.64	0.49	2.999993	4.201217	3.204745	4.193731	3.783088	3.616360	63.431589	63.426778	99.112	96.769377	99.104	96.382959	100.0076	234.580818	239.802670	97.8224	0.000	0.000	63431.592	0.000	100.0000	0.8881	100.0000	2.5065	0.3377	0.4529	0.4050	0.7135	0.4053	0.6145	0.3553	0.4628	0.000000	0.000000	0	0.000000	0.000000	OCV, Discharge CC - R_DC, OCV, Charge CC -CV - R_DC, OCV	LG25oC 00100S2C5 P1a	2
05.08.2020 14:01:12	3679473672.912	25.946	16.900	21.19	13631	SK05A30036	10	9.9147	56	49.7753	5.502	-0.400	0.0120	-0.400	0.400	0.0130	0.050	25.74	0.57	25.38	25.57	27.29	0.55	25.92	25.75	26.44	0.43	2.999996	4.201014	3.204630	4.193434	3.782922	3.616897	63.428540	63.418586	99.107	96.764725	99.092	96.370510	100.0157	234.570070	239.766485	97.8327	0.000	0.000	63428.543	0.000	100.0000	0.8929	100.0000	2.5112	0.3607	0.4479	0.4046	0.7116	0.3987	0.6148	0.3710	0.4539	0.000000	0.000000	0	0.000000	0.000000	OCV, Discharge CC - R_DC, OCV, Charge CC -CV - R_DC, OCV	LG25oC 00100S2C5 P1a	2
05.08.2020 19:31:21	3679493481.600	26.175	17.129	21.19	13631	SK05A30036	11	10.9058	57	50.7664	5.489	-0.400	0.0120	-0.400	0.400	0.0140	0.050	25.75	0.55	25.38	25.63	27.35	0.57	25.97	25.75	26.44	0.41	2.999995	4.201248	3.201898	4.193382	3.781707	3.619851	63.429251	63.423777	99.108	96.765810	99.100	96.378398	100.0086	234.571562	239.776977	97.8291	0.000	-0.001	63429.254	-0.001	100.0000	0.8918	100.0000	2.5101	0.3662	0.4580	0.4062	0.7105	0.4107	0.6139	0.3653	0.4587	0.000000	0.000000	0	0.000000	0.000000	OCV, Discharge CC - R_DC, OCV, Charge CC -CV - R_DC, OCV	LG25oC 00100S2C5 P1a	2
06.08.2020 01:00:40	3679513240.700	26.404	17.357	21.19	13631	SK05A30036	12	11.8966	58	51.7572	5.474	-0.400	0.0120	-0.400	0.400	0.0130	0.050	25.76	0.55	25.36	25.61	27.25	0.53	25.93	25.77	26.60	0.46	2.999998	4.201260	3.201399	4.193348	3.782859	3.618823	63.416040	63.407886	99.088	96.745656	99.075	96.354251	100.0129	234.522974	239.710324	97.8360	-0.001	0.000	63416.042	-0.001	100.0000	0.9124	100.0000	2.5304	0.3756	0.4513	0.4062	0.7139	0.3926	0.6165	0.3729	0.4577	0.000000	0.000000	0	0.000000	0.000000	OCV, Discharge CC - R_DC, OCV, Charge CC -CV - R_DC, OCV	LG25oC 00100S2C5 P1a	2
06.08.2020 06:29:05	3679532945.912	26.632	17.588	21.19	13631	SK05A30036	13	12.8873	59	52.7479	5.544	-0.400	0.0120	-0.400	0.400	0.0130	0.050	25.73	0.54	25.42	25.59	27.25	0.51	25.99	25.75	26.60	0.47	2.999993	4.201312	3.205311	4.193466	3.782806	3.617623	63.399704	63.387870	99.062	96.720734	99.044	96.323834	100.0187	234.463854	239.649869	97.8360	0.000	0.000	63399.707	0.000	100.0000	0.9380	100.0000	2.5555	0.3486	0.4578	0.4094	0.7153	0.4108	0.6142	0.3693	0.4590	0.000000	0.000000	0	0.000000	0.000000	OCV, Discharge CC - R_DC, OCV, Charge CC -CV - R_DC, OCV	LG25oC 00100S2C5 P1a	2
06.08.2020 12:01:45	3679552905.453	26.863	17.817	21.19	13631	SK05A30036	14	13.8781	60	53.7387	5.498	-0.400	0.0120	-0.400	0.400	0.0130	0.050	25.74	0.60	25.39	25.59	27.40	0.55	25.97	25.72	26.56	0.50	2.999994	4.201342	3.200073	4.193762	3.781472	3.618831	63.412769	63.407442	99.082	96.740665	99.074	96.353576	100.0084	234.500709	239.703026	97.8297	0.000	0.000	63412.772	0.000	100.0000	0.9175	100.0000	2.5354	0.3607	0.4567	0.4057	0.7096	0.4047	0.6146	0.3517	0.4606	0.000000	0.000000	0	0.000000	0.000000	OCV, Discharge CC - R_DC, OCV, Charge CC -CV - R_DC, OCV	LG25oC 00100S2C5 P1a	2
06.08.2020 17:31:36	3679572696.754	27.092	18.045	21.19	13631	SK05A30036	15	14.8687	61	54.7293	5.468	-0.400	0.0120	-0.400	0.400	0.0130	0.050	25.72	0.56	25.35	25.59	27.33	0.55	25.97	25.73	26.56	0.49	2.999995	4.201235	3.199254	4.193551	3.779458	3.619975	63.398346	63.391821	99.060	96.718662	99.050	96.329838	100.0103	234.452843	239.638770	97.8359	0.000	0.000	63398.349	0.000	100.0000	0.9401	100.0000	2.5576	0.3576	0.4452	0.3926	0.7029	0.3949	0.6047	0.3639	0.4517	0.000000	0.000000	0	0.000000	0.000000	OCV, Discharge CC - R_DC, OCV, Charge CC -CV - R_DC, OCV	LG25oC 00100S2C5 P1a	2
06.08.2020 22:59:41	3679592381.735	27.320	18.271	21.19	13631	SK05A30036	16	15.8591	62	55.7197	5.432	-0.400	0.0120	-0.400	0.400	0.0130	0.050	25.75	0.56	25.36	25.59	27.13	0.51	25.95	25.77	26.60	0.50	2.999990	4.201219	3.197611	4.193632	3.781500	3.616995	63.384976	63.373688	99.039	96.698265	99.021	96.302283	100.0178	234.409072	239.558731	97.8504	0.000	0.000	63384.980	0.000	100.0000	0.9610	100.0000	2.5781	0.3588	0.4480	0.3969	0.7076	0.3925	0.6016	0.3668	0.4543	0.000000	0.000000	0	0.000000	0.000000	OCV, Discharge CC - R_DC, OCV, Charge CC -CV - R_DC, OCV	LG25oC 00100S2C5 P1a	2
07.08.2020 04:25:37	3679611937.584	27.546	18.499	21.19	13631	SK05A30036	17	16.8490	63	56.7096	5.482	-0.400	0.0120	-0.400	0.400	0.0140	0.050	25.72	0.53	25.20	25.57	27.18	0.52	25.97	25.76	26.56	0.43	2.999997	4.201277	3.201589	4.193413	3.781313	3.616649	63.354144	63.341860	98.991	96.651229	98.972	96.253918	100.0194	234.297336	239.449207	97.8484	0.000	0.000	63354.147	0.000	100.0000	1.0091	100.0000	2.6255	0.3696	0.4534	0.4073	0.7106	0.4039	0.6076	0.3730	0.4573	0.000000	0.000000	0	0.000000	0.000000	OCV, Discharge CC - R_DC, OCV, Charge CC -CV - R_DC, OCV	LG25oC 00100S2C5 P1a	2
07.08.2020 09:54:32	3679631672.054	27.775	18.727	21.19	13631	SK05A30036	18	17.8387	64	57.6993	5.458	-0.400	0.0120	-0.400	0.400	0.0130	0.050	25.72	0.52	25.28	25.61	27.14	0.47	25.89	25.72	26.69	0.48	2.999992	4.201161	3.199286	4.193638	3.780942	3.618609	63.342880	63.338871	98.973	96.634045	98.967	96.249376	100.0063	234.256102	239.430765	97.8388	0.000	0.000	63342.884	0.000	100.0000	1.0267	100.0000	2.6428	0.3573	0.4578	0.4052	0.7071	0.4030	0.6067	0.3708	0.4602	0.000000	0.000000	0	0.000000	0.000000	OCV, Discharge CC - R_DC, OCV, Charge CC -CV - R_DC, OCV	LG25oC 00100S2C5 P1a	2
07.08.2020 15:21:59	3679651319.650	28.002	18.955	21.19	13631	SK05A30036	19	18.8282	65	58.6888	5.475	-0.400	0.0120	-0.400	0.400	0.0130	0.050	25.71	0.53	25.34	25.57	27.20	0.48	25.97	25.72	26.54	0.48	2.999996	4.201143	3.201960	4.193702	3.781161	3.618076	63.324394	63.311496	98.944	96.605843	98.924	96.207777	100.0204	234.190679	239.336415	97.8500	0.000	0.000	63324.397	0.000	100.0000	1.0556	100.0000	2.6712	0.3776	0.4626	0.4057	0.7095	0.3967	0.6110	0.3666	0.4581	0.000000	0.000000	0	0.000000	0.000000	OCV, Discharge CC - R_DC, OCV, Charge CC -CV - R_DC, OCV	LG25oC 00100S2C5 P1a	2
07.08.2020 20:50:28	3679671028.568	28.230	19.183	21.19	13631	SK05A30036	20	19.8178	66	59.6784	5.488	-0.400	0.0120	-0.400	0.400	0.0130	0.050	25.73	0.55	25.40	25.58	27.25	0.51	25.99	25.74	26.60	0.46	3.000000	4.201065	3.198877	4.193489	3.780341	3.618506	63.338644	63.332320	98.967	96.627582	98.957	96.239421	100.0100	234.229980	239.400588	97.8402	0.000	-0.001	63338.647	-0.001	100.0000	1.0334	100.0000	2.6493	0.3672	0.4523	0.4040	0.7085	0.3871	0.6089	0.3648	0.4571	0.000000	0.000000	0	0.000000	0.000000	OCV, Discharge CC - R_DC, OCV, Charge CC -CV - R_DC, OCV	LG25oC 00100S2C5 P1a	2
08.08.2020 02:19:44	3679690784.008	28.459	19.412	21.19	13631	SK05A30036	21	20.8076	67	60.6682	5.484	-0.400	0.0120	-0.400	0.400	0.0130	0.050	25.70	0.58	25.36	25.57	27.37	0.60	25.89	25.68	26.42	0.42	2.999998	4.201130	3.196255	4.193446	3.779178	3.619480	63.347647	63.339905	98.981	96.641317	98.969	96.250947	100.0122	234.254199	239.417890	97.8432	-0.001	0.000	63347.649	-0.001	100.0000	1.0193	100.0000	2.6355	0.3768	0.4556	0.4001	0.7038	0.3972	0.5999	0.3714	0.4619	0.000000	0.000000	0	0.000000	0.000000	OCV, Discharge CC - R_DC, OCV, Charge CC -CV - R_DC, OCV	LG25oC 00100S2C5 P1a	2
08.08.2020 07:48:47	3679710527.192	28.687	19.639	21.19	13631	SK05A30036	22	21.7972	68	61.6578	5.437	-0.400	0.0120	-0.400	0.400	0.0130	0.050	25.72	0.53	25.32	25.58	27.25	0.53	25.91	25.73	26.43	0.40	2.999997	4.201077	3.194637	4.193261	3.779668	3.619163	63.330946	63.329005	98.955	96.615839	98.952	96.234383	100.0031	234.200625	239.370082	97.8404	0.000	-0.000	63330.949	-0.000	100.0000	1.0454	100.0000	2.6612	0.3756	0.4494	0.4011	0.7079	0.3969	0.6016	0.3744	0.4554	0.000000	0.000000	0	0.000000	0.000000	OCV, Discharge CC - R_DC, OCV, Charge CC -CV - R_DC, OCV	LG25oC 00100S2C5 P1a	2
