Repository: ife-bat/MachineLearning

# In this thesis, ML models were made for two different datasets. The code for the MIT data models can be found in SeversonReproduced.ipynb and NewModelMIT.ipynb. For the IFE data, it can be found in IFE_ML.ipynb.

File: data/IFE/interim/Cell_ID_SK06A10382/Cell_ID_SK06A10382_Lot_570.txt (part 1 of 23)
Date and Time	Time stamp	Total time (days)	Total test time (days)	Position	Tasks	CellUnit	Cycle - actual	Cycle - normalized	Cycle - total	Cycle - total - normalized	Cycle length (h)	Current_dch (C)	Current_dch std dev (C)	Current_dch_end (C)	Current_cha (C)	Current_cha std dev (C)	Current_cha_end (C)	Temp avg (°C)	Temp std dev (°C)	Temp dch start (°C)	Temp dch avg (°C)	Temp dch max (°C)	Temp dch std dev (°C)	Temp cha start (°C)	Temp cha avg (°C)	Temp cha max (°C)	Temp cha std dev (°C)	Voltage EoD (V)	Voltage EoC (V)	Voltage EoD ocv (V)	Voltage EoC ocv (V)	Voltage charge avg (V)	Voltage discharge avg (V)	Ah_dch (Ah)	Ah_cha (Ah)	Ah_dch (nominal) (%)	Ah_dch (C20 first) (%)	Ah_cha (nominal) (%)	Ah_cha (C20 first) (%)	CE (%)	Wh_dch (Wh)	Wh_cha (Wh)	Efficiency (%)	Ah_balance start (mAh)	Ah_balance end (mAh)	Ah_balance max (mAh)	Ah_balance min (mAh)	SoC - max (nom) (%)	SoC - min (nom) (%)	SoC - max (C20 last) (%)	SoC - min (C20 last) (%)	R_DC 0ms EoC (mOhm)	R_DC 50ms EoC (mOhm)	R_DC 0ms EoD (mOhm)	R_DC 50ms EoD (mOhm)	R_DC 0ms SoC50 dch (mOhm)	R_DC 50ms Soc50 dch (mOhm)	R_DC 0ms SoC50 cha (mOhm)	R_DC 50ms Soc50 cha (mOhm)	Shunt voltage dch (µV)	Shunt voltage cha (µV)	CE Shunt 	Ah_cha slippage (Ah)	Ah_dch slippage (Ah)	Cycle type	TestRegime	TestRegime version
07.05.2021 14:19:00	3703234740.002	0.000	0.053	24.17	15536	SK06A10382	0	0.0000	0	0.0000	1.278	0.000	0.0000	0.000	0.000	0.0000	0.000	23.41	1.38	20.48	23.41	25.83	1.38	20.48	23.41	25.83	1.38	3.600281	3.600281	3.599948	3.599948	3.600125	3.600125	0.000000	0.000000	0.000	0.000000		0.000000	0.0000	0.000000	0.000000	0.0000	48997.186	48997.186	48997.186	48997.186	23.4419	23.4419	25.9365	25.9365									0.000000	0.000000	0	0.000000	0.000000	OCV	OCV generic long HP	8
07.05.2021 15:37:00	3703239420.005	0.054	0.127	24.17	15539	SK06A10382	0	0.0000	1	0.0000	1.762				0.750	0.0680	0.050	26.59	0.42					25.84	26.79	27.10	0.34		4.199049		4.186032	3.760265			48.997181			76.558	74.063531	0.0000		190.911668	0.0000	48997.186	0.000	48997.186	0.000	100.0000	23.4419	100.0000	25.9365									0.000000	0.000000	0	0.000000	0.000000	OCV, Charge CC-CV, OCV	LG25oC charact P1a	3
07.05.2021 17:22:43	3703245763.012	0.128	0.410	24.17	15539	SK06A10382	1	0.9653	2	0.9653	6.798	-0.750	0.0560	-0.750	0.750	0.0550	0.050	26.20	0.56	25.98	26.64	27.50	0.37	25.96	26.64	27.05	0.35	2.999982	4.198606	3.443681	4.179963	3.797493	3.680662	61.777561	61.859745	96.527	94.030807	96.656	93.506424	99.8671	227.472866	236.878739	96.0292	0.000	0.001	61777.567	-82.184	100.1284	3.4726	100.1242	6.6178	0.3797	0.4744	0.5148	0.8925	0.5004	0.6721	0.3756	0.5354	0.000000	0.000000	0	0.000000	0.000000	OCV, Discharge CC - R_DC, OCV, Charge CC -CV - R_DC, OCV	LG25oC charact P1a	3
08.05.2021 00:10:36	3703270236.550	0.411	0.770	24.17	15539	SK06A10382	2	1.9700	3	1.9700	8.641	-0.250	0.0130	-0.250	0.250	0.0120	0.050	25.27	0.18	25.38	25.21	25.68	0.16	25.52	25.29	25.53	0.17	2.999948	4.199880	3.234804	4.188832	3.770005	3.693181	64.300806	64.416926	100.470	97.871404	100.651	97.371827	99.8197	238.263889	243.289292	97.9344	0.001	0.000	64300.809	-116.119	100.1814	-0.4700	100.1755	2.8037	0.2530	0.4412	0.5921	1.0322	0.5512	0.7577	0.2966	0.5151	0.000000	0.000000	0	0.000000	0.000000	OCV, Discharge CC - R_DC, OCV, Charge CC -CV - R_DC, OCV	LG25oC charact P1a	3
08.05.2021 08:49:04	3703301344.171	0.771	2.508	24.17	15539	SK06A10382	3	2.9965	4	2.9965	41.715	-0.050	0.0020	-0.050	0.050	0.0020	0.001	25.34	0.12	25.40	25.35	25.67	0.14	25.58	25.33	25.58	0.10	2.999917	4.197846	3.038481	4.193474	3.751736	3.712293	65.699278	66.155610	102.655	100.000000	103.368	100.000000	99.3102	244.234658	248.069383	98.4542	0.000	-0.001	65699.278	-456.332	100.7130	-2.6551	100.6898	0.6898	-0.0826	-0.0955	0.6843	1.1519	0.6262	0.9100	0.0466	0.2781	0.000000	0.000000	0	0.000000	0.000000	OCV, Discharge CC - R_DC, OCV, Charge - pulses, OCV	LG25oC charact P1a	3
10.05.2021 02:31:58	3703451518.118	2.509	3.258	24.17	15539	SK06A10382	4	4.0264	5	4.0264	17.993	-0.200	0.7160	-0.050				25.56	0.17	25.45	25.56	25.98	0.17					2.999981		3.048584			3.745911	65.911011		102.986	100.322276			0.0000	242.471248		0.0000	-0.001	65911.016	65911.016	-0.001	100.0000	-2.9860	100.0000	0.3697	0.3694	0.5169	0.5860	1.1619	0.5017	0.7053	0.3812	0.5637	0.000000	0.000000	0	0.000000	0.000000	OCV, Discharge - HPPC, OCV	LG25oC charact P1a	3
10.05.2021 20:43:32	3703517012.826	3.267	3.547	24.17	15539	SK06A10382	5	4.0264	6	4.0264	6.938				0.750	0.0210	0.751	25.71	0.23					25.84	26.03	26.63	0.26		3.759308		3.685428	3.551511			32.956669			51.495	49.816892	0.0000		119.601980	0.0000	65911.016	32954.343	65911.016	32954.342	48.5088	-2.9860	50.1866	0.3697	0.3862	0.5045					0.3862	0.5045	0.000000	0.000000	0	0.000000	0.000000	OCV, Charge CC, OCV	LG25oC charact P1a	3
13.05.2021 19:41:00	3703772460.002	6.224	3.665	23.15	15599	SK06A10382	0	0.0000	7	4.0264	2.839	0.000	0.0000	0.000	0.000	0.0000	0.000	20.03	2.45	24.27	20.03	24.27	2.45	24.27	20.03	24.27	2.45	3.683106	3.683106	3.682447	3.682447	3.682695	3.682695	0.000000	0.000000	0.000	0.000000		0.000000	0.0000	0.000000	0.000000	0.0000	32954.343	32954.341	32954.343	32954.341	48.5088	48.5088	50.1866	50.1866									0.000000	0.000000	0	0.000000	0.000000	OCV	OCV generic long HP	8
13.05.2021 22:34:00	3703782840.005	6.344	3.716	23.15	15616	SK06A10382	0	0.0000	8	4.0264	1.213				0.750	0.2430	0.050	16.27	0.44					15.33	16.36	16.86	0.43		4.198854		4.186174	4.012131			32.552703			50.864	49.206262	0.0000		130.105011	0.0000	32954.341	0.000	32954.341	0.000	100.0000	48.5088	100.0000	50.1866									0.000000	0.000000	0	0.000000	0.000000	OCV, Charge CC-CV, OCV	LG15oC 00100S3C4 P1a	1
13.05.2021 23:46:48	3703787208.012	6.394	3.872	23.15	15616	SK06A10382	1	0.9180	9	4.9444	3.755	-0.750	0.0630	-0.750	0.750	0.0330	0.053	16.79	0.51	16.00	16.76	17.83	0.44	15.99	16.92	17.42	0.48	2.999997	4.199067	3.472422	4.184311	3.936566	3.678314	58.753107	58.753994	91.802	89.427325	91.803	88.811809	99.9985	215.759413	226.467004	95.2719	0.000	-0.001	58753.112	-0.888	100.0014	8.1983	100.0013	11.1895	0.4516	0.6808	0.5009	0.9750	0.4728	0.8087	0.4516	0.6808	0.000000	0.000000	0	0.000000	0.000000	OCV, Discharge CC - R_DC, OCV, Charge - pulses, OCV	LG15oC 00100S3C4 P1a	1
14.05.2021 03:32:06	3703800726.010	6.551	4.027	23.15	15616	SK06A10382	2	1.8360	10	5.8624	3.714	-0.750	0.0250	-0.750	0.750	0.2090	0.050	16.77	0.49	15.99	16.75	17.84	0.42	15.99	16.87	17.37	0.48	3.002080	4.198679	3.472395	4.185350	3.896331	3.604121	58.753995	58.795650	91.803	89.428677	91.868	88.874776	99.9292	215.777914	226.575879	95.2343	-0.001	-0.001	58753.999	-41.657	100.0651	8.1969	100.0630	11.1882			0.5065	0.9641	0.5065	0.9641			0.000000	0.000000	0	0.000000	0.000000	OCV, Discharge CC, OCV, Charge CC-CV, OCV	LG15oC 00100S3C4 P1a	1
14.05.2021 07:14:55	3703814095.017	6.705	4.183	23.15	15616	SK06A10382	3	2.7547	11	6.7811	3.736	-0.750	0.0350	-0.750	0.750	0.0430	0.050	16.75	0.50	16.00	16.72	17.84	0.43	16.00	16.89	17.40	0.50	2.999995	4.199176	3.472270	4.185200	3.919241	3.599271	58.796667	58.808252	91.870	89.493627	91.888	88.893825	99.9803	215.972661	226.571052	95.3223	-0.001	-0.001	58796.672	-11.586	100.0181	8.1302	100.0175	11.1237	0.4498	0.6693	0.4985	0.9564	0.4784	0.8442	0.4478	0.6818	0.000000	0.000000	0	0.000000	0.000000	OCV, Discharge CC - R_DC, OCV, Charge CC -CV - R_DC, OCV	LG15oC 00100S3C4 P1a	1
14.05.2021 10:59:06	3703827546.013	6.861	4.341	23.15	15616	SK06A10382	4	3.6739	12	7.7003	3.801	-0.750	0.0340	-0.750	0.750	0.0430	0.050	16.78	0.50	15.98	16.77	17.82	0.44	15.99	16.92	17.40	0.49	2.999995	4.199214	3.472188	4.184815	3.919707	3.600460	58.828017	58.837904	91.919	89.541345	91.934	88.938646	99.9832	216.097901	226.640776	95.3482	-0.001	0.000	58828.021	-9.889	100.0155	8.0812	100.0149	11.0763	0.4451	0.6637	0.4941	0.9458	0.4750	0.8365	0.4448	0.6750	0.000000	0.000000	0	0.000000	0.000000	OCV, Discharge CC - R_DC, OCV, Charge CC -CV - R_DC, OCV	LG15oC 00100S3C4 P1a	1
14.05.2021 14:47:09	3703841229.013	7.020	4.501	23.15	15616	SK06A10382	5	4.5932	13	8.6196	3.838	-0.750	0.0350	-0.750	0.750	0.0430	0.050	16.77	0.50	16.00	16.75	17.81	0.42	16.00	16.91	17.42	0.49	2.999999	4.199019	3.472308	4.184900	3.920562	3.600809	58.833786	58.841901	91.928	89.550126	91.940	88.944688	99.9862	216.127075	226.631110	95.3651	0.000	-0.001	58833.791	-8.116	100.0127	8.0722	100.0123	11.0676	0.4465	0.6668	0.4948	0.9450	0.4774	0.8339	0.4453	0.6744	0.000000	0.000000	0	0.000000	0.000000	OCV, Discharge CC - R_DC, OCV, Charge CC -CV - R_DC, OCV	LG15oC 00100S3C4 P1a	1
14.05.2021 18:37:25	3703855045.013	7.179	4.659	23.15	15616	SK06A10382	6	5.5126	14	9.5390	3.795	-0.750	0.0340	-0.750	0.750	0.0430	0.050	16.77	0.50	15.99	16.75	17.82	0.44	16.00	16.88	17.36	0.48	2.999998	4.199184	3.471977	4.185257	3.919745	3.601746	58.843977	58.847231	91.944	89.565637	91.949	88.952745	99.9945	216.171028	226.625589	95.3869	-0.001	0.001	58843.981	-3.256	100.0051	8.0563	100.0049	11.0522	0.4455	0.6561	0.4938	0.9352	0.4691	0.8232	0.4401	0.6650	0.000000	0.000000	0	0.000000	0.000000	OCV, Discharge CC - R_DC, OCV, Charge CC -CV - R_DC, OCV	LG15oC 00100S3C4 P1a	1
14.05.2021 22:25:08	3703868708.013	7.338	4.816	23.15	15616	SK06A10382	7	6.4320	15	10.4584	3.773	-0.750	0.0340	-0.750	0.750	0.0430	0.050	16.74	0.49	15.97	16.72	17.78	0.43	15.98	16.84	17.34	0.48	2.999998	4.198656	3.472034	4.185777	3.920409	3.601086	58.837080	58.846612	91.933	89.555139	91.948	88.951809	99.9838	216.162177	226.610762	95.3892	0.001	-0.001	58837.086	-9.531	100.0149	8.0671	100.0144	11.0626	0.4391	0.6574	0.4884	0.9326	0.4702	0.8201	0.4435	0.6693	0.000000	0.000000	0	0.000000	0.000000	OCV, Discharge CC - R_DC, OCV, Charge CC -CV - R_DC, OCV	LG15oC 00100S3C4 P1a	1
15.05.2021 02:11:30	3703882290.013	7.495	4.969	23.15	15616	SK06A10382	8	7.3511	16	11.3775	3.666	-0.750	0.0340	-0.750	0.750	0.0430	0.050	16.74	0.49	15.99	16.70	17.81	0.43	15.99	16.84	17.34	0.48	2.999997	4.199264	3.471686	4.185893	3.920252	3.600433	58.824024	58.826720	91.913	89.535267	91.917	88.921741	99.9954	216.125249	226.506659	95.4167	-0.001	0.000	58824.028	-2.698	100.0042	8.0875	100.0041	11.0823	0.4363	0.6530	0.4871	0.9318	0.4705	0.8218	0.4374	0.6613	0.000000	0.000000	0	0.000000	0.000000	OCV, Discharge CC - R_DC, OCV, Charge CC -CV - R_DC, OCV	LG15oC 00100S3C4 P1a	1
15.05.2021 05:51:26	3703895486.013	7.648	5.122	23.15	15616	SK06A10382	9	8.2701	17	12.2965	3.685	-0.750	0.0340	-0.750	0.750	0.0430	0.050	16.73	0.48	16.00	16.69	17.72	0.41	16.00	16.83	17.32	0.46	2.999997	4.199254	3.471550	4.185735	3.920106	3.601217	58.818713	58.821733	91.904	89.527183	91.909	88.914202	99.9949	216.110389	226.470951	95.4252	0.000	0.001	58818.718	-3.021	100.0047	8.0958	100.0046	11.0904	0.4432	0.6501	0.4852	0.9277	0.4702	0.8172	0.4427	0.6601	0.000000	0.000000	0	0.000000	0.000000	OCV, Discharge CC - R_DC, OCV, Charge CC -CV - R_DC, OCV	LG15oC 00100S3C4 P1a	1
15.05.2021 09:32:33	3703908753.013	7.801	5.277	23.15	15616	SK06A10382	10	9.1892	18	13.2156	3.698	-0.750	0.0340	-0.750	0.750	0.0430	0.050	16.72	0.48	15.97	16.68	17.78	0.43	15.97	16.84	17.35	0.48	2.999998	4.199123	3.471772	4.185858	3.919310	3.600171	58.818288	58.822504	91.904	89.526536	91.910	88.915368	99.9928	216.108648	226.459612	95.4292	0.001	-0.001	58818.294	-4.215	100.0066	8.0964	100.0064	11.0910	0.4437	0.6487	0.4897	0.9246	0.4706	0.8151	0.4389	0.6567	0.000000	0.000000	0	0.000000	0.000000	OCV, Discharge CC - R_DC, OCV, Charge CC -CV - R_DC, OCV	LG15oC 00100S3C4 P1a	1
15.05.2021 13:14:25	3703922065.013	7.955	5.430	23.15	15616	SK06A10382	11	10.1081	19	14.1345	3.674	-0.750	0.0340	-0.750	0.750	0.0430	0.050	16.73	0.49	15.99	16.69	17.77	0.42	15.98	16.85	17.34	0.48	2.999994	4.199390	3.471332	4.186080	3.919385	3.602213	58.812780	58.812438	91.895	89.518153	91.894	88.900152	100.0006	216.093397	226.404613	95.4457	-0.001	0.000	58812.785	-0.001	100.0000	8.1050	100.0000	11.0993	0.4377	0.6457	0.4867	0.9198	0.4666	0.8110	0.4394	0.6542	0.000000	0.000000	0	0.000000	0.000000	OCV, Discharge CC - R_DC, OCV, Charge CC -CV - R_DC, OCV	LG15oC 00100S3C4 P1a	1
15.05.2021 16:54:50	3703935290.013	8.108	5.585	23.15	15616	SK06A10382	12	11.0271	20	15.0535	3.721	-0.750	0.0340	-0.750	0.750	0.0430	0.050	16.73	0.49	15.99	16.70	17.73	0.42	15.99	16.83	17.32	0.48	2.999997	4.199219	3.471326	4.185898	3.919686	3.602494	58.812571	58.818040	91.895	89.517835	91.903	88.908620	99.9907	216.092014	226.411796	95.4420	0.000	0.000	58812.576	-5.470	100.0085	8.1053	100.0083	11.0996	0.4430	0.6448	0.4817	0.9174	0.4673	0.8067	0.4438	0.6533	0.000000	0.000000	0	0.000000	0.000000	OCV, Discharge CC - R_DC, OCV, Charge CC -CV - R_DC, OCV	LG15oC 00100S3C4 P1a	1
15.05.2021 20:38:07	3703948687.013	8.263	5.737	23.15	15616	SK06A10382	13	11.9460	21	15.9724	3.662	-0.750	0.0340	-0.750	0.750	0.0420	0.050	16.73	0.48	15.97	16.68	17.72	0.41	15.99	16.85	17.34	0.48	2.999995	4.199320	3.471265	4.185728	3.917698	3.600619	58.808927	58.814745	91.889	89.512288	91.898	88.903639	99.9901	216.076029	226.378825	95.4489	0.000	0.000	58808.932	-5.819	100.0091	8.1110	100.0088	11.1051	0.4359	0.6454	0.4819	0.9154	0.4635	0.8065	0.4375	0.6539	0.000000	0.000000	0	0.000000	0.000000	OCV, Discharge CC - R_DC, OCV, Charge CC -CV - R_DC, OCV	LG15oC 00100S3C4 P1a	1
16.05.2021 00:17:50	3703961870.013	8.416	5.890	23.15	15616	SK06A10382	14	12.8648	22	16.8912	3.656	-0.750	0.0340	-0.750	0.750	0.0430	0.050	16.72	0.48	15.99	16.69	17.69	0.42	16.00	16.83	17.28	0.46	2.999998	4.199185	3.471131	4.185920	3.919701	3.600756	58.806152	58.811009	91.885	89.508064	91.892	88.897992	99.9917	216.065113	226.354246	95.4544	0.000	0.000	58806.158	-4.857	100.0076	8.1154	100.0073	11.1093	0.4403	0.6444	0.4840	0.9131	0.4666	0.8033	0.4389	0.6513	0.000000	0.000000	0	0.000000	0.000000	OCV, Discharge CC - R_DC, OCV, Charge CC -CV - R_DC, OCV	LG15oC 00100S3C4 P1a	1
16.05.2021 03:57:13	3703975033.013	8.568	6.042	23.15	15616	SK06A10382	15	13.7834	23	17.8098	3.664	-0.750	0.0340	-0.750	0.750	0.0430	0.050	16.70	0.46	15.97	16.67	17.69	0.40	15.99	16.80	17.26	0.46	2.999999	4.198982	3.471400	4.186115	3.919541	3.600842	58.791419	58.798020	91.862	89.485639	91.872	88.878358	99.9888	216.011347	226.302951	95.4523	0.000	0.000	58791.425	-6.601	100.0103	8.1384	100.0100	11.1316	0.4295	0.6400	0.4795	0.9104	0.4642	0.8025	0.4337	0.6491	0.000000	0.000000	0	0.000000	0.000000	OCV, Discharge CC - R_DC, OCV, Charge CC -CV - R_DC, OCV	LG15oC 00100S3C4 P1a	1
16.05.2021 07:37:03	3703988223.013	8.721	6.193	23.15	15616	SK06A10382	16	14.7021	24	18.7285	3.619	-0.750	0.0340	-0.750	0.750	0.0420	0.050	16.70	0.47	15.99	16.67	17.74	0.41	15.97	16.80	17.26	0.45	3.000000	4.199462	3.471122	4.186373	3.918271	3.600250	58.792719	58.791887	91.864	89.487618	91.862	88.869088	100.0014	216.023980	226.267518	95.4728	0.000	0.000	58792.725	0.000	100.0000	8.1364	100.0000	11.1296	0.4379	0.6423	0.4759	0.9091	0.4584	0.7988	0.4413	0.6486	0.000000	0.000000	0	0.000000	0.000000	OCV, Discharge CC - R_DC, OCV, Charge CC -CV - R_DC, OCV	LG15oC 00100S3C4 P1a	1
16.05.2021 11:14:11	3704001251.013	8.872	6.343	23.15	15616	SK06A10382	17	15.6205	25	19.6469	3.603	-0.750	0.0340	-0.750	0.750	0.0430	0.050	16.70	0.46	15.99	16.66	17.68	0.39	15.98	16.79	17.24	0.45	2.999997	4.199412	3.470892	4.186209	3.917992	3.600853	58.777614	58.785082	91.840	89.464627	91.852	88.858801	99.9873	215.972888	226.236289	95.4634	0.000	-0.001	58777.619	-7.469	100.0117	8.1600	100.0113	11.1525	0.4281	0.6414	0.4809	0.9073	0.4643	0.7997	0.4301	0.6475	0.000000	0.000000	0	0.000000	0.000000	OCV, Discharge CC - R_DC, OCV, Charge CC -CV - R_DC, OCV	LG15oC 00100S3C4 P1a	1
16.05.2021 14:50:20	3704014220.013	9.022	6.494	23.15	15616	SK06A10382	18	16.5388	26	20.5652	3.627	-0.750	0.0330	-0.750	0.750	0.0420	0.050	16.70	0.45	15.99	16.66	17.63	0.37	15.99	16.80	17.26	0.45	2.999998	4.199298	3.470845	4.186164	3.918575	3.601773	58.771556	58.782965	91.831	89.455406	91.848	88.855601	99.9806	215.950327	226.217991	95.4612	-0.001	0.000	58771.561	-11.410	100.0178	8.1694	100.0172	11.1616	0.4396	0.6437	0.4796	0.9065	0.4639	0.7989	0.4377	0.6472	0.000000	0.000000	0	0.000000	0.000000	OCV, Discharge CC - R_DC, OCV, Charge CC -CV - R_DC, OCV	LG15oC 00100S3C4 P1a	1
16.05.2021 18:27:56	3704027276.013	9.173	6.646	23.15	15616	SK06A10382	19	17.4573	27	21.4837	3.631	-0.750	0.0340	-0.750	0.750	0.0420	0.050	16.71	0.47	15.99	16.65	17.67	0.40	15.99	16.82	17.28	0.45	2.999995	4.199609	3.470897	4.186175	3.917665	3.601737	58.785276	58.788228	91.852	89.476289	91.857	88.863557	99.9950	215.994046	226.224645	95.4777	0.000	-0.001	58785.282	-2.952	100.0046	8.1480	100.0045	11.1409	0.4331	0.6361	0.4806	0.9054	0.4581	0.7952	0.4308	0.6437	0.000000	0.000000	0	0.000000	0.000000	OCV, Discharge CC - R_DC, OCV, Charge CC -CV - R_DC, OCV	LG15oC 00100S3C4 P1a	1
16.05.2021 22:05:48	3704040348.013	9.324	6.796	23.15	15616	SK06A10382	20	18.3756	28	22.4020	3.616	-0.750	0.0330	-0.750	0.750	0.0420	0.050	16.70	0.45	16.00	16.64	17.62	0.38	15.99	16.80	17.23	0.43	2.999995	4.199531	3.470612	4.186246	3.917687	3.601047	58.768636	58.772700	91.826	89.450962	91.832	88.840085	99.9931	215.933496	226.159158	95.4786	-0.001	0.000	58768.641	-4.065	100.0064	8.1740	100.0061	11.1661	0.4276	0.6423	0.4834	0.9096	0.4603	0.8000	0.4279	0.6451	0.000000	0.000000	0	0.000000	0.000000	OCV, Discharge CC - R_DC, OCV, Charge CC -CV - R_DC, OCV	LG15oC 00100S3C4 P1a	1
17.05.2021 01:42:46	3704053366.013	9.475	6.948	23.15	15616	SK06A10382	21	19.2938	29	23.3202	3.644	-0.750	0.0340	-0.750	0.750	0.0420	0.050	16.69	0.45	15.99	16.65	17.65	0.39	15.99	16.80	17.26	0.45	2.999997	4.199076	3.470970	4.185846	3.918743	3.600483	58.765700	58.771984	91.821	89.446493	91.831	88.839002	99.9893	215.919674	226.153046	95.4750	0.000	0.000	58765.706	-6.284	100.0098	8.1786	100.0095	11.1705	0.4314	0.6373	0.4762	0.9028	0.4615	0.7942	0.4336	0.6454	0.000000	0.000000	0	0.000000	0.000000	OCV, Discharge CC - R_DC, OCV, Charge CC -CV - R_DC, OCV	LG15oC 00100S3C4 P1a	1
17.05.2021 05:21:25	3704066485.013	9.627	7.101	23.15	15616	SK06A10382	22	20.2120	30	24.2384	3.680	-0.750	0.0340	-0.750	0.750	0.0420	0.050	16.69	0.47	15.98	16.65	17.70	0.40	15.98	16.81	17.26	0.46	2.999998	4.199448	3.470764	4.185644	3.918902	3.601833	58.767013	58.773577	91.823	89.448491	91.834	88.841410	99.9888	215.926859	226.151890	95.4787	0.000	0.000	58767.018	-6.565	100.0103	8.1765	100.0099	11.1685	0.4365	0.6388	0.4759	0.8985	0.4636	0.7924	0.4350	0.6411	0.000000	0.000000	0	0.000000	0.000000	OCV, Discharge CC - R_DC, OCV, Charge CC -CV - R_DC, OCV	LG15oC 00100S3C4 P1a	1
17.05.2021 09:02:12	3704079732.013	9.780	7.255	23.15	15616	SK06A10382	23	21.1301	31	25.1565	3.680	-0.750	0.0330	-0.750	0.750	0.0420	0.050	16.69	0.46	16.00	16.65	17.68	0.39	16.00	16.80	17.26	0.45	2.999997	4.199253	3.470757	4.185684	3.918183	3.601093	58.760982	58.771321	91.814	89.439312	91.830	88.838000	99.9824	215.896194	226.137705	95.4711	0.000	0.001	58760.987	-10.340	100.0162	8.1860	100.0156	11.1776	0.4300	0.6340	0.4884	0.9128	0.4680	0.7994	0.4310	0.6459	0.000000	0.000000	0	0.000000	0.000000	OCV, Discharge CC - R_DC, OCV, Charge CC -CV - R_DC, OCV	LG15oC 00100S3C4 P1a	1
17.05.2021 12:42:59	3704092979.013	9.933	7.326	23.15	15616	SK06A10382	24	22.0483	32	26.0747	1.714	-0.750	0.0340	-0.750				16.75	0.44	15.99	16.63	17.62	0.38					2.999996		0.000000			3.600278	58.762114		91.816	89.441035			0.0000	215.904193		0.0000	0.001	58762.120	58762.120	0.001	100.0000	8.1842	100.0000	11.1759			0.4750	0.8986	0.4600	0.7913			0.000000	0.000000	0	0.000000	0.000000	OCV, Discharge CC - R_DC, OCV	LG15oC 00100S3C4 P1a	1
18.05.2021 11:31:00	3704175060.002	10.883	7.342	23.18	15666	SK06A10382	0	0.0000	33	26.0747	0.382	0.000	0.0000	0.000	0.000	0.0000	0.000	15.37	0.05	15.50	15.37	15.50	0.05	15.50	15.37	15.50	0.05	3.478943	3.478943	3.478844	3.478844	3.478845	3.478845	0.000000	0.000000	0.000	0.000000		0.000000	0.0000	0.000000	0.000000	0.0000	58762.120	58762.120	58762.120	58762.120	8.1842	8.1842	11.1759	11.1759									0.000000	0.000000	0	0.000000	0.000000	OCV	OCV generic long HP	8
18.05.2021 11:57:00	3704176620.005	10.901	7.415	23.18	15667	SK06A10382	0	0.0000	34	26.0747	1.746				0.750	0.2110	0.050	16.28	0.50					15.34	16.36	16.81	0.49		4.198464		4.185357	3.899108			58.687563			91.699	88.711393	0.0000		226.096284	0.0000	58762.120	-0.001	58762.120	-0.001	100.0000	8.1842	100.0000	11.1759									0.000000	0.000000	0	0.000000	0.000000	OCV, Charge CC-CV, OCV	LG15oC 00100S3C4 P1a	2
18.05.2021 13:41:46	3704182906.462	10.974	7.558	23.18	15667	SK06A10382	1	0.9143	35	26.9890	3.433	-0.750	0.0610	-0.750	0.750	0.0320	0.051	16.42	0.36	15.88	16.33	17.23	0.30	15.97	16.50	16.85	0.33	2.999997	4.198108	3.470962	4.185295	3.933678	3.676267	58.516389	58.516994	91.432	89.067020	91.433	88.453563	99.9990	214.967573	225.195945	95.4580	-0.001	0.000	58516.393	-0.607	100.0009	8.5681	100.0009	11.5473	0.4457	0.6486	0.4815	0.9072	0.4562	0.7451	0.4457	0.6486	0.000000	0.000000	0	0.000000	0.000000	OCV, Discharge CC - R_DC, OCV, Charge - pulses, OCV	LG15oC 00100S3C4 P1a	2
18.05.2021 17:07:46	3704195266.810	11.117	7.697	23.18	15667	SK06A10382	2	1.8282	36	27.9029	3.336	-0.750	0.0240	-0.750	0.750	0.2090	0.050	16.43	0.36	15.82	16.30	17.21	0.32	15.97	16.51	16.87	0.34	2.999996	4.198293	3.470742	4.187474	3.894004	3.604226	58.488407	58.508683	91.388	89.024429	91.420	88.441000	99.9653	214.856485	225.148019	95.4290	0.000	0.000	58488.412	-20.277	100.0317	8.6119	100.0307	11.5896			0.4817	0.9090	0.4817	0.9090			0.000000	0.000000	0	0.000000	0.000000	OCV, Discharge CC, OCV, Charge CC-CV, OCV	LG15oC 00100S3C4 P1a	2
18.05.2021 20:27:55	3704207275.017	11.256	7.834	23.18	15667	SK06A10382	3	2.7421	37	28.8168	3.292	-0.750	0.0330	-0.750	0.750	0.0420	0.050	16.46	0.34	15.99	16.38	17.27	0.30	15.98	16.52	16.89	0.33	3.000000	4.198260	3.470707	4.188520	3.919228	3.600830	58.490784	58.491729	91.392	89.028047	91.393	88.415372	99.9984	214.905566	225.071897	95.4831	0.000	0.000	58490.789	-0.946	100.0015	8.6081	100.0014	11.5860	0.4424	0.6447	0.4783	0.9044	0.4645	0.8016	0.4364	0.6476	0.000000	0.000000	0	0.000000	0.000000	OCV, Discharge CC - R_DC, OCV, Charge CC -CV - R_DC, OCV	LG15oC 00100S3C4 P1a	2
18.05.2021 23:45:26	3704219126.013	11.393	7.971	23.18	15667	SK06A10382	4	3.6556	38	29.7303	3.294	-0.750	0.0330	-0.750	0.750	0.0420	0.050	16.43	0.33	15.97	16.34	17.12	0.26	15.98	16.47	16.83	0.32	2.999988	4.198353	3.470732	4.187934	3.919158	3.601520	58.462153	58.460851	91.347	88.984468	91.345	88.368698	100.0022	214.801579	224.955232	95.4864	0.000	0.000	58462.158	0.000	100.0000	8.6529	100.0000	11.6293	0.4289	0.6440	0.4767	0.9066	0.4596	0.7985	0.4374	0.6487	0.000000	0.000000	0	0.000000	0.000000	OCV, Discharge CC - R_DC, OCV, Charge CC -CV - R_DC, OCV	LG15oC 00100S3C4 P1a	2
19.05.2021 03:03:03	3704230983.013	11.531	8.108	23.18	15667	SK06A10382	5	4.5688	39	30.6435	3.283	-0.750	0.0330	-0.750	0.750	0.0420	0.050	16.42	0.32	15.99	16.33	17.19	0.27	15.99	16.48	16.82	0.31	2.999992	4.198278	3.470815	4.187934	3.917834	3.601998	58.442825	58.449880	91.317	88.955049	91.328	88.352114	99.9879	214.725339	224.902635	95.4748	0.000	0.000	58442.830	-7.056	100.0110	8.6831	100.0107	11.6585	0.4402	0.6423	0.4878	0.9145	0.4730	0.8050	0.4346	0.6483	0.000000	0.000000	0	0.000000	0.000000	OCV, Discharge CC - R_DC, OCV, Charge CC -CV - R_DC, OCV	LG15oC 00100S3C4 P1a	2
19.05.2021 06:20:02	3704242802.013	11.667	8.244	23.18	15667	SK06A10382	6	5.4818	40	31.5565	3.261	-0.750	0.0330	-0.750	0.750	0.0420	0.050	16.42	0.32	15.96	16.34	17.19	0.26	15.97	16.47	16.81	0.31	2.999994	4.198432	3.470545	4.188568	3.918139	3.601647	58.434396	58.441915	91.304	88.942219	91.315	88.340074	99.9871	214.697515	224.866119	95.4779	0.000	0.000	58434.401	-7.519	100.0117	8.6962	100.0114	11.6713	0.4343	0.6416	0.4877	0.9155	0.4657	0.8060	0.4345	0.6467	0.000000	0.000000	0	0.000000	0.000000	OCV, Discharge CC - R_DC, OCV, Charge CC -CV - R_DC, OCV	LG15oC 00100S3C4 P1a	2
19.05.2021 09:35:41	3704254541.013	11.803	8.381	23.18	15667	SK06A10382	7	6.3948	41	32.4695	3.299	-0.750	0.0330	-0.750	0.750	0.0420	0.050	16.42	0.31	15.98	16.33	17.15	0.25	16.00	16.48	16.81	0.30	2.999995	4.198486	3.470709	4.188266	3.919094	3.600852	58.434701	58.452067	91.304	88.942684	91.331	88.355420	99.9703	214.699664	224.908217	95.4610	0.000	0.000	58434.706	-17.367	100.0271	8.6958	100.0263	11.6708	0.4327	0.6387	0.4915	0.9172	0.4637	0.8023	0.4375	0.6451	0.000000	0.000000	0	0.000000	0.000000	OCV, Discharge CC - R_DC, OCV, Charge CC -CV - R_DC, OCV	LG15oC 00100S3C4 P1a	2
19.05.2021 12:53:37	3704266417.013	11.941	8.519	23.18	15667	SK06A10382	8	7.3080	42	33.3827	3.303	-0.750	0.0330	-0.750	0.750	0.0420	0.050	16.43	0.34	15.98	16.34	17.21	0.28	15.99	16.50	16.86	0.33	2.999996	4.198330	3.470540	4.187817	3.918209	3.602098	58.445287	58.445007	91.321	88.958796	91.320	88.344748	100.0005	214.734341	224.868740	95.4932	0.000	0.001	58445.292	0.000	100.0000	8.6792	100.0000	11.6548	0.4294	0.6440	0.4925	0.9159	0.4760	0.8075	0.4320	0.6487	0.000000	0.000000	0	0.000000	0.000000	OCV, Discharge CC - R_DC, OCV, Charge CC -CV - R_DC, OCV	LG15oC 00100S3C4 P1a	2
19.05.2021 16:11:47	3704278307.013	12.078	8.659	23.18	15667	SK06A10382	9	8.2213	43	34.2960	3.349	-0.750	0.0330	-0.750	0.750	0.0420	0.050	16.44	0.34	15.99	16.35	17.21	0.27	15.99	16.51	16.88	0.34	2.999997	4.198060	3.470780	4.187269	3.917068	3.600425	58.447995	58.445231	91.325	88.962918	91.321	88.345087	100.0047	214.739968	224.858812	95.4999	0.001	0.000	58448.001	0.000	100.0000	8.6750	100.0000	11.6507	0.4325	0.6396	0.4851	0.9095	0.4630	0.7985	0.4342	0.6440	0.000000	0.000000	0	0.000000	0.000000	OCV, Discharge CC - R_DC, OCV, Charge CC -CV - R_DC, OCV	LG15oC 00100S3C4 P1a	2
19.05.2021 19:32:42	3704290362.013	12.218	8.796	23.18	15667	SK06A10382	10	9.1344	44	35.2091	3.304	-0.750	0.0330	-0.750	0.750	0.0420	0.050	16.45	0.33	15.98	16.38	17.24	0.28	15.98	16.50	16.85	0.32	3.000000	4.198045	3.470457	4.187690	3.917777	3.601574	58.441855	58.446810	91.315	88.953573	91.323	88.347473	99.9915	214.710413	224.853668	95.4890	0.000	0.000	58441.860	-4.955	100.0077	8.6846	100.0075	11.6600	0.4333	0.6408	0.4791	0.8976	0.4629	0.7922	0.4308	0.6455	0.000000	0.000000	0	0.000000	0.000000	OCV, Discharge CC - R_DC, OCV, Charge CC -CV - R_DC, OCV	LG15oC 00100S3C4 P1a	2
19.05.2021 22:50:55	3704302255.013	12.355	8.933	23.18	15667	SK06A10382	11	10.0473	45	36.1220	3.290	-0.750	0.0330	-0.750	0.750	0.0420	0.050	16.42	0.33	16.00	16.34	17.17	0.26	16.00	16.47	16.83	0.32	2.999996	4.198034	3.470418	4.188103	3.917698	3.602458	58.420343	58.431386	91.282	88.920830	91.299	88.324159	99.9811	214.630259	224.797384	95.4772	0.000	0.000	58420.348	-11.044	100.0173	8.7182	100.0167	11.6925	0.4311	0.6445	0.4850	0.9088	0.4625	0.7985	0.4300	0.6457	0.000000	0.000000	0	0.000000	0.000000	OCV, Discharge CC - R_DC, OCV, Charge CC -CV - R_DC, OCV	LG15oC 00100S3C4 P1a	2
20.05.2021 02:08:18	3704314098.062	12.493	9.290	23.18	15667	SK06A10382	12	10.9600	46	37.0347	8.567	-0.750	0.0330	-0.750	0.750	0.0420	0.750	15.61	0.55	15.95	16.33	17.15	0.26	15.99	16.21	16.69	0.24	2.999990	3.795386	3.470318	3.707595	3.682752	3.601983	58.417485	29.259661	91.277	88.916479	45.718	44.228541	199.6520	214.626262	107.890866	198.9290	0.000	29157.812	58417.490	0.000	100.0000	8.7227	100.0000	11.6968			0.4833	0.9108	0.4587	0.7973	0.4429	0.6552	0.000000	0.000000	0	0.000000	0.000000	OCV, Discharge CC - R_DC, OCV, Charge CC, OCV	LG15oC 00100S3C4 P1a	2
21.05.2021 08:53:00	3704424780.002	13.774	9.393	24.17	15704	SK06A10382	0	0.0000	47	37.0347	2.461	0.000	0.0000	0.000	0.000	0.0000	0.000	22.26	2.49	16.96	22.26	26.11	2.49	16.96	22.26	26.11	2.49	3.706970	3.706970	3.707693	3.707693	3.707425	3.707425	0.000000	0.000000	0.000	0.000000		0.000000	0.0000	0.000000	0.000000	0.0000	29157.812	29157.812	29157.812	29157.812	54.4409	54.4409	55.9254	55.9254									0.000000	0.000000	0	0.000000	0.000000	OCV	OCV generic long HP	8
21.05.2021 11:25:00	3704433900.005	13.879	9.480	24.17	15707	SK06A10382	0	0.0000	48	37.0347	2.081				0.750	0.1390	0.050	26.35	0.24					26.11	26.59	26.77	0.17		4.199463		4.184726	3.932725			29.616954			46.276	44.768621	0.0000		118.227205	0.0000	29157.812	0.000	29157.812	-459.147	100.7174	54.4409	100.6940	55.9254									0.000000	0.000000	0	0.000000	0.000000	OCV, Charge CC-CV, OCV	LG25oC charact P1a	3
21.05.2021 13:29:50	3704441390.203	13.966	9.824	24.17	15707	SK06A10382	1	0.9692	49	38.0039	8.268	-0.750	0.0550	-0.750	0.750	0.0530	0.050	26.43	0.39	26.15	26.76	27.48	0.25	26.10	26.83	27.30	0.35	2.999988	4.199155	3.392937	4.181672	3.778374	3.679527	62.031147	62.089495	96.924	94.416786	97.015	93.853711	99.9060	228.307437	236.900232	96.3728	0.000	0.001	62031.152	-58.348	100.0912	3.0763	100.0882	6.2345	0.3323	0.4146	0.4426	0.7706	0.4429	0.5773	0.3399	0.4541	0.000000	0.000000	0	0.000000	0.000000	OCV, Discharge CC - R_DC, OCV, Charge CC -CV - R_DC, OCV	LG25oC charact P1a	3
21.05.2021 21:45:56	3704471156.092	14.310	10.200	24.17	15707	SK06A10382	2	1.9729	50	39.0076	9.021	-0.250	0.0140	-0.250	0.240	0.0200	0.050	26.19	0.14	26.04	26.22	26.57	0.12	26.01	26.15	26.41	0.13	2.999963	4.199532	3.166099	4.190143	3.763629	3.691910	64.236975	64.349238	100.370	97.774248	100.546	97.269510	99.8255	237.936129	242.473854	98.1286	0.001	0.000	64236.979	-112.261	100.1754	-0.3703	100.1697	2.9002	0.2398	0.3465	0.4748	0.8115	0.4734	0.6315	0.2530	0.4039	0.000000	0.000000	0	0.000000	0.000000	OCV, Discharge CC - R_DC, OCV, Charge CC -CV - R_DC, OCV	LG25oC charact P1a	3
22.05.2021 06:47:10	3704503630.395	14.686	11.978	24.17	15707	SK06A10382	3	2.9897	51	40.0244	42.661	-0.050	0.0020	-0.050	0.050	0.0020	0.001	26.12	0.12	25.96	26.10	26.33	0.09	25.98	26.15	26.43	0.13	2.999887	4.197971	3.050927	4.190193	3.753580	3.717191	65.073793	65.430343	101.678	99.047958	102.235	98.903695	99.4551	241.937359	245.256939	98.6465	0.000	0.000	65073.794	-356.549	100.5571	-1.6778	100.5449	0.5449	0.1568	0.2510	0.6792	0.9574	0.5334	0.7720	0.1526	0.3552	0.000000	0.000000	0	0.000000	0.000000	OCV, Discharge CC - R_DC, OCV, Charge - pulses, OCV	LG25oC charact P1a	3
24.05.2021 01:26:48	3704657208.528	16.464	12.722	24.17	15707	SK06A10382	4	4.0090	52	41.0437	17.870	-0.200	0.7170	-0.050				26.05	0.21	26.13	26.06	26.42	0.21					3.000000		3.046272			3.744254	65.232829		101.926	99.290024			0.0000	240.246122		0.0000	0.000	65232.833	65232.834	0.000	100.0000	-1.9263	100.0000	0.3019	0.3404	0.4518	0.7532	1.0805	0.4668	0.6176	0.3465	0.4801	0.000000	0.000000	0	0.000000	0.000000	OCV, Discharge - HPPC, OCV	LG25oC charact P1a	3
24.05.2021 19:19:00	3704721540.299	17.208	13.011	24.17	15707	SK06A10382	5	4.0090	53	41.0437	6.931				0.750	0.0210	0.751	25.94	0.21					25.83	26.17	26.67	0.28		3.753588		3.684400	3.484916			32.617666			50.965	49.304460	0.0000		118.111038	0.0000	65232.833	32615.164	65232.833	32615.162	49.0388	-1.9263	50.1528	0.3019	0.3731	0.4293					0.3731	0.4293	0.000000	0.000000	0	0.000000	0.000000	OCV, Charge CC, OCV	LG25oC charact P1a	3
25.05.2021 10:49:00	3704777340.002	17.854	13.075	23.18	15729	SK06A10382	0	0.0000	54	41.0437	1.535	0.000	0.0000	0.000	0.000	0.0000	0.000	20.01	2.11	23.95	20.01	23.95	2.11	23.95	20.01	23.95	2.11	3.684082	3.684082	3.683353	3.683353	3.683962	3.683962	0.000000	0.000000	0.000	0.000000		0.000000	0.0000	0.000000	0.000000	0.0000	32615.164	32615.161	32615.164	32615.161	49.0388	49.0388	50.1529	50.1528									0.000000	0.000000	0	0.000000	0.000000	OCV	OCV generic long HP	8
25.05.2021 12:24:00	3704783040.005	17.920	13.124	23.18	15732	SK06A10382	0	0.0000	55	41.0437	1.182				0.750	0.2380	0.050	15.98	0.28					15.45	16.07	16.40	0.26		4.198136		4.185168	4.007630			31.954346			49.929	48.301793	0.0000		127.510568	0.0000	32615.161	-0.001	32615.161	-0.001	100.0000	49.0388	100.0000	50.1529									0.000000	0.000000	0	0.000000	0.000000	OCV, Charge CC-CV, OCV	LG15oC 00100S3C4 P1a	3
25.05.2021 13:34:53	3704787293.492	17.969	13.266	23.18	15732	SK06A10382	1	0.9131	56	41.9568	3.416	-0.750	0.0600	-0.750	0.750	0.0320	0.053	16.36	0.38	15.69	16.22	17.17	0.34	15.97	16.48	16.83	0.33	2.999989	4.198214	3.469118	4.184876	3.931257	3.674632	58.436287	58.436994	91.307	88.945098	91.308	88.332636	99.9988	214.637370	224.740325	95.5046	-0.001	-0.001	58436.291	-0.708	100.0011	8.6933	100.0011	10.6893	0.4301	0.6247	0.4778	0.8730	0.4476	0.7279	0.4301	0.6247	0.000000	0.000000	0	0.000000	0.000000	OCV, Discharge CC - R_DC, OCV, Charge - pulses, OCV	LG15oC 00100S3C4 P1a	3
25.05.2021 16:59:50	3704799590.539	18.112	13.406	23.18	15732	SK06A10382	2	1.8261	57	42.8698	3.353	-0.750	0.0240	-0.750	0.750	0.2070	0.050	16.39	0.35	15.83	16.27	17.18	0.30	15.97	16.47	16.85	0.33	3.001967	4.198316	3.469510	4.187229	3.891343	3.607368	58.437001	58.470452	91.308	88.946184	91.360	88.383210	99.9428	214.664547	224.858546	95.4665	-0.001	-0.001	58437.005	-33.453	100.0523	8.6922	100.0511	10.6882			0.4758	0.8695	0.4758	0.8695			0.000000	0.000000	0	0.000000	0.000000	OCV, Discharge CC, OCV, Charge CC-CV, OCV	LG15oC 00100S3C4 P1a	3
25.05.2021 20:21:02	3704811662.017	18.251	13.543	23.18	15732	SK06A10382	3	2.7397	58	43.7834	3.291	-0.750	0.0320	-0.750	0.750	0.0420	0.050	16.41	0.33	15.95	16.32	17.18	0.27	15.97	16.47	16.81	0.32	2.999996	4.198305	3.469371	4.188398	3.917008	3.602749	58.464910	58.462101	91.351	88.988664	91.347	88.370587	100.0048	214.809164	224.810411	95.5513	-0.001	0.000	58464.914	-0.001	100.0000	8.6486	100.0000	10.6456	0.4328	0.6216	0.4628	0.8690	0.4523	0.7709	0.4290	0.6275	0.000000	0.000000	0	0.000000	0.000000	OCV, Discharge CC - R_DC, OCV, Charge CC -CV - R_DC, OCV	LG15oC 00100S3C4 P1a	3
25.05.2021 23:38:28	3704823508.013	18.389	13.681	23.18	15732	SK06A10382	4	3.6529	59	44.6966	3.308	-0.750	0.0320	-0.750	0.750	0.0420	0.050	16.41	0.32	15.97	16.33	17.21	0.26	15.98	16.47	16.82	0.31	2.999996	4.198442	3.468967	4.188336	3.916920	3.601746	58.445995	58.452047	91.322	88.959874	91.331	88.355390	99.9896	214.751991	224.768663	95.5436	0.000	0.000	58446.000	-6.053	100.0095	8.6781	100.0093	10.6745	0.4258	0.6249	0.4734	0.8719	0.4547	0.7718	0.4304	0.6302	0.000000	0.000000	0	0.000000	0.000000	OCV, Discharge CC - R_DC, OCV, Charge CC -CV - R_DC, OCV	LG15oC 00100S3C4 P1a	3
26.05.2021 02:56:55	3704835415.013	18.526	13.817	23.18	15732	SK06A10382	5	4.5660	60	45.6097	3.268	-0.750	0.0320	-0.750	0.750	0.0420	0.050	16.40	0.32	15.98	16.29	17.10	0.24	15.95	16.46	16.80	0.32	2.999995	4.198196	3.469184	4.188914	3.916866	3.601238	58.437540	58.430751	91.309	88.947005	91.298	88.323199	100.0116	214.717443	224.679245	95.5662	0.000	0.000	58437.545	0.000	100.0000	8.6913	100.0000	10.6874	0.4277	0.6230	0.4752	0.8755	0.4559	0.7717	0.4312	0.6281	0.000000	0.000000	0	0.000000	0.000000	OCV, Discharge CC - R_DC, OCV, Charge CC -CV - R_DC, OCV	LG15oC 00100S3C4 P1a	3
26.05.2021 06:12:59	3704847179.013	18.662	13.953	23.18	15732	SK06A10382	6	5.4788	61	46.5225	3.265	-0.750	0.0320	-0.750	0.750	0.0420	0.050	16.40	0.31	15.99	16.33	17.17	0.26	15.99	16.45	16.81	0.31	2.999993	4.198333	3.469024	4.189225	3.915940	3.601908	58.418556	58.422570	91.279	88.918110	91.285	88.310833	99.9931	214.654123	224.643234	95.5533	0.000	0.000	58418.561	-4.014	100.0063	8.7210	100.0061	10.7164	0.4424	0.6276	0.4704	0.8733	0.4587	0.7744	0.4370	0.6296	0.000000	0.000000	0	0.000000	0.000000	OCV, Discharge CC - R_DC, OCV, Charge CC -CV - R_DC, OCV	LG15oC 00100S3C4 P1a	3
26.05.2021 09:28:53	3704858933.013	18.799	14.090	23.18	15732	SK06A10382	7	6.3914	62	47.4351	3.283	-0.750	0.0320	-0.750	0.750	0.0420	0.050	16.39	0.32	15.98	16.29	17.07	0.24	15.97	16.46	16.79	0.32	2.999995	4.198080	3.469031	4.187735	3.917264	3.602960	58.411154	58.407884	91.267	88.906843	91.262	88.288633	100.0056	214.623848	224.578423	95.5674	0.000	0.000	58411.159	0.000	100.0000	8.7326	100.0000	10.7277	0.4216	0.6190	0.4710	0.8773	0.4566	0.7739	0.4255	0.6252	0.000000	0.000000	0	0.000000	0.000000	OCV, Discharge CC - R_DC, OCV, Charge CC -CV - R_DC, OCV	LG15oC 00100S3C4 P1a	3
26.05.2021 12:45:51	3704870751.013	18.935	14.229	23.18	15732	SK06A10382	8	7.3042	63	48.3479	3.334	-0.750	0.0320	-0.750	0.750	0.0420	0.050	16.42	0.33	15.99	16.34	17.17	0.27	15.97	16.48	16.85	0.32	2.999993	4.198397	3.469383	4.187323	3.917260	3.600697	58.417398	58.429206	91.277	88.916347	91.296	88.320863	99.9798	214.632801	224.657784	95.5377	0.000	-0.001	58417.403	-11.809	100.0185	8.7228	100.0180	10.7182	0.4239	0.6192	0.4699	0.8698	0.4573	0.7706	0.4313	0.6261	0.000000	0.000000	0	0.000000	0.000000	OCV, Discharge CC - R_DC, OCV, Charge CC -CV - R_DC, OCV	LG15oC 00100S3C4 P1a	3
26.05.2021 16:05:53	3704882753.013	19.074	14.366	23.18	15732	SK06A10382	9	8.2169	64	49.2606	3.298	-0.750	0.0320	-0.750	0.750	0.0420	0.050	16.41	0.32	15.97	16.30	17.09	0.25	15.98	16.47	16.81	0.31	3.000000	4.198137	3.469060	4.187964	3.916419	3.603025	58.412810	58.404863	91.270	88.909364	91.258	88.284067	100.0136	214.608015	224.557887	95.5691	-0.001	0.000	58412.814	-0.001	100.0000	8.7300	100.0000	10.7252	0.4350	0.6265	0.4735	0.8735	0.4580	0.7720	0.4299	0.6268	0.000000	0.000000	0	0.000000	0.000000	OCV, Discharge CC - R_DC, OCV, Charge CC -CV - R_DC, OCV	LG15oC 00100S3C4 P1a	3
26.05.2021 19:23:45	3704894625.013	19.212	14.505	23.18	15732	SK06A10382	10	9.1294	65	50.1731	3.321	-0.750	0.0330	-0.750	0.750	0.0420	0.050	16.40	0.32	15.97	16.31	17.15	0.26	15.98	16.46	16.81	0.31	2.999994	4.198338	3.469106	4.187624	3.915901	3.602814	58.397529	58.409303	91.246	88.886105	91.265	88.290778	99.9798	214.547890	224.575841	95.5347	0.000	0.000	58397.534	-11.775	100.0184	8.7539	100.0180	10.7485	0.4298	0.6192	0.4864	0.8820	0.4703	0.7800	0.4261	0.6233	0.000000	0.000000	0	0.000000	0.000000	OCV, Discharge CC - R_DC, OCV, Charge CC -CV - R_DC, OCV	LG15oC 00100S3C4 P1a	3
26.05.2021 22:43:01	3704906581.013	19.350	14.643	23.18	15732	SK06A10382	11	10.0418	66	51.0855	3.317	-0.750	0.0330	-0.750	0.750	0.0420	0.050	16.40	0.32	15.95	16.31	17.17	0.27	15.97	16.46	16.81	0.31	2.999988	4.198090	3.469127	4.187542	3.916219	3.601724	58.393442	58.394911	91.240	88.879884	91.242	88.269024	99.9975	214.541396	224.514731	95.5578	0.000	0.001	58393.447	-1.470	100.0023	8.7602	100.0022	10.7548	0.4287	0.6229	0.4675	0.8736	0.4498	0.7701	0.4267	0.6272	0.000000	0.000000	0	0.000000	0.000000	OCV, Discharge CC - R_DC, OCV, Charge CC -CV - R_DC, OCV	LG15oC 00100S3C4 P1a	3
27.05.2021 02:02:03	3704918523.013	19.488	14.780	23.18	15732	SK06A10382	12	10.9540	67	51.9977	3.293	-0.750	0.0320	-0.750	0.750	0.0420	0.050	16.39	0.31	15.95	16.30	17.15	0.25	15.95	16.45	16.79	0.31	2.999999	4.198385	3.468907	4.188168	3.916507	3.602039	58.384588	58.392585	91.226	88.866407	91.238	88.265508	99.9863	214.502491	224.508475	95.5432	0.001	0.000	58384.594	-7.997	100.0125	8.7741	100.0122	10.7683	0.4283	0.6250	0.4797	0.8723	0.4623	0.7688	0.4278	0.6264	0.000000	0.000000	0	0.000000	0.000000	OCV, Discharge CC - R_DC, OCV, Charge CC -CV - R_DC, OCV	LG15oC 00100S3C4 P1a	3
27.05.2021 05:19:37	3704930377.013	19.625	14.917	23.18	15732	SK06A10382	13	11.8661	68	52.9098	3.289	-0.750	0.0320	-0.750	0.750	0.0420	0.050	16.39	0.32	15.97	16.30	17.17	0.27	15.95	16.44	16.77	0.30	2.999994	4.198361	3.469095	4.187909	3.917216	3.602637	58.374801	58.386527	91.211	88.851511	91.229	88.256350	99.9799	214.469583	224.486059	95.5380	0.000	-0.001	58374.806	-11.726	100.0183	8.7894	100.0179	10.7833	0.4177	0.6186	0.4609	0.8633	0.4478	0.7639	0.4240	0.6217	0.000000	0.000000	0	0.000000	0.000000	OCV, Discharge CC - R_DC, OCV, Charge CC -CV - R_DC, OCV	LG15oC 00100S3C4 P1a	3
27.05.2021 08:36:56	3704942216.013	19.762	15.054	23.18	15732	SK06A10382	14	12.7783	69	53.8220	3.293	-0.750	0.0330	-0.750	0.750	0.0420	0.050	16.38	0.32	15.98	16.28	17.11	0.25	15.95	16.44	16.77	0.32	2.999990	4.198550	3.469179	4.188788	3.916712	3.602180	58.376992	58.377897	91.214	88.854846	91.215	88.243305	99.9984	214.474990	224.454136	95.5540	-0.001	0.000	58376.996	-0.907	100.0014	8.7859	100.0014	10.7799	0.4217	0.6129	0.4739	0.8763	0.4561	0.7747	0.4267	0.6224	0.000000	0.000000	0	0.000000	0.000000	OCV, Discharge CC - R_DC, OCV, Charge CC -CV - R_DC, OCV	LG15oC 00100S3C4 P1a	3
27.05.2021 11:54:30	3704954070.013	19.900	15.191	23.18	15732	SK06A10382	15	13.6903	70	54.7340	3.282	-0.750	0.0320	-0.750	0.750	0.0420	0.050	16.40	0.33	15.97	16.30	17.12	0.26	15.95	16.45	16.80	0.32	2.999995	4.198237	3.468988	4.188517	3.916838	3.601988	58.369627	58.368699	91.203	88.843635	91.201	88.229402	100.0016	214.446391	224.406727	95.5615	0.000	0.000	58369.632	0.000	100.0000	8.7974	100.0000	10.7912	0.4312	0.6162	0.4725	0.8668	0.4574	0.7702	0.4305	0.6213	0.000000	0.000000	0	0.000000	0.000000	OCV, Discharge CC - R_DC, OCV, Charge CC -CV - R_DC, OCV	LG15oC 00100S3C4 P1a	3
